Repository: rxhernandez/NestedAE

Nested Autotoencoders (NestedAEs)
----------------

Multiscale modelling involves inferring physics 
at a given spatial and temporal scale based on the
physics at a finer/smaller scale. This is done under the assumption
that the finer scale physics are better understood than the
coarser scale physics. In this work, we developed
a novel neural network model called 
Nested Autoencoders (NestedAE) to extract
**important** physical features and predict properties
at a given length scale and correlate them 
with properties predicted on a larger length scale.

While this idea is general and can be applied to
any system that displays distinct characteristics
and properties at different length scales, we 
demonstrated the application of this model on 

(1) a synthetic dataset created from nested analytical
functions whose dimensionality is therefore known a priori,
and 

(2) a multi-scale metal halide perovskite dataset that is the 
combination of two open source datasets containing 
atomic and ionic properties, and device characterization 
using JV analysis, respectively.


<hr>

Documentation
----------------

This repository contains code to implement NestedAE. It 
was created within the CONDA enviroment, and instructions 
for installing within it are available in the [user guide](https://github.com/rxhernandez/NestedAE/blob/main/user_guide.md), though 
porting to other environnments (as long as the necessary
libraries are imported) should also be possible whout additional
code.

* For details of the datasets and how we trained NestedAE 
please refer to the paper, noted in the "Citing" section below.

* For details on how to use NestedAE please refer to the 
[user_guide.md](https://github.com/rxhernandez/NestedAE/blob/main/user_guide.md) in the docs folder.

* Any questions or comments please reach out via email
to the authors of the paper.


<hr>

Citing
----------------

If you use database or codes, please cite the paper:

>N. K. Thota, M. Sharma Priyadarshini and R. Hernandez, “NestedAE: Interpretable Nested Autoencoders for Multi-Scale Material Modelling,” _Mater. Horiz._, **11**, 700, (2024). [(0.1039/D3MH01484C)](http://doi.org/10.1039/D3MH01484C)

and/or this site:

>N. K. Thota, M. Sharma Priyadarshini and R. Hernandez, NestedAE, URL, [https://github.com/rxhernandez/NestedAE](https://github.com/rxhernandez/NestedAE)

<hr>

jacobsson2021dataset.csv is the file taken from the following paper :

Jacobsson, T. J.; Hultqvist, A.; García-Fernández, A.; Anand, A.; Al-Ashouri, A.; Hagfeldt, A.; Crovetto, A.; Abate, A.; Ricciardulli, A. G.; Vijayan, A.; Kulkarni, A.; Anderson, A. Y.; Darwich, B. P.; Yang, B.; Coles, B. L.; Perini, C. A. R.; Rehermann, C.; Ramirez, D.; Fairen-Jimenez, D.; Di Girolamo, D.; Jia, D.; Avila, E.; Juarez-Perez, E. J.; Baumann, F.; Mathies, F.; González, G. S. A.; Boschloo, G.; Nasti, G.; Paramasivam, G.; Martínez-Denegri, G.; Näsström, H.; Michaels, H.; Köbler, H.; Wu, H.; Benesperi, I.; Dar, M. I.; Bayrak Pehlivan, I.; Gould, I. E.; Vagott, J. N.; Dagar, J.; Kettle, J.; Yang, J.; Li, J.; Smith, J. A.; Pascual, J.; Jerónimo-Rendón, J. J.; Montoya, J. F.; Correa-Baena, J.-P.; Qiu, J.; Wang, J.; Sveinbjörnsson, K.; Hirselandt, K.; Dey, K.; Frohna, K.; Mathies, L.; Castriotta, L. A.; Aldamasy, Mahmoud. H.; Vasquez-Montoya, M.; Ruiz-Preciado, M. A.; Flatken, M. A.; Khenkin, M. V.; Grischek, M.; Kedia, M.; Saliba, M.; Anaya, M.; Veldhoen, M.; Arora, N.; Shargaieva, O.; Maus, O.; Game, O. S.; Yudilevich, O.; Fassl, P.; Zhou, Q.; Betancur, R.; Munir, R.; Patidar, R.; Stranks, S. D.; Alam, S.; Kar, S.; Unold, T.; Abzieher, T.; Edvinsson, T.; David, T. W.; Paetzold, U. W.; Zia, W.; Fu, W.; Zuo, W.; Schröder, V. R. F.; Tress, W.; Zhang, X.; Chiang, Y.-H.; Iqbal, Z.; Xie, Z.; Unger, E. An Open-Access Database and Analysis Tool for Perovskite Solar Cells Based on the FAIR Data Principles. Nat Energy 2022, 7 (1), 107–115. https://doi.org/10.1038/s41560-021-00941-3.

File: datasets/PSC_efficiencies/PSC_efficiencies_dataset.csv (part 1 of 19)
Perovskite_single_crystal,Perovskite_dimension_0D,Perovskite_dimension_2D,Perovskite_dimension_2D3D_mixture,Perovskite_dimension_3D,Perovskite_dimension_3D_with_2D_capping_layer,Perovskite_dimension_list_of_layers,Perovskite_composition_perovskite_ABC3_structure,Perovskite_composition_perovskite_inspired_structure,Perovskite_composition_long_form,Perovskite_composition_a_ions,a_1,a_2,a_3,a_4,Perovskite_composition_a_ions_coefficients,a_1_coeff,a_2_coeff,a_3_coeff,a_4_coeff,A_ion_rad,A_at_wt,A_EA,A_IE,A_En,Perovskite_composition_b_ions,b_1,b_2,Perovskite_composition_b_ions_coefficients,b_1_coeff,b_2_coeff,B_ion_rad,B_at_wt,B_EA,B_IE,B_En,Perovskite_composition_c_ions,c_1,c_2,Perovskite_composition_c_ions_coefficients,c_1_coeff,c_2_coeff,X_ion_rad,X_atom_wt,X_EA,X_IE,X_En,Tolerance Factor,Octahedral Factor,Perovskite_band_gap,Perovskite_band_gap_graded,Perovskite_band_gap_estimation_basis,Perovskite_deposition_number_of_deposition_steps,Perovskite_deposition_procedure,Perovskite_deposition_quenching_induced_crystallisation,Substrate_stack_sequence,ETL_stack_sequence,HTL_stack_sequence,JV_average_over_n_number_of_cells,Air or N2,JV_test_atmosphere,JV_light_intensity,JV_light_spectra,JV_light_masked_cell,JV_test_temperature,JV_scan_speed,JV_reverse_scan_Voc,JV_reverse_scan_Jsc,JV_reverse_scan_FF,JV_reverse_scan_PCE
FALSE,FALSE,FALSE,FALSE,TRUE,FALSE,3,TRUE,FALSE,MAPbI3,MA,MA,na,na,na,1,1,0,0,0,2.17,32.07,8.68,926.3,2.55,Pb,Pb,na,1,1,0,1.19,207.2,110,715.6,2.33,I,I,na,3,3,0,2.2,126.9,295.3,1008.4001,2.66,0.911521131,0.540909091,1.6,FALSE,Composition,1,Spin-coating,1,SLG | FTO,TiO2-c,Spiro-MeOTAD,1,Air,Air,100,AM 1.5,FALSE,,,1.06,19.2,0.654,13.3
FALSE,FALSE,FALSE,FALSE,TRUE,FALSE,3,TRUE,FALSE,MAPbI3,MA,MA,na,na,na,1,1,0,0,0,2.17,32.07,8.68,926.3,2.55,Pb,Pb,na,1,1,0,1.19,207.2,110,715.6,2.33,I,I,na,3,3,0,2.2,126.9,295.3,1008.4001,2.66,0.911521131,0.540909091,1.6,FALSE,Composition,1,Spin-coating,1,SLG | FTO,TiO2-c,Spiro-MeOTAD,1,Air,Air,100,AM 1.5,FALSE,,,1.1,21.53,0.727,17.2
FALSE,FALSE,FALSE,FALSE,TRUE,FALSE,3,TRUE,FALSE,Cs0.05FA0.788MA0.162PbBr0.51I2.49,Cs; FA; MA,Cs, FA, MA,na,0.05; 0.788; 0.162,0.05,0.788,0.162,0,2.43218,47.34812,10.45746,837.93634,2.4777598,Pb,Pb,na,1,1,0,1.19,207.2,110,715.6,2.33,Br; I,Br, I,0.51; 2.49,0.51,2.49,2.1592,118.91,300.281,1030.755,2.7110002,0.969364604,0.551130048,1.59,FALSE,,1,Spin-coating,1,SLG | FTO,TiO2-c,Spiro-MeOTAD,1,Air,Air,100,AM 1.5,FALSE,,,1.08,22.4,0.763,18.45
FALSE,FALSE,FALSE,FALSE,TRUE,FALSE,3,TRUE,FALSE,Cs0.05FA0.827MA0.123PbBr0.369I2.631,Cs; FA; MA,Cs, FA, MA,na,0.05; 0.827; 0.123,0.05,0.827,0.123,0,2.44622,47.854733,10.454341,834.92554,2.47854,Pb,Pb,na,1,1,0,1.19,207.2,110,715.6,2.33,Br; I,Br, I,0.369; 2.631,0.369,2.631,2.17048,121.118996,298.9039,1024.5746,2.6969001,0.971438567,0.548265821,,FALSE,,1,Spin-coating,1,SLG | FTO,SnO2-c,Spiro-MeOTAD,1,Air,Air,100,AM 1.5,FALSE,,10,1.11,22.48,0.778,19.43
FALSE,FALSE,FALSE,FALSE,TRUE,FALSE,3,TRUE,FALSE,Cs0.05FA0.827MA0.123PbBr0.369I2.631,Cs; FA; MA,Cs, FA, MA,na,0.05; 0.827; 0.123,0.05,0.827,0.123,0,2.44622,47.854733,10.454341,834.92554,2.47854,Pb,Pb,na,1,1,0,1.19,207.2,110,715.6,2.33,Br; I,Br, I,0.369; 2.631,0.369,2.631,2.17048,121.118996,298.9039,1024.5746,2.6969001,0.971438567,0.548265821,,FALSE,,1,Spin-coating,1,SLG | FTO,SnO2-c,Spiro-MeOTAD,1,Air,Air,100,AM 1.5,FALSE,,10,1.134,23.01,0.785,20.52
FALSE,FALSE,FALSE,FALSE,TRUE,FALSE,3,TRUE,FALSE,Cs0.05FA0.827MA0.123PbBr0.369I2.631,Cs; FA; MA,Cs, FA, MA,na,0.05; 0.827; 0.123,0.05,0.827,0.123,0,2.44622,47.854733,10.454341,834.92554,2.47854,Pb,Pb,na,1,1,0,1.19,207.2,110,715.6,2.33,Br; I,Br, I,0.369; 2.631,0.369,2.631,2.17048,121.118996,298.9039,1024.5746,2.6969001,0.971438567,0.548265821,,FALSE,,1,Spin-coating,1,SLG | FTO,SnO2-c,Spiro-MeOTAD,1,Air,Air,100,AM 1.5,FALSE,,10,1.152,23.4,0.783,21.2
FALSE,FALSE,FALSE,FALSE,TRUE,FALSE,3,TRUE,FALSE,Cs0.05FA0.788MA0.162PbBr0.5I2.5,Cs; FA; MA,Cs, FA, MA,na,0.05; 0.788; 0.162,0.05,0.788,0.162,0,2.43218,47.34812,10.45746,837.93634,2.4777598,Pb,Pb,na,1,1,0,1.19,207.2,110,715.6,2.33,Br; I,Br, I,0.5; 2.5,0.5,2.5,2.16,119.06667,300.18332,1030.3167,2.71,0.969301976,0.550925926,,FALSE,,1,Spin-coating,1,SLG | ITO,PCBM-60,PEDOT:PSS,1,Air,Air,100,AM 1.5,FALSE,,,0.94,22.28,0.72,15.6
FALSE,FALSE,FALSE,FALSE,TRUE,FALSE,3,TRUE,FALSE,Cs0.05FA0.788MA0.162PbBr0.5I2.5,Cs; FA; MA,Cs, FA, MA,na,0.05; 0.788; 0.162,0.05,0.788,0.162,0,2.43218,47.34812,10.45746,837.93634,2.4777598,Pb,Pb,na,1,1,0,1.19,207.2,110,715.6,2.33,Br; I,Br, I,0.5; 2.5,0.5,2.5,2.16,119.06667,300.18332,1030.3167,2.71,0.969301976,0.550925926,,FALSE,,1,Spin-coating,1,SLG | ITO,PCBM-60,PEDOT:PSS,1,Air,Air,100,AM 1.5,FALSE,,,0.87,22.02,0.69,13.24
FALSE,FALSE,FALSE,FALSE,TRUE,FALSE,3,TRUE,FALSE,Cs0.05FA0.788MA0.162PbBr0.5I2.5,Cs; FA; MA,Cs, FA, MA,na,0.05; 0.788; 0.162,0.05,0.788,0.162,0,2.43218,47.34812,10.45746,837.93634,2.4777598,Pb,Pb,na,1,1,0,1.19,207.2,110,715.6,2.33,Br; I,Br, I,0.5; 2.5,0.5,2.5,2.16,119.06667,300.18332,1030.3167,2.71,0.969301976,0.550925926,,FALSE,,1,Spin-coating,1,SLG | ITO,PCBM-60,PEDOT:PSS,1,Air,Air,100,AM 1.5,FALSE,,,0.85,20.25,0.67,11.7
FALSE,FALSE,FALSE,FALSE,TRUE,FALSE,3,TRUE,FALSE,Cs0.05FA0.788MA0.162PbBr0.5I2.5,Cs; FA; MA,Cs, FA, MA,na,0.05; 0.788; 0.162,0.05,0.788,0.162,0,2.43218,47.34812,10.45746,837.93634,2.4777598,Pb,Pb,na,1,1,0,1.19,207.2,110,715.6,2.33,Br; I,Br, I,0.5; 2.5,0.5,2.5,2.16,119.06667,300.18332,1030.3167,2.71,0.969301976,0.550925926,,FALSE,,1,Spin-coating,1,SLG | ITO,PCBM-60,PEDOT:PSS,1,Air,Air,100,AM 1.5,FALSE,,,0.73,18.4,0.62,8.37
FALSE,FALSE,FALSE,FALSE,TRUE,FALSE,3,TRUE,FALSE,MAPbI3,MA,MA,na,na,na,1,1,0,0,0,2.17,32.07,8.68,926.3,2.55,Pb,Pb,na,1,1,0,1.19,207.2,110,715.6,2.33,I,I,na,3,3,0,2.2,126.9,295.3,1008.4001,2.66,0.911521131,0.540909091,1.6,FALSE,Composition,1,Spin-coating,1,SLG | FTO,TiO2-c,Spiro-MeOTAD,1,Air,Air,100,AM 1.5,FALSE,,50,1.12,20.3,0.71,16.1
FALSE,FALSE,FALSE,FALSE,TRUE,FALSE,3,TRUE,FALSE,FAPbI3,FA,FA,na,na,na,1,1,0,0,0,2.53,45.06,8.6,849.1,2.57,Pb,Pb,na,1,1,0,1.19,207.2,110,715.6,2.33,I,I,na,3,3,0,2.2,126.9,295.3,1008.4001,2.66,0.986612117,0.540909091,1.48,FALSE,Composition,1,Spin-coating,1,SLG | FTO,TiO2-c | TiO2-mp,Spiro-MeOTAD,1,Air,Air,100,AM 1.5,FALSE,,,0.954,17.63,0.65,10.94
FALSE,FALSE,FALSE,FALSE,TRUE,FALSE,3,TRUE,FALSE,FAPbI3,FA,FA,na,na,na,1,1,0,0,0,2.53,45.06,8.6,849.1,2.57,Pb,Pb,na,1,1,0,1.19,207.2,110,715.6,2.33,I,I,na,3,3,0,2.2,126.9,295.3,1008.4001,2.66,0.986612117,0.540909091,1.48,FALSE,Composition,1,Spin-coating,1,SLG | FTO,TiO2-c | TiO2-mp,Spiro-MeOTAD,1,Air,Air,100,AM 1.5,FALSE,,,1.057,23.2,0.709,17.36
FALSE,FALSE,FALSE,FALSE,TRUE,FALSE,3,TRUE,FALSE,MAPbI3,MA,MA,na,na,na,1,1,0,0,0,2.17,32.07,8.68,926.3,2.55,Pb,Pb,na,1,1,0,1.19,207.2,110,715.6,2.33,I,I,na,3,3,0,2.2,126.9,295.3,1008.4001,2.66,0.911521131,0.540909091,1.6,FALSE,Composition,1,Spin-coating,1,SLG | FTO,TiO2-c,Spiro-MeOTAD,1,Air,Air,100,AM 1.5,FALSE,,,0.96,12.89,0.54,6.75
FALSE,FALSE,FALSE,FALSE,TRUE,FALSE,3,TRUE,FALSE,MAPbI3,MA,MA,na,na,na,1,1,0,0,0,2.17,32.07,8.68,926.3,2.55,Pb,Pb,na,1,1,0,1.19,207.2,110,715.6,2.33,I,I,na,3,3,0,2.2,126.9,295.3,1008.4001,2.66,0.911521131,0.540909091,1.6,FALSE,Composition,1,Spin-coating,1,SLG | ITO,SnO2-c,Spiro-MeOTAD,1,Air,Air,100,AM 1.5,FALSE,,100,1.09,23.38,0.733,19.95
FALSE,FALSE,FALSE,FALSE,TRUE,FALSE,3,TRUE,FALSE,Cs0.05FA0.79MA0.16PbBr0.51I2.49,Cs; FA; MA,Cs, FA, MA,na,0.05; 0.79; 0.16,0.05,0.79,0.16,0,2.4329,47.3741,10.4573,837.782,2.4778,Pb,Pb,na,1,1,0,1.19,207.2,110,715.6,2.33,Br; I,Br, I,0.51; 2.49,0.51,2.49,2.1592,118.91,300.281,1030.755,2.7110002,0.969516616,0.551130048,,FALSE,,1,Spin-coating,1,SLG | FTO,TiO2-c,Spiro-MeOTAD,1,Air,Air,100,AM 1.5,FALSE,,,1.03,20.8,0.746,16.1
FALSE,FALSE,FALSE,FALSE,TRUE,FALSE,3,TRUE,FALSE,Cs0.05FA0.79MA0.16PbBr0.51I2.49,Cs; FA; MA,Cs, FA, MA,na,0.05; 0.79; 0.16,0.05,0.79,0.16,0,2.4329,47.3741,10.4573,837.782,2.4778,Pb,Pb,na,1,1,0,1.19,207.2,110,715.6,2.33,Br; I,Br, I,0.51; 2.49,0.51,2.49,2.1592,118.91,300.281,1030.755,2.7110002,0.969516616,0.551130048,,FALSE,,1,Spin-coating,1,SLG | FTO,SnO2-c,Spiro-MeOTAD,1,Air,Air,100,AM 1.5,FALSE,,,1.05,21.8,0.767,17.5
FALSE,FALSE,FALSE,FALSE,TRUE,FALSE,3,TRUE,FALSE,Cs0.05FA0.81MA0.14PbBr0.45I2.55,Cs; FA; MA,Cs, FA, MA,na,0.05; 0.81; 0.14,0.05,0.81,0.14,0,2.4401,47.6339,10.455701,836.238,2.4782,Pb,Pb,na,1,1,0,1.19,207.2,110,715.6,2.33,Br; I,Br, I,0.45; 2.55,0.45,2.55,2.164,119.85,299.69498,1028.125,2.705,0.970659013,0.549907579,,FALSE,,1,Spin-coating,1,SLG | FTO,SnO2-c,Spiro-MeOTAD,1,Air,Air,100,AM 1.5,FALSE,,10,1.097,22.26,0.75,18.32
FALSE,FALSE,FALSE,FALSE,TRUE,FALSE,3,TRUE,FALSE,Cs0.05FA0.81MA0.14PbBr0.45I2.55,Cs; FA; MA,Cs, FA, MA,na,0.05; 0.81; 0.14,0.05,0.81,0.14,0,2.4401,47.6339,10.455701,836.238,2.4782,Pb,Pb,na,1,1,0,1.19,207.2,110,715.6,2.33,Br; I,Br, I,0.45; 2.55,0.45,2.55,2.164,119.85,299.69498,1028.125,2.705,0.970659013,0.549907579,,FALSE,,1,Spin-coating,1,SLG | FTO,SnO2-c,Spiro-MeOTAD,1,Air,Air,100,AM 1.5,FALSE,,10,1.092,22.21,0.755,18.07
FALSE,FALSE,FALSE,FALSE,TRUE,FALSE,3,TRUE,FALSE,Cs0.05FA0.81MA0.14PbBr0.45I2.55,Cs; FA; MA,Cs, FA, MA,na,0.05; 0.81; 0.14,0.05,0.81,0.14,0,2.4401,47.6339,10.455701,836.238,2.4782,Pb,Pb,na,1,1,0,1.19,207.2,110,715.6,2.33,Br; I,Br, I,0.45; 2.55,0.45,2.55,2.164,119.85,299.69498,1028.125,2.705,0.970659013,0.549907579,,FALSE,,1,Spin-coating,1,SLG | FTO,SnO2-c,Spiro-MeOTAD,1,Air,Air,100,AM 1.5,FALSE,,10,1.064,22.24,0.71,16.9
FALSE,FALSE,FALSE,FALSE,TRUE,FALSE,3,TRUE,FALSE,Cs0.05FA0.81MA0.14PbBr0.45I2.55,Cs; FA; MA,Cs, FA, MA,na,0.05; 0.81; 0.14,0.05,0.81,0.14,0,2.4401,47.6339,10.455701,836.238,2.4782,Pb,Pb,na,1,1,0,1.19,207.2,110,715.6,2.33,Br; I,Br, I,0.45; 2.55,0.45,2.55,2.164,119.85,299.69498,1028.125,2.705,0.970659013,0.549907579,,FALSE,,1,Spin-coating,1,SLG | FTO,SnO2-c,Spiro-MeOTAD,1,Air,Air,100,AM 1.5,FALSE,,10,1.094,22.28,0.73,17.72
FALSE,FALSE,FALSE,FALSE,TRUE,FALSE,3,TRUE,FALSE,Cs0.05FA0.81MA0.14PbBr0.45I2.55,Cs; FA; MA,Cs, FA, MA,na,0.05; 0.81; 0.14,0.05,0.81,0.14,0,2.4401,47.6339,10.455701,836.238,2.4782,Pb,Pb,na,1,1,0,1.19,207.2,110,715.6,2.33,Br; I,Br, I,0.45; 2.55,0.45,2.55,2.164,119.85,299.69498,1028.125,2.705,0.970659013,0.549907579,,FALSE,,1,Spin-coating,1,SLG | FTO,SnO2-c,Spiro-MeOTAD,1,Air,Air,100,AM 1.5,FALSE,,10,1.073,22.31,0.69,16.61
FALSE,FALSE,FALSE,FALSE,TRUE,FALSE,3,TRUE,FALSE,Cs0.05FA0.81MA0.14PbBr0.45I2.55,Cs; FA; MA,Cs, FA, MA,na,0.05; 0.81; 0.14,0.05,0.81,0.14,0,2.4401,47.6339,10.455701,836.238,2.4782,Pb,Pb,na,1,1,0,1.19,207.2,110,715.6,2.33,Br; I,Br, I,0.45; 2.55,0.45,2.55,2.164,119.85,299.69498,1028.125,2.705,0.970659013,0.549907579,,FALSE,,1,Spin-coating,1,SLG | FTO,SnO2-c,Spiro-MeOTAD,1,Air,Air,100,AM 1.5,FALSE,,10,1.055,21.87,0.65,14.98
FALSE,FALSE,FALSE,FALSE,TRUE,FALSE,3,TRUE,FALSE,Cs0.05FA0.81MA0.14PbBr0.45I2.55,Cs; FA; MA,Cs, FA, MA,na,0.05; 0.81; 0.14,0.05,0.81,0.14,0,2.4401,47.6339,10.455701,836.238,2.4782,Pb,Pb,na,1,1,0,1.19,207.2,110,715.6,2.33,Br; I,Br, I,0.45; 2.55,0.45,2.55,2.164,119.85,299.69498,1028.125,2.705,0.970659013,0.549907579,,FALSE,,1,Spin-coating,1,SLG | FTO,SnO2-c,Spiro-MeOTAD,1,Air,Air,100,AM 1.5,FALSE,,10,1.095,21.09,0.71,16.47
FALSE,FALSE,FALSE,FALSE,TRUE,FALSE,3,TRUE,FALSE,CsPbBrI2,Cs,Cs,na,na,na,1,1,0,0,0,1.74,132.91,45.49,375.7,0.79,Pb,Pb,na,1,1,0,1.19,207.2,110,715.6,2.33,Br; I,Br, I,1; 2,1,2,2.1200001,111.23334,305.06665,1052.2334,2.7600002,0.824601862,0.561320728,1.92,FALSE,,1,Spin-coating,1,SLG | FTO,SnO2-np,Spiro-MeOTAD,1,Air,Air,100,AM 1.5,FALSE,,,1.03,16.34,0.69,11.66
FALSE,FALSE,FALSE,FALSE,TRUE,FALSE,3,TRUE,FALSE,MAPbI3,MA,MA,na,na,na,1,1,0,0,0,2.17,32.07,8.68,926.3,2.55,Pb,Pb,na,1,1,0,1.19,207.2,110,715.6,2.33,I,I,na,3,3,0,2.2,126.9,295.3,1008.4001,2.66,0.911521131,0.540909091,1.6,FALSE,Composition,1,Spin-coating,1,SLG | FTO,TiO2-c | TiO2-mp,PTAA,1,Air,Air,100,AM 1.5,FALSE,,,1.02,16.05,0.63,10.36
FALSE,FALSE,FALSE,FALSE,TRUE,FALSE,3,TRUE,FALSE,FA0.83MA0.17PbBr0.51I2.49,FA; MA,FA, MA,na,na,0.83; 0.17,0.83,0.17,0,0,2.4688,42.8517,8.6136,862.224,2.5665998,Pb,Pb,na,1,1,0,1.19,207.2,110,715.6,2.33,Br; I,Br, I,0.51; 2.49,0.51,2.49,2.1592,118.91,300.281,1030.755,2.7110002,0.977096078,0.551130048,,FALSE,,1,Spin-coating,1,SLG | ITO,SnO2-np,Spiro-MeOTAD,1,Air,Air,100,AM 1.5,FALSE,,,1.18,20.04,0.759,19.63
FALSE,FALSE,FALSE,FALSE,TRUE,FALSE,3,TRUE,FALSE,MAPbI3,MA,MA,na,na,na,1,1,0,0,0,2.17,32.07,8.68,926.3,2.55,Pb,Pb,na,1,1,0,1.19,207.2,110,715.6,2.33,I,I,na,3,3,0,2.2,126.9,295.3,1008.4001,2.66,0.911521131,0.540909091,1.56,FALSE,,1,Spin-coating,1,SLG | FTO,TiO2-c | TiO2-mp,Spiro-MeOTAD,1,Air,Air,100,AM 1.5,FALSE,,,1.03,22.64,0.736,17.2
FALSE,FALSE,FALSE,FALSE,TRUE,FALSE,3,TRUE,FALSE,MAPbI3,MA,MA,na,na,na,1,1,0,0,0,2.17,32.07,8.68,926.3,2.55,Pb,Pb,na,1,1,0,1.19,207.2,110,715.6,2.33,I,I,na,3,3,0,2.2,126.9,295.3,1008.4001,2.66,0.911521131,0.540909091,1.58,FALSE,,1,Spin-coating,1,SLG | FTO,TiO2-c | TiO2-mp,Spiro-MeOTAD,1,Air,Air,100,AM 1.5,FALSE,,,1.06,23.95,0.775,19.7
FALSE,FALSE,FALSE,FALSE,TRUE,FALSE,3,TRUE,FALSE,MAPbI3,MA,MA,na,na,na,1,1,0,0,0,2.17,32.07,8.68,926.3,2.55,Pb,Pb,na,1,1,0,1.19,207.2,110,715.6,2.33,I,I,na,3,3,0,2.2,126.9,295.3,1008.4001,2.66,0.911521131,0.540909091,1.58,FALSE,,1,Spin-coating,1,SLG | FTO,TiO2-c | TiO2-mp,Spiro-MeOTAD,1,Air,Air,100,AM 1.5,FALSE,,,1.03,22.54,0.71,16.3
FALSE,FALSE,FALSE,FALSE,TRUE,FALSE,3,TRUE,FALSE,MAPbI3,MA,MA,na,na,na,1,1,0,0,0,2.17,32.07,8.68,926.3,2.55,Pb,Pb,na,1,1,0,1.19,207.2,110,715.6,2.33,I,I,na,3,3,0,2.2,126.9,295.3,1008.4001,2.66,0.911521131,0.540909091,1.58,FALSE,,1,Spin-coating,1,SLG | FTO,TiO2-c | TiO2-mp,Spiro-MeOTAD,1,Air,Air,100,AM 1.5,FALSE,,,1.04,23.35,0.748,17.9
FALSE,FALSE,FALSE,FALSE,TRUE,FALSE,3,TRUE,FALSE,MAPbI3,MA,MA,na,na,na,1,1,0,0,0,2.17,32.07,8.68,926.3,2.55,Pb,Pb,na,1,1,0,1.19,207.2,110,715.6,2.33,I,I,na,3,3,0,2.2,126.9,295.3,1008.4001,2.66,0.911521131,0.540909091,1.58,FALSE,,1,Spin-coating,1,SLG | FTO,TiO2-c | TiO2-mp,Spiro-MeOTAD,1,Air,Air,100,AM 1.5,FALSE,,,1.06,23.75,0.771,19.1
FALSE,FALSE,FALSE,FALSE,TRUE,FALSE,3,TRUE,FALSE,MAPbI3,MA,MA,na,na,na,1,1,0,0,0,2.17,32.07,8.68,926.3,2.55,Pb,Pb,na,1,1,0,1.19,207.2,110,715.6,2.33,I,I,na,3,3,0,2.2,126.9,295.3,1008.4001,2.66,0.911521131,0.540909091,1.58,FALSE,,1,Spin-coating,1,SLG | FTO,TiO2-c | TiO2-mp,Spiro-MeOTAD,1,Air,Air,100,AM 1.5,FALSE,,,1.03,23.28,0.736,17.6
FALSE,FALSE,FALSE,FALSE,TRUE,FALSE,3,TRUE,FALSE,Cs0.05FA0.81MA0.14PbBr0.45I2.55,Cs; FA; MA,Cs, FA, MA,na,0.05; 0.81; 0.14,0.05,0.81,0.14,0,2.4401,47.6339,10.455701,836.238,2.4782,Pb,Pb,na,1,1,0,1.19,207.2,110,715.6,2.33,Br; I,Br, I,0.45; 2.55,0.45,2.55,2.164,119.85,299.69498,1028.125,2.705,0.970659013,0.549907579,1.56,FALSE,,1,Spin-coating,1,SLG | FTO,TiO2-c | TiO2-mp,Spiro-MeOTAD,1,Air,Air,100,AM 1.5,FALSE,,,1.08,22.84,0.775,19.1
FALSE,FALSE,FALSE,FALSE,TRUE,FALSE,3,TRUE,FALSE,Cs0.05FA0.81MA0.14PbBr0.45I2.55,Cs; FA; MA,Cs, FA, MA,na,0.05; 0.81; 0.14,0.05,0.81,0.14,0,2.4401,47.6339,10.455701,836.238,2.4782,Pb,Pb,na,1,1,0,1.19,207.2,110,715.6,2.33,Br; I,Br, I,0.45; 2.55,0.45,2.55,2.164,119.85,299.69498,1028.125,2.705,0.970659013,0.549907579,1.58,FALSE,,1,Spin-coating,1,SLG | FTO,TiO2-c | TiO2-mp,Spiro-MeOTAD,1,Air,Air,100,AM 1.5,FALSE,,,1.17,23.12,0.776,21
FALSE,FALSE,FALSE,FALSE,TRUE,FALSE,3,TRUE,FALSE,MAPbI3,MA,MA,na,na,na,1,1,0,0,0,2.17,32.07,8.68,926.3,2.55,Pb,Pb,na,1,1,0,1.19,207.2,110,715.6,2.33,I,I,na,3,3,0,2.2,126.9,295.3,1008.4001,2.66,0.911521131,0.540909091,1.6,FALSE,Composition,1,Spin-coating,1,SLG | ITO,SnO2-np,Spiro-MeOTAD,1,Air,Air,100,AM 1.5,FALSE,,,1.069,23.58,0.728,18.35
FALSE,FALSE,FALSE,FALSE,TRUE,FALSE,3,TRUE,FALSE,Cs0.06FA0.79MA0.15PbBr0.45I2.55,Cs; FA; MA,Cs, FA, MA,na,0.06; 0.79; 0.15,0.06,0.79,0.15,0,2.4286,48.3825,10.825401,832.276,2.4601998,Pb,Pb,na,1,1,0,1.19,207.2,110,715.6,2.33,Br; I,Br, I,0.45; 2.55,0.45,2.55,2.164,119.85,299.69498,1028.125,2.705,0.968234527,0.549907579,,FALSE,,1,Spin-coating,1,SLG | FTO,TiO2-c | TiO2-mp,Spiro-MeOTAD,1,Air,Air,100,AM 1.5,FALSE,,50,1.02,23.7,0.66,16
FALSE,FALSE,FALSE,FALSE,TRUE,FALSE,3,TRUE,FALSE,Cs0.06FA0.79MA0.15PbBr0.45I2.55,Cs; FA; MA,Cs, FA, MA,na,0.06; 0.79; 0.15,0.06,0.79,0.15,0,2.4286,48.3825,10.825401,832.276,2.4601998,Pb,Pb,na,1,1,0,1.19,207.2,110,715.6,2.33,Br; I,Br, I,0.45; 2.55,0.45,2.55,2.164,119.85,299.69498,1028.125,2.705,0.968234527,0.549907579,,FALSE,,1,Spin-coating,1,SLG | FTO,TiO2-c | TiO2-mp,Spiro-MeOTAD,1,Air,Air,100,AM 1.5,FALSE,,50,1.02,24.06,0.71,17.8
FALSE,FALSE,FALSE,FALSE,TRUE,FALSE,3,TRUE,FALSE,Cs0.05FA0.81MA0.14PbBr0.45I2.55,Cs; FA; MA,Cs, FA, MA,na,0.05; 0.81; 0.14,0.05,0.81,0.14,0,2.4401,47.6339,10.455701,836.238,2.4782,Pb,Pb,na,1,1,0,1.19,207.2,110,715.6,2.33,Br; I,Br, I,0.45; 2.55,0.45,2.55,2.164,119.85,299.69498,1028.125,2.705,0.970659013,0.549907579,1.59,FALSE,,1,Spin-coating,1,PEN | ITO,SnO2-np,Spiro-MeOTAD,1,Air,Air,100,AM 1.5,FALSE,,100,1,20.9,0.655,14.3
FALSE,FALSE,FALSE,FALSE,TRUE,FALSE,3,TRUE,FALSE,Cs0.05FA0.81MA0.14PbBr0.45I2.55,Cs; FA; MA,Cs, FA, MA,na,0.05; 0.81; 0.14,0.05,0.81,0.14,0,2.4401,47.6339,10.455701,836.238,2.4782,Pb,Pb,na,1,1,0,1.19,207.2,110,715.6,2.33,Br; I,Br, I,0.45; 2.55,0.45,2.55,2.164,119.85,299.69498,1028.125,2.705,0.970659013,0.549907579,1.59,FALSE,,1,Spin-coating,1,PEN | ITO,SnO2-np,Spiro-MeOTAD,1,Air,Air,100,AM 1.5,FALSE,,100,1.12,22.3,0.769,19.4
FALSE,FALSE,FALSE,FALSE,TRUE,FALSE,3,TRUE,FALSE,Cs0.05FA0.81MA0.14PbBr0.45I2.55,Cs; FA; MA,Cs, FA, MA,na,0.05; 0.81; 0.14,0.05,0.81,0.14,0,2.4401,47.6339,10.455701,836.238,2.4782,Pb,Pb,na,1,1,0,1.19,207.2,110,715.6,2.33,Br; I,Br, I,0.45; 2.55,0.45,2.55,2.164,119.85,299.69498,1028.125,2.705,0.970659013,0.549907579,1.59,FALSE,,1,Spin-coating,1,PEN | ITO,SnO2-np,Spiro-MeOTAD,1,Air,Air,100,AM 1.5,FALSE,,100,1.14,22.6,0.791,20.3
FALSE,FALSE,FALSE,FALSE,TRUE,FALSE,3,TRUE,FALSE,Cs0.05FA0.81MA0.14PbBr0.45I2.55,Cs; FA; MA,Cs, FA, MA,na,0.05; 0.81; 0.14,0.05,0.81,0.14,0,2.4401,47.6339,10.455701,836.238,2.4782,Pb,Pb,na,1,1,0,1.19,207.2,110,715.6,2.33,Br; I,Br, I,0.45; 2.55,0.45,2.55,2.164,119.85,299.69498,1028.125,2.705,0.970659013,0.549907579,1.59,FALSE,,1,Spin-coating,1,PEN | ITO,SnO2-np,Spiro-MeOTAD,1,Air,Air,100,AM 1.5,FALSE,,100,1.062,21.73,0.76,17.27
FALSE,FALSE,FALSE,FALSE,TRUE,FALSE,3,TRUE,FALSE,FA0.2MA0.8PbI3,FA; MA,FA, MA,na,na,0.2; 0.8,0.2,0.8,0,0,2.242,34.668,8.6640005,910.86,2.554,Pb,Pb,na,1,1,0,1.19,207.2,110,715.6,2.33,I,I,na,3,3,0,2.2,126.9,295.3,1008.4001,2.66,0.926539328,0.540909091,,FALSE,,1,Spin-coating,1,SLG | ITO,PCBM-60,PEDOT:PSS,1,Air,Air,100,AM 1.5,FALSE,,50,0.97,22.29,0.685,15
FALSE,FALSE,FALSE,FALSE,TRUE,FALSE,3,TRUE,FALSE,FA0.85MA0.15PbI3,FA; MA,FA, MA,na,na,0.85; 0.15,0.85,0.15,0,0,2.476,43.111504,8.612,860.68,2.567,Pb,Pb,na,1,1,0,1.19,207.2,110,715.6,2.33,I,I,na,3,3,0,2.2,126.9,295.3,1008.4001,2.66,0.975348469,0.540909091,,FALSE,,1,Spin-coating,1,SLG | FTO,TiO2-c,Spiro-MeOTAD,1,Air,Air,100,AM 1.5,FALSE,,30,1.03,24.19,0.726,18.3
FALSE,FALSE,FALSE,FALSE,TRUE,FALSE,3,TRUE,FALSE,FA0.85MA0.15PbI3,FA; MA,FA, MA,na,na,0.85; 0.15,0.85,0.15,0,0,2.476,43.111504,8.612,860.68,2.567,Pb,Pb,na,1,1,0,1.19,207.2,110,715.6,2.33,I,I,na,3,3,0,2.2,126.9,295.3,1008.4001,2.66,0.975348469,0.540909091,,FALSE,,1,Spin-coating,1,SLG | FTO,TiO2-c,Spiro-MeOTAD,1,Air,Air,100,AM 1.5,FALSE,,30,1.05,25.4,0.771,20.56
FALSE,FALSE,FALSE,FALSE,TRUE,FALSE,3,TRUE,FALSE,MAPbI3,MA,MA,na,na,na,1,1,0,0,0,2.17,32.07,8.68,926.3,2.55,Pb,Pb,na,1,1,0,1.19,207.2,110,715.6,2.33,I,I,na,3,3,0,2.2,126.9,295.3,1008.4001,2.66,0.911521131,0.540909091,1.6,FALSE,Composition,1,Spin-coating,1,SLG | FTO,TiO2-c | TiO2-mp,Spiro-MeOTAD,1,Air,Air,100,AM 1.5,FALSE,,,1.05,20.3,0.76,16.25
FALSE,FALSE,FALSE,FALSE,TRUE,FALSE,3,TRUE,FALSE,FA0.85MA0.15PbBr0.45I2.55,FA; MA,FA, MA,na,na,0.85; 0.15,0.85,0.15,0,0,2.476,43.111504,8.612,860.68,2.567,Pb,Pb,na,1,1,0,1.19,207.2,110,715.6,2.33,Br; I,Br, I,0.45; 2.55,0.45,2.55,2.164,119.85,299.69498,1028.125,2.705,0.978227628,0.549907579,,FALSE,,1,Spin-coating,1,SLG | FTO,TiO2-c | TiO2-mp,Spiro-MeOTAD,1,Air,Air,100,AM 1.5,FALSE,,,1.11,21.7,0.76,18.26
FALSE,FALSE,FALSE,FALSE,TRUE,FALSE,3,TRUE,FALSE,MAPbI3,MA,MA,na,na,na,1,1,0,0,0,2.17,32.07,8.68,926.3,2.55,Pb,Pb,na,1,1,0,1.19,207.2,110,715.6,2.33,I,I,na,3,3,0,2.2,126.9,295.3,1008.4001,2.66,0.911521131,0.540909091,1.6,FALSE,Composition,1,Spin-coating,1,SLG | ITO,SnO2-np,Spiro-MeOTAD,1,Air,Air,100,AM 1.5,FALSE,,20,1.02,22.5,0.752,17.6
FALSE,FALSE,FALSE,FALSE,TRUE,FALSE,3,TRUE,FALSE,MAPbI3,MA,MA,na,na,na,1,1,0,0,0,2.17,32.07,8.68,926.3,2.55,Pb,Pb,na,1,1,0,1.19,207.2,110,715.6,2.33,I,I,na,3,3,0,2.2,126.9,295.3,1008.4001,2.66,0.911521131,0.540909091,1.6,FALSE,Composition,1,Spin-coating,1,SLG | ITO,SnO2-np,Spiro-MeOTAD,1,Air,Air,100,AM 1.5,FALSE,,20,1.02,23.9,0.774,18.87
FALSE,FALSE,FALSE,FALSE,TRUE,FALSE,3,TRUE,FALSE,MAPbI3,MA,MA,na,na,na,1,1,0,0,0,2.17,32.07,8.68,926.3,2.55,Pb,Pb,na,1,1,0,1.19,207.2,110,715.6,2.33,I,I,na,3,3,0,2.2,126.9,295.3,1008.4001,2.66,0.911521131,0.540909091,1.6,FALSE,Composition,1,Spin-coating,1,SLG | FTO,TiO2-c | TiO2-mp,Spiro-MeOTAD,1,Air,Air,100,AM 1.5,FALSE,,,1.05,23.24,0.721,17.59
FALSE,FALSE,FALSE,FALSE,TRUE,FALSE,3,TRUE,FALSE,Cs0.1FA0.9PbBr0.3I2.7,Cs; FA,Cs, FA,na,na,0.1; 0.9,0.1,0.9,0,0,2.451,53.845,12.2890005,801.75995,2.392,Pb,Pb,na,1,1,0,1.19,207.2,110,715.6,2.33,Br; I,Br, I,0.3; 2.7,0.3,2.7,2.1759999,122.200005,298.23,1021.55005,2.6900003,0.97200924,0.546875025,,FALSE,,1,Spin-coating,1,SLG | FTO,TiO2-c | TiO2-mp,Spiro-MeOTAD,1,Air,Air,100,AM 1.5,FALSE,,,1.08,22.92,0.77,18.97
FALSE,FALSE,FALSE,FALSE,TRUE,FALSE,3,TRUE,FALSE,MAPbI3,MA,MA,na,na,na,1,1,0,0,0,2.17,32.07,8.68,926.3,2.55,Pb,Pb,na,1,1,0,1.19,207.2,110,715.6,2.33,I,I,na,3,3,0,2.2,126.9,295.3,1008.4001,2.66,0.911521131,0.540909091,1.6,FALSE,Composition,1,Spin-coating,1,SLG | FTO,TiO2-c | TiO2-mp,Spiro-MeOTAD,1,Air,Air,100,AM 1.5,FALSE,,10,,,,18
FALSE,FALSE,FALSE,FALSE,TRUE,FALSE,3,TRUE,FALSE,Cs0.05FA0.81MA0.14PbBr0.45I2.55,Cs; FA; MA,Cs, FA, MA,na,0.05; 0.81; 0.14,0.05,0.81,0.14,0,2.4401,47.6339,10.455701,836.238,2.4782,Pb,Pb,na,1,1,0,1.19,207.2,110,715.6,2.33,Br; I,Br, I,0.45; 2.55,0.45,2.55,2.164,119.85,299.69498,1028.125,2.705,0.970659013,0.549907579,1.63,FALSE,,1,Spin-coating,1,SLG | ITO,SnO2-c,Spiro-MeOTAD,1,Air,Air,100,AM 1.5,FALSE,,100,1.13,22.58,0.733,18.7
FALSE,FALSE,FALSE,FALSE,TRUE,FALSE,3,TRUE,FALSE,MAPbI3,MA,MA,na,na,na,1,1,0,0,0,2.17,32.07,8.68,926.3,2.55,Pb,Pb,na,1,1,0,1.19,207.2,110,715.6,2.33,I,I,na,3,3,0,2.2,126.9,295.3,1008.4001,2.66,0.911521131,0.540909091,1.6,FALSE,Composition,1,Spin-coating,1,SLG | FTO,TiO2-c,Spiro-MeOTAD,1,Air,Air,100,AM 1.5,FALSE,,100,1.01,21.8,0.668,14.7
FALSE,FALSE,FALSE,FALSE,TRUE,FALSE,3,TRUE,FALSE,Cs0.2FA0.8PbBr0.75I2.25,Cs; FA,Cs, FA,na,na,0.2; 0.8,0.2,0.8,0,0,2.372,62.63,15.978001,754.42,2.214,Pb,Pb,na,1,1,0,1.19,207.2,110,715.6,2.33,Br; I,Br, I,0.75; 2.25,0.75,2.25,2.14,115.15,302.625,1041.275,2.735,0.958097837,0.556074766,,FALSE,,1,Spin-coating,1,SLG | FTO,TiO2-c | TiO2-mp,Spiro-MeOTAD,1,Air,Air,100,AM 1.5,FALSE,,,1.04,21.1,0.749,16.1
FALSE,FALSE,FALSE,FALSE,TRUE,FALSE,3,TRUE,FALSE,MAPbI3,MA,MA,na,na,na,1,1,0,0,0,2.17,32.07,8.68,926.3,2.55,Pb,Pb,na,1,1,0,1.19,207.2,110,715.6,2.33,I,I,na,3,3,0,2.2,126.9,295.3,1008.4001,2.66,0.911521131,0.540909091,1.6,FALSE,Composition,1,Spin-coating,1,SLG | ITO,PCBM-60,PEDOT:PSS,1,Air,Air,100,AM 1.5,FALSE,,50,0.9,17,0.68,11.4
FALSE,FALSE,FALSE,FALSE,TRUE,FALSE,3,TRUE,FALSE,MAPbI3,MA,MA,na,na,na,1,1,0,0,0,2.17,32.07,8.68,926.3,2.55,Pb,Pb,na,1,1,0,1.19,207.2,110,715.6,2.33,I,I,na,3,3,0,2.2,126.9,295.3,1008.4001,2.66,0.911521131,0.540909091,1.6,FALSE,Composition,1,Spin-coating,1,SLG | ITO,PCBM-60,PEDOT:PSS,1,Air,Air,100,AM 1.5,FALSE,,50,0.9,15,0.7,11.2
FALSE,FALSE,FALSE,FALSE,TRUE,FALSE,3,TRUE,FALSE,MAPbI3,MA,MA,na,na,na,1,1,0,0,0,2.17,32.07,8.68,926.3,2.55,Pb,Pb,na,1,1,0,1.19,207.2,110,715.6,2.33,I,I,na,3,3,0,2.2,126.9,295.3,1008.4001,2.66,0.911521131,0.540909091,1.6,FALSE,Composition,1,Spin-coating,1,SLG | ITO,PCBM-60,PEDOT:PSS,1,Air,Air,100,AM 1.5,FALSE,,50,0.88,13,0.7,9
FALSE,FALSE,FALSE,FALSE,TRUE,FALSE,3,TRUE,FALSE,MAPbI3,MA,MA,na,na,na,1,1,0,0,0,2.17,32.07,8.68,926.3,2.55,Pb,Pb,na,1,1,0,1.19,207.2,110,715.6,2.33,I,I,na,3,3,0,2.2,126.9,295.3,1008.4001,2.66,0.911521131,0.540909091,1.6,FALSE,Composition,1,Spin-coating,1,SLG | FTO,TiO2-c | TiO2-mp,Spiro-MeOTAD,1,Air,Air,100,AM 1.5,FALSE,,,1.09,22.5,0.75,18.4
FALSE,FALSE,FALSE,FALSE,TRUE,FALSE,3,TRUE,FALSE,MAPbI3,MA,MA,na,na,na,1,1,0,0,0,2.17,32.07,8.68,926.3,2.55,Pb,Pb,na,1,1,0,1.19,207.2,110,715.6,2.33,I,I,na,3,3,0,2.2,126.9,295.3,1008.4001,2.66,0.911521131,0.540909091,1.6,FALSE,Composition,1,Spin-coating,1,SLG | FTO,TiO2-c | TiO2-mp,Spiro-MeOTAD,1,Air,Air,100,AM 1.5,FALSE,,,1.07,22.77,0.747,18.22
FALSE,FALSE,FALSE,FALSE,TRUE,FALSE,3,TRUE,FALSE,FA0.88MA0.12PbBr0.36I2.64,FA; MA,FA, MA,na,na,0.88; 0.12,0.88,0.12,0,0,2.4868,43.5012,8.6096,858.36395,2.5676,Pb,Pb,na,1,1,0,1.19,207.2,110,715.6,2.33,Br; I,Br, I,0.36; 2.64,0.36,2.64,2.1712,121.26001,298.816,1024.18,2.696,0.979918894,0.548084009,,FALSE,,1,Spin-coating,1,SLG | FTO,TiO2-c | TiO2-mp,PTAA,1,Air,Air,100,AM 1.5,FALSE,,10,1.13,23.3,0.8,21.06
FALSE,FALSE,FALSE,FALSE,TRUE,FALSE,3,TRUE,FALSE,MAPbI3,MA,MA,na,na,na,1,1,0,0,0,2.17,32.07,8.68,926.3,2.55,Pb,Pb,na,1,1,0,1.19,207.2,110,715.6,2.33,I,I,na,3,3,0,2.2,126.9,295.3,1008.4001,2.66,0.911521131,0.540909091,1.6,FALSE,Composition,1,Spin-coating,1,SLG | FTO,TiO2-c | TiO2-mp,Spiro-MeOTAD,1,Air,Air,100,AM 1.5,FALSE,,,1.01,20.61,0.66,13.67
FALSE,FALSE,FALSE,FALSE,TRUE,FALSE,3,TRUE,FALSE,MAPbI3,MA,MA,na,na,na,1,1,0,0,0,2.17,32.07,8.68,926.3,2.55,Pb,Pb,na,1,1,0,1.19,207.2,110,715.6,2.33,I,I,na,3,3,0,2.2,126.9,295.3,1008.4001,2.66,0.911521131,0.540909091,1.6,FALSE,Composition,1,Spin-coating,1,SLG | FTO,TiO2-c | TiO2-mp,Spiro-MeOTAD,1,Air,Air,100,AM 1.5,FALSE,,,1.01,20.46,0.65,13.49
FALSE,FALSE,FALSE,FALSE,TRUE,FALSE,3,TRUE,FALSE,MAPbI3,MA,MA,na,na,na,1,1,0,0,0,2.17,32.07,8.68,926.3,2.55,Pb,Pb,na,1,1,0,1.19,207.2,110,715.6,2.33,I,I,na,3,3,0,2.2,126.9,295.3,1008.4001,2.66,0.911521131,0.540909091,1.6,FALSE,Composition,1,Spin-coating,1,SLG | FTO,TiO2-c | TiO2-mp,Spiro-MeOTAD,1,Air,Air,100,AM 1.5,FALSE,,,1.03,19.23,0.68,13.45
FALSE,FALSE,FALSE,FALSE,TRUE,FALSE,3,TRUE,FALSE,MAPbI3,MA,MA,na,na,na,1,1,0,0,0,2.17,32.07,8.68,926.3,2.55,Pb,Pb,na,1,1,0,1.19,207.2,110,715.6,2.33,I,I,na,3,3,0,2.2,126.9,295.3,1008.4001,2.66,0.911521131,0.540909091,1.6,FALSE,Composition,1,Spin-coating,1,SLG | FTO,TiO2-c | TiO2-mp,Spiro-MeOTAD,1,Air,Air,100,AM 1.5,FALSE,,,0.97,13.2,0.52,6.63
FALSE,FALSE,FALSE,FALSE,TRUE,FALSE,3,TRUE,FALSE,MAPbI3,MA,MA,na,na,na,1,1,0,0,0,2.17,32.07,8.68,926.3,2.55,Pb,Pb,na,1,1,0,1.19,207.2,110,715.6,2.33,I,I,na,3,3,0,2.2,126.9,295.3,1008.4001,2.66,0.911521131,0.540909091,1.6,FALSE,Composition,1,Spin-coating,1,SLG | FTO,TiO2-c | TiO2-mp,Spiro-MeOTAD,1,Air,Air,100,AM 1.5,FALSE,,,0.95,8.5,0.23,1.85
FALSE,FALSE,FALSE,FALSE,TRUE,FALSE,3,TRUE,FALSE,MAPbI3,MA,MA,na,na,na,1,1,0,0,0,2.17,32.07,8.68,926.3,2.55,Pb,Pb,na,1,1,0,1.19,207.2,110,715.6,2.33,I,I,na,3,3,0,2.2,126.9,295.3,1008.4001,2.66,0.911521131,0.540909091,1.6,FALSE,Composition,1,Spin-coating,1,SLG | FTO,TiO2-c | TiO2-mp,Spiro-MeOTAD,1,Air,Air,100,AM 1.5,FALSE,,,1,13.86,0.597,8.27
FALSE,FALSE,FALSE,FALSE,TRUE,FALSE,3,TRUE,FALSE,Cs0.05FA0.79MA0.16PbBr0.51I2.49,Cs; FA; MA,Cs, FA, MA,na,0.05; 0.79; 0.16,0.05,0.79,0.16,0,2.4329,47.3741,10.4573,837.782,2.4778,Pb,Pb,na,1,1,0,1.19,207.2,110,715.6,2.33,Br; I,Br, I,0.51; 2.49,0.51,2.49,2.1592,118.91,300.281,1030.755,2.7110002,0.969516616,0.551130048,,FALSE,,1,Spin-coating,1,SLG | FTO,SnO2-c,Spiro-MeOTAD,1,Air,Air,100,AM 1.5,FALSE,,,1.051,20.1,0.75,15.9
FALSE,FALSE,FALSE,FALSE,TRUE,FALSE,3,TRUE,FALSE,Cs0.05FA0.79MA0.16PbBr0.51I2.49,Cs; FA; MA,Cs, FA, MA,na,0.05; 0.79; 0.16,0.05,0.79,0.16,0,2.4329,47.3741,10.4573,837.782,2.4778,Pb,Pb,na,1,1,0,1.19,207.2,110,715.6,2.33,Br; I,Br, I,0.51; 2.49,0.51,2.49,2.1592,118.91,300.281,1030.755,2.7110002,0.969516616,0.551130048,,FALSE,,1,Spin-coating,1,SLG | FTO,SnO2-c,Spiro-MeOTAD,1,Air,Air,100,AM 1.5,FALSE,,,1.091,20.6,0.76,17
FALSE,FALSE,FALSE,FALSE,TRUE,FALSE,3,TRUE,FALSE,Cs0.05FA0.79MA0.16PbBr0.51I2.49,Cs; FA; MA,Cs, FA, MA,na,0.05; 0.79; 0.16,0.05,0.79,0.16,0,2.4329,47.3741,10.4573,837.782,2.4778,Pb,Pb,na,1,1,0,1.19,207.2,110,715.6,2.33,Br; I,Br, I,0.51; 2.49,0.51,2.49,2.1592,118.91,300.281,1030.755,2.7110002,0.969516616,0.551130048,,FALSE,,1,Spin-coating,1,SLG | FTO,SnO2-c,Spiro-MeOTAD,1,Air,Air,100,AM 1.5,FALSE,,,1.119,18.3,0.74,15.1
FALSE,FALSE,FALSE,FALSE,TRUE,FALSE,3,TRUE,FALSE,Cs0.05FA0.79MA0.16PbBr0.51I2.49,Cs; FA; MA,Cs, FA, MA,na,0.05; 0.79; 0.16,0.05,0.79,0.16,0,2.4329,47.3741,10.4573,837.782,2.4778,Pb,Pb,na,1,1,0,1.19,207.2,110,715.6,2.33,Br; I,Br, I,0.51; 2.49,0.51,2.49,2.1592,118.91,300.281,1030.755,2.7110002,0.969516616,0.551130048,,FALSE,,1,Spin-coating,1,SLG | FTO,SnO2-c,Spiro-MeOTAD,1,Air,Air,100,AM 1.5,FALSE,,,1.073,18.2,0.74,14.4
FALSE,FALSE,FALSE,FALSE,TRUE,FALSE,3,TRUE,FALSE,Cs0.05FA0.79MA0.16PbBr0.51I2.49,Cs; FA; MA,Cs, FA, MA,na,0.05; 0.79; 0.16,0.05,0.79,0.16,0,2.4329,47.3741,10.4573,837.782,2.4778,Pb,Pb,na,1,1,0,1.19,207.2,110,715.6,2.33,Br; I,Br, I,0.51; 2.49,0.51,2.49,2.1592,118.91,300.281,1030.755,2.7110002,0.969516616,0.551130048,,FALSE,,1,Spin-coating,1,SLG | ITO,SnO2-np,Spiro-MeOTAD,1,Air,Air,100,AM 1.5,FALSE,,,1.141,22.07,0.748,18.84
FALSE,FALSE,FALSE,FALSE,TRUE,FALSE,3,TRUE,FALSE,Cs0.05FA0.79MA0.16PbBr0.51I2.49,Cs; FA; MA,Cs, FA, MA,na,0.05; 0.79; 0.16,0.05,0.79,0.16,0,2.4329,47.3741,10.4573,837.782,2.4778,Pb,Pb,na,1,1,0,1.19,207.2,110,715.6,2.33,Br; I,Br, I,0.51; 2.49,0.51,2.49,2.1592,118.91,300.281,1030.755,2.7110002,0.969516616,0.551130048,,FALSE,,1,Spin-coating,1,SLG | ITO,SnO2-np,Spiro-MeOTAD,1,Air,Air,100,AM 1.5,FALSE,,,1.141,21.92,0.787,19.68
FALSE,FALSE,FALSE,FALSE,TRUE,FALSE,3,TRUE,FALSE,Cs0.05FA0.79MA0.16PbBr0.51I2.49,Cs; FA; MA,Cs, FA, MA,na,0.05; 0.79; 0.16,0.05,0.79,0.16,0,2.4329,47.3741,10.4573,837.782,2.4778,Pb,Pb,na,1,1,0,1.19,207.2,110,715.6,2.33,Br; I,Br, I,0.51; 2.49,0.51,2.49,2.1592,118.91,300.281,1030.755,2.7110002,0.969516616,0.551130048,,FALSE,,1,Spin-coating,1,SLG | ITO,SnO2-np,Spiro-MeOTAD,1,Air,Air,100,AM 1.5,FALSE,,,1.158,22.39,0.793,20.56
FALSE,FALSE,FALSE,FALSE,TRUE,FALSE,3,TRUE,FALSE,Cs0.05FA0.79MA0.16PbBr0.51I2.49,Cs; FA; MA,Cs, FA, MA,na,0.05; 0.79; 0.16,0.05,0.79,0.16,0,2.4329,47.3741,10.4573,837.782,2.4778,Pb,Pb,na,1,1,0,1.19,207.2,110,715.6,2.33,Br; I,Br, I,0.51; 2.49,0.51,2.49,2.1592,118.91,300.281,1030.755,2.7110002,0.969516616,0.551130048,,FALSE,,1,Spin-coating,1,SLG | ITO,SnO2-np,Spiro-MeOTAD,1,Air,Air,100,AM 1.5,FALSE,,,1.145,21.36,0.784,19.17
FALSE,FALSE,FALSE,FALSE,TRUE,FALSE,3,TRUE,FALSE,FA0.83MA0.17PbBr0.51I2.49,FA; MA,FA, MA,na,na,0.83; 0.17,0.83,0.17,0,0,2.4688,42.8517,8.6136,862.224,2.5665998,Pb,Pb,na,1,1,0,1.19,207.2,110,715.6,2.33,Br; I,Br, I,0.51; 2.49,0.51,2.49,2.1592,118.91,300.281,1030.755,2.7110002,0.977096078,0.551130048,,FALSE,,1,Spin-coating,1,SLG | ITO,SnO2-np,Spiro-MeOTAD,1,Air,Air,100,AM 1.5,FALSE,,,1.117,23.13,0.771,19.92
FALSE,FALSE,FALSE,FALSE,TRUE,FALSE,3,TRUE,FALSE,FA0.83MA0.17PbBr0.51I2.49,FA; MA,FA, MA,na,na,0.83; 0.17,0.83,0.17,0,0,2.4688,42.8517,8.6136,862.224,2.5665998,Pb,Pb,na,1,1,0,1.19,207.2,110,715.6,2.33,Br; I,Br, I,0.51; 2.49,0.51,2.49,2.1592,118.91,300.281,1030.755,2.7110002,0.977096078,0.551130048,,FALSE,,1,Spin-coating,1,SLG | ITO,SnO2-np,Spiro-MeOTAD,1,Air,Air,100,AM 1.5,FALSE,,,1.139,23.68,0.814,21.95
FALSE,FALSE,FALSE,FALSE,TRUE,FALSE,3,TRUE,FALSE,FA0.85MA0.15PbBr0.45I2.55,FA; MA,FA, MA,na,na,0.85; 0.15,0.85,0.15,0,0,2.476,43.111504,8.612,860.68,2.567,Pb,Pb,na,1,1,0,1.19,207.2,110,715.6,2.33,Br; I,Br, I,0.45; 2.55,0.45,2.55,2.164,119.85,299.69498,1028.125,2.705,0.978227628,0.549907579,,FALSE,,1,Spin-coating,1,SLG | ITO,SnO2-np,Spiro-MeOTAD,1,Air,Air,100,AM 1.5,FALSE,,100,1.156,23.3,0.772,20.02
FALSE,FALSE,FALSE,FALSE,TRUE,FALSE,3,TRUE,FALSE,MAPbI3,MA,MA,na,na,na,1,1,0,0,0,2.17,32.07,8.68,926.3,2.55,Pb,Pb,na,1,1,0,1.19,207.2,110,715.6,2.33,I,I,na,3,3,0,2.2,126.9,295.3,1008.4001,2.66,0.911521131,0.540909091,1.6,FALSE,Composition,1,Spin-coating,1,SLG | ITO,SnO2-c,Spiro-MeOTAD,1,Air,Air,100,AM 1.5,FALSE,,50,1.02,21.1,0.69,14.8
FALSE,FALSE,FALSE,FALSE,TRUE,FALSE,3,TRUE,FALSE,MAPbI3,MA,MA,na,na,na,1,1,0,0,0,2.17,32.07,8.68,926.3,2.55,Pb,Pb,na,1,1,0,1.19,207.2,110,715.6,2.33,I,I,na,3,3,0,2.2,126.9,295.3,1008.4001,2.66,0.911521131,0.540909091,1.6,FALSE,Composition,1,Spin-coating,1,SLG | ITO,SnO2-c,Spiro-MeOTAD,1,Air,Air,100,AM 1.5,FALSE,,50,1.01,20.7,0.7,14.5
FALSE,FALSE,FALSE,FALSE,TRUE,FALSE,3,TRUE,FALSE,MAPbI3,MA,MA,na,na,na,1,1,0,0,0,2.17,32.07,8.68,926.3,2.55,Pb,Pb,na,1,1,0,1.19,207.2,110,715.6,2.33,I,I,na,3,3,0,2.2,126.9,295.3,1008.4001,2.66,0.911521131,0.540909091,1.6,FALSE,Composition,1,Spin-coating,1,SLG | ITO,SnO2-c,Spiro-MeOTAD,1,Air,Air,100,AM 1.5,FALSE,,50,0.92,21.1,0.63,12.3
FALSE,FALSE,FALSE,FALSE,TRUE,FALSE,3,TRUE,FALSE,MAPbI3,MA,MA,na,na,na,1,1,0,0,0,2.17,32.07,8.68,926.3,2.55,Pb,Pb,na,1,1,0,1.19,207.2,110,715.6,2.33,I,I,na,3,3,0,2.2,126.9,295.3,1008.4001,2.66,0.911521131,0.540909091,1.6,FALSE,Composition,1,Spin-coating,1,SLG | ITO,SnO2-c,Spiro-MeOTAD,1,Air,Air,100,AM 1.5,FALSE,,50,1.01,20.7,0.73,15.3
FALSE,FALSE,FALSE,FALSE,TRUE,FALSE,3,TRUE,FALSE,MAPbI3,MA,MA,na,na,na,1,1,0,0,0,2.17,32.07,8.68,926.3,2.55,Pb,Pb,na,1,1,0,1.19,207.2,110,715.6,2.33,I,I,na,3,3,0,2.2,126.9,295.3,1008.4001,2.66,0.911521131,0.540909091,1.6,FALSE,Composition,1,Spin-coating,1,SLG | ITO,SnO2-c,Spiro-MeOTAD,1,Air,Air,100,AM 1.5,FALSE,,50,0.98,21.1,0.71,14.6
FALSE,FALSE,FALSE,FALSE,TRUE,FALSE,3,TRUE,FALSE,MAPbI3,MA,MA,na,na,na,1,1,0,0,0,2.17,32.07,8.68,926.3,2.55,Pb,Pb,na,1,1,0,1.19,207.2,110,715.6,2.33,I,I,na,3,3,0,2.2,126.9,295.3,1008.4001,2.66,0.911521131,0.540909091,1.6,FALSE,Composition,1,Spin-coating,1,SLG | ITO,SnO2-c,Spiro-MeOTAD,1,Air,Air,100,AM 1.5,FALSE,,50,0.87,21.3,0.67,12.5
FALSE,FALSE,FALSE,FALSE,TRUE,FALSE,3,TRUE,FALSE,MAPbI3,MA,MA,na,na,na,1,1,0,0,0,2.17,32.07,8.68,926.3,2.55,Pb,Pb,na,1,1,0,1.19,207.2,110,715.6,2.33,I,I,na,3,3,0,2.2,126.9,295.3,1008.4001,2.66,0.911521131,0.540909091,1.6,FALSE,Composition,1,Spin-coating,1,SLG | ITO,SnO2-c,Spiro-MeOTAD,1,Air,Air,100,AM 1.5,FALSE,,50,0.86,21.1,0.6,10.2
FALSE,FALSE,FALSE,FALSE,TRUE,FALSE,3,TRUE,FALSE,MAPbI3,MA,MA,na,na,na,1,1,0,0,0,2.17,32.07,8.68,926.3,2.55,Pb,Pb,na,1,1,0,1.19,207.2,110,715.6,2.33,I,I,na,3,3,0,2.2,126.9,295.3,1008.4001,2.66,0.911521131,0.540909091,1.6,FALSE,Composition,1,Spin-coating,1,SLG | ITO,SnO2-c,Spiro-MeOTAD,1,Air,Air,100,AM 1.5,FALSE,,50,0.96,21,0.73,15
FALSE,FALSE,FALSE,FALSE,TRUE,FALSE,3,TRUE,FALSE,MAPbI3,MA,MA,na,na,na,1,1,0,0,0,2.17,32.07,8.68,926.3,2.55,Pb,Pb,na,1,1,0,1.19,207.2,110,715.6,2.33,I,I,na,3,3,0,2.2,126.9,295.3,1008.4001,2.66,0.911521131,0.540909091,1.6,FALSE,Composition,1,Spin-coating,1,SLG | ITO,SnO2-c,Spiro-MeOTAD,1,Air,Air,100,AM 1.5,FALSE,,50,1.02,21,0.76,16.2
FALSE,FALSE,FALSE,FALSE,TRUE,FALSE,3,TRUE,FALSE,MAPbI3,MA,MA,na,na,na,1,1,0,0,0,2.17,32.07,8.68,926.3,2.55,Pb,Pb,na,1,1,0,1.19,207.2,110,715.6,2.33,I,I,na,3,3,0,2.2,126.9,295.3,1008.4001,2.66,0.911521131,0.540909091,1.6,FALSE,Composition,1,Spin-coating,1,SLG | ITO,SnO2-c,Spiro-MeOTAD,1,Air,Air,100,AM 1.5,FALSE,,50,1.04,21.4,0.75,16.7
FALSE,FALSE,FALSE,FALSE,TRUE,FALSE,3,TRUE,FALSE,MAPbI3,MA,MA,na,na,na,1,1,0,0,0,2.17,32.07,8.68,926.3,2.55,Pb,Pb,na,1,1,0,1.19,207.2,110,715.6,2.33,I,I,na,3,3,0,2.2,126.9,295.3,1008.4001,2.66,0.911521131,0.540909091,1.6,FALSE,Composition,1,Spin-coating,1,SLG | ITO,SnO2-c,Spiro-MeOTAD,1,Air,Air,100,AM 1.5,FALSE,,50,1.02,21.3,0.71,15.4
FALSE,FALSE,FALSE,FALSE,TRUE,FALSE,3,TRUE,FALSE,MAPbI3,MA,MA,na,na,na,1,1,0,0,0,2.17,32.07,8.68,926.3,2.55,Pb,Pb,na,1,1,0,1.19,207.2,110,715.6,2.33,I,I,na,3,3,0,2.2,126.9,295.3,1008.4001,2.66,0.911521131,0.540909091,1.6,FALSE,Composition,1,Spin-coating,1,SLG | ITO,SnO2-c,Spiro-MeOTAD,1,Air,Air,100,AM 1.5,FALSE,,50,1.02,21.3,0.72,15.5
FALSE,FALSE,FALSE,FALSE,TRUE,FALSE,3,TRUE,FALSE,MAPbI3,MA,MA,na,na,na,1,1,0,0,0,2.17,32.07,8.68,926.3,2.55,Pb,Pb,na,1,1,0,1.19,207.2,110,715.6,2.33,I,I,na,3,3,0,2.2,126.9,295.3,1008.4001,2.66,0.911521131,0.540909091,1.6,FALSE,Composition,1,Spin-coating,1,SLG | ITO,SnO2-c,Spiro-MeOTAD,1,Air,Air,100,AM 1.5,FALSE,,50,1.05,22.2,0.763,17.81
FALSE,FALSE,FALSE,FALSE,TRUE,FALSE,3,TRUE,FALSE,FA0.85MA0.15PbBr0.45I2.55,FA; MA,FA, MA,na,na,0.85; 0.15,0.85,0.15,0,0,2.476,43.111504,8.612,860.68,2.567,Pb,Pb,na,1,1,0,1.19,207.2,110,715.6,2.33,Br; I,Br, I,0.45; 2.55,0.45,2.55,2.164,119.85,299.69498,1028.125,2.705,0.978227628,0.549907579,,FALSE,,1,Spin-coating,1,SLG | FTO,TiO2-c | TiO2-mp,Spiro-MeOTAD,1,Air,Air,100,AM 1.5,FALSE,,100,1.03,23.1,0.773,18.5
FALSE,FALSE,FALSE,FALSE,TRUE,FALSE,3,TRUE,FALSE,FA0.85MA0.15PbBr0.45I2.55,FA; MA,FA, MA,na,na,0.85; 0.15,0.85,0.15,0,0,2.476,43.111504,8.612,860.68,2.567,Pb,Pb,na,1,1,0,1.19,207.2,110,715.6,2.33,Br; I,Br, I,0.45; 2.55,0.45,2.55,2.164,119.85,299.69498,1028.125,2.705,0.978227628,0.549907579,,FALSE,,1,Spin-coating,1,SLG | FTO,TiO2-c | TiO2-mp,Spiro-MeOTAD,1,Air,Air,100,AM 1.5,FALSE,,100,1.08,23.6,0.787,20.1
FALSE,FALSE,FALSE,FALSE,TRUE,FALSE,3,TRUE,FALSE,FA0.85MA0.15PbBr0.45I2.55,FA; MA,FA, MA,na,na,0.85; 0.15,0.85,0.15,0,0,2.476,43.111504,8.612,860.68,2.567,Pb,Pb,na,1,1,0,1.19,207.2,110,715.6,2.33,Br; I,Br, I,0.45; 2.55,0.45,2.55,2.164,119.85,299.69498,1028.125,2.705,0.978227628,0.549907579,,FALSE,,1,Spin-coating,1,SLG | FTO,TiO2-c | TiO2-mp,Spiro-MeOTAD,1,Air,Air,100,AM 1.5,FALSE,,100,1.08,21,0.674,15.3
FALSE,FALSE,FALSE,FALSE,TRUE,FALSE,3,TRUE,FALSE,FA0.85MA0.15PbBr0.45I2.55,FA; MA,FA, MA,na,na,0.85; 0.15,0.85,0.15,0,0,2.476,43.111504,8.612,860.68,2.567,Pb,Pb,na,1,1,0,1.19,207.2,110,715.6,2.33,Br; I,Br, I,0.45; 2.55,0.45,2.55,2.164,119.85,299.69498,1028.125,2.705,0.978227628,0.549907579,,FALSE,,1,Spin-coating,1,SLG | FTO,TiO2-c | TiO2-mp,Spiro-MeOTAD,1,Air,Air,100,AM 1.5,FALSE,,100,1.03,15.3,0.511,8.03
FALSE,FALSE,FALSE,FALSE,TRUE,FALSE,3,TRUE,FALSE,FAPbI3,FA,FA,na,na,na,1,1,0,0,0,2.53,45.06,8.6,849.1,2.57,Pb,Pb,na,1,1,0,1.19,207.2,110,715.6,2.33,I,I,na,3,3,0,2.2,126.9,295.3,1008.4001,2.66,0.986612117,0.540909091,1.48,FALSE,Composition,1,Spin-coating,1,SLG | FTO,TiO2-c | TiO2-mp,Spiro-MeOTAD,1,Air,Air,100,AM 1.5,FALSE,,40,0.88,15,0.55,7.26
FALSE,FALSE,FALSE,FALSE,TRUE,FALSE,3,TRUE,FALSE,FAPbI3,FA,FA,na,na,na,1,1,0,0,0,2.53,45.06,8.6,849.1,2.57,Pb,Pb,na,1,1,0,1.19,207.2,110,715.6,2.33,I,I,na,3,3,0,2.2,126.9,295.3,1008.4001,2.66,0.986612117,0.540909091,1.48,FALSE,Composition,1,Spin-coating,1,SLG | FTO,TiO2-c | TiO2-mp,Spiro-MeOTAD,1,Air,Air,100,AM 1.5,FALSE,,40,0.89,17.2,0.55,9.15
FALSE,FALSE,FALSE,FALSE,TRUE,FALSE,3,TRUE,FALSE,FAPbI3,FA,FA,na,na,na,1,1,0,0,0,2.53,45.06,8.6,849.1,2.57,Pb,Pb,na,1,1,0,1.19,207.2,110,715.6,2.33,I,I,na,3,3,0,2.2,126.9,295.3,1008.4001,2.66,0.986612117,0.540909091,1.48,FALSE,Composition,1,Spin-coating,1,SLG | FTO,TiO2-c | TiO2-mp,Spiro-MeOTAD,1,Air,Air,100,AM 1.5,FALSE,,40,0.89,23.9,0.52,11.67
FALSE,FALSE,FALSE,FALSE,TRUE,FALSE,3,TRUE,FALSE,FAPbI3,FA,FA,na,na,na,1,1,0,0,0,2.53,45.06,8.6,849.1,2.57,Pb,Pb,na,1,1,0,1.19,207.2,110,715.6,2.33,I,I,na,3,3,0,2.2,126.9,295.3,1008.4001,2.66,0.986612117,0.540909091,1.48,FALSE,Composition,1,Spin-coating,1,SLG | FTO,TiO2-c | TiO2-mp,Spiro-MeOTAD,1,Air,Air,100,AM 1.5,FALSE,,40,1.08,25.1,0.7,18.94
FALSE,FALSE,FALSE,FALSE,TRUE,FALSE,3,TRUE,FALSE,FAPbI3,FA,FA,na,na,na,1,1,0,0,0,2.53,45.06,8.6,849.1,2.57,Pb,Pb,na,1,1,0,1.19,207.2,110,715.6,2.33,I,I,na,3,3,0,2.2,126.9,295.3,1008.4001,2.66,0.986612117,0.540909091,1.48,FALSE,Composition,1,Spin-coating,1,SLG | FTO,TiO2-c | TiO2-mp,Spiro-MeOTAD,1,Air,Air,100,AM 1.5,FALSE,,40,0.98,24.3,0.55,13.22
FALSE,FALSE,FALSE,FALSE,TRUE,FALSE,3,TRUE,FALSE,FAPbI3,FA,FA,na,na,na,1,1,0,0,0,2.53,45.06,8.6,849.1,2.57,Pb,Pb,na,1,1,0,1.19,207.2,110,715.6,2.33,I,I,na,3,3,0,2.2,126.9,295.3,1008.4001,2.66,0.986612117,0.540909091,1.48,FALSE,Composition,1,Spin-coating,1,SLG | FTO,TiO2-c | TiO2-mp,Spiro-MeOTAD,1,Air,Air,100,AM 1.5,FALSE,,40,0.95,17.46,0.42,6.97
FALSE,FALSE,FALSE,FALSE,TRUE,FALSE,3,TRUE,FALSE,FAPbI3,FA,FA,na,na,na,1,1,0,0,0,2.53,45.06,8.6,849.1,2.57,Pb,Pb,na,1,1,0,1.19,207.2,110,715.6,2.33,I,I,na,3,3,0,2.2,126.9,295.3,1008.4001,2.66,0.986612117,0.540909091,1.48,FALSE,Composition,1,Spin-coating,1,SLG | FTO,TiO2-c | TiO2-mp,Spiro-MeOTAD,1,Air,Air,100,AM 1.5,FALSE,,40,1.04,25.1,0.69,18.02
