Repository: rxhernandez/NestedAE

jacobsson2021dataset.csv is the file taken from the following paper :

Jacobsson, T. J.; Hultqvist, A.; García-Fernández, A.; Anand, A.; Al-Ashouri, A.; Hagfeldt, A.; Crovetto, A.; Abate, A.; Ricciardulli, A. G.; Vijayan, A.; Kulkarni, A.; Anderson, A. Y.; Darwich, B. P.; Yang, B.; Coles, B. L.; Perini, C. A. R.; Rehermann, C.; Ramirez, D.; Fairen-Jimenez, D.; Di Girolamo, D.; Jia, D.; Avila, E.; Juarez-Perez, E. J.; Baumann, F.; Mathies, F.; González, G. S. A.; Boschloo, G.; Nasti, G.; Paramasivam, G.; Martínez-Denegri, G.; Näsström, H.; Michaels, H.; Köbler, H.; Wu, H.; Benesperi, I.; Dar, M. I.; Bayrak Pehlivan, I.; Gould, I. E.; Vagott, J.

File: datasets/PSC_efficiencies/PSC_efficiencies_dataset.csv (part 2 of 19)
Perovskite_single_crystal,Perovskite_dimension_0D,Perovskite_dimension_2D,Perovskite_dimension_2D3D_mixture,Perovskite_dimension_3D,Perovskite_dimension_3D_with_2D_capping_layer,Perovskite_dimension_list_of_layers,Perovskite_composition_perovskite_ABC3_structure,Perovskite_composition_perovskite_inspired_structure,Perovskite_composition_long_form,Perovskite_composition_a_ions,a_1,a_2,a_3,a_4,Perovskite_composition_a_ions_coefficients,a_1_coeff,a_2_coeff,a_3_coeff,a_4_coeff,A_ion_rad,A_at_wt,A_EA,A_IE,A_En,Perovskite_composition_b_ions,b_1,b_2,Perovskite_composition_b_ions_coefficients,b_1_coeff,b_2_coeff,B_ion_rad,B_at_wt,B_EA,B_IE,B_En,Perovskite_composition_c_ions,c_1,c_2,Perovskite_composition_c_ions_coefficients,c_1_coeff,c_2_coeff,X_ion_rad,X_atom_wt,X_EA,X_IE,X_En,Tolerance Factor,Octahedral Factor,Perovskite_band_gap,Perovskite_band_gap_graded,Perovskite_band_gap_estimation_basis,Perovskite_deposition_number_of_deposition_steps,Perovskite_deposition_procedure,Perovskite_deposition_quenching_induced_crystallisation,Substrate_stack_sequence,ETL_stack_sequence,HTL_stack_sequence,JV_average_over_n_number_of_cells,Air or N2,JV_test_atmosphere,JV_light_intensity,JV_light_spectra,JV_light_masked_cell,JV_test_temperature,JV_scan_speed,JV_reverse_scan_Voc,JV_reverse_scan_Jsc,JV_reverse_scan_FF,JV_reverse_scan_PCE
FALSE,FALSE,FALSE,FALSE,TRUE,FALSE,3,TRUE,FALSE,FAPbI3,FA,FA,na,na,na,1,1,0,0,0,2.53,45.06,8.6,849.1,2.57,Pb,Pb,na,1,1,0,1.19,207.2,110,715.6,2.33,I,I,na,3,3,0,2.2,126.9,295.3,1008.4001,2.66,0.986612117,0.540909091,1.48,FALSE,Composition,1,Spin-coating,1,SLG | FTO,TiO2-c,Spiro-MeOTAD,1,Air,Air,100,AM 1.5,FALSE,,100,1.07,23.01,0.726,17.82
FALSE,FALSE,FALSE,FALSE,TRUE,FALSE,3,TRUE,FALSE,FAPbI3,FA,FA,na,na,na,1,1,0,0,0,2.53,45.06,8.6,849.1,2.57,Pb,Pb,na,1,1,0,1.19,207.2,110,715.6,2.33,I,I,na,3,3,0,2.2,126.9,295.3,1008.4001,2.66,0.986612117,0.540909091,1.48,FALSE,Composition,1,Spin-coating,1,SLG | FTO,TiO2-c,Spiro-MeOTAD,1,Air,Air,100,AM 1.5,FALSE,,100,1.07,22.95,0.728,17.91
FALSE,FALSE,FALSE,FALSE,TRUE,FALSE,3,TRUE,FALSE,FAPbI3,FA,FA,na,na,na,1,1,0,0,0,2.53,45.06,8.6,849.1,2.57,Pb,Pb,na,1,1,0,1.19,207.2,110,715.6,2.33,I,I,na,3,3,0,2.2,126.9,295.3,1008.4001,2.66,0.986612117,0.540909091,1.48,FALSE,Composition,1,Spin-coating,1,SLG | FTO,TiO2-c,Spiro-MeOTAD,1,Air,Air,100,AM 1.5,FALSE,,100,1.08,23.73,0.72,18.45
FALSE,FALSE,FALSE,FALSE,TRUE,FALSE,3,TRUE,FALSE,FAPbI3,FA,FA,na,na,na,1,1,0,0,0,2.53,45.06,8.6,849.1,2.57,Pb,Pb,na,1,1,0,1.19,207.2,110,715.6,2.33,I,I,na,3,3,0,2.2,126.9,295.3,1008.4001,2.66,0.986612117,0.540909091,1.48,FALSE,Composition,1,Spin-coating,1,SLG | FTO,TiO2-c,Spiro-MeOTAD,1,Air,Air,100,AM 1.5,FALSE,,100,1.1,23.59,0.767,19.81
FALSE,FALSE,FALSE,FALSE,TRUE,FALSE,3,TRUE,FALSE,FAPbI3,FA,FA,na,na,na,1,1,0,0,0,2.53,45.06,8.6,849.1,2.57,Pb,Pb,na,1,1,0,1.19,207.2,110,715.6,2.33,I,I,na,3,3,0,2.2,126.9,295.3,1008.4001,2.66,0.986612117,0.540909091,1.48,FALSE,Composition,1,Spin-coating,1,SLG | FTO,TiO2-c,Spiro-MeOTAD,1,Air,Air,100,AM 1.5,FALSE,,100,1.08,22.56,0.738,17.98
FALSE,FALSE,FALSE,FALSE,TRUE,FALSE,3,TRUE,FALSE,MAPbI3,MA,MA,na,na,na,1,1,0,0,0,2.17,32.07,8.68,926.3,2.55,Pb,Pb,na,1,1,0,1.19,207.2,110,715.6,2.33,I,I,na,3,3,0,2.2,126.9,295.3,1008.4001,2.66,0.911521131,0.540909091,1.6,FALSE,Composition,1,Spin-coating,1,SLG | FTO,TiO2-c,Spiro-MeOTAD,1,Air,Air,100,AM 1.5,FALSE,,100,1.06,21.19,0.731,16.47
FALSE,FALSE,FALSE,FALSE,TRUE,FALSE,3,TRUE,FALSE,MAPbI3,MA,MA,na,na,na,1,1,0,0,0,2.17,32.07,8.68,926.3,2.55,Pb,Pb,na,1,1,0,1.19,207.2,110,715.6,2.33,I,I,na,3,3,0,2.2,126.9,295.3,1008.4001,2.66,0.911521131,0.540909091,1.6,FALSE,Composition,1,Spin-coating,1,SLG | FTO,TiO2-c,Spiro-MeOTAD,1,Air,Air,100,AM 1.5,FALSE,,100,1.07,21.49,0.722,16.58
FALSE,FALSE,FALSE,FALSE,TRUE,FALSE,3,TRUE,FALSE,MAPbI3,MA,MA,na,na,na,1,1,0,0,0,2.17,32.07,8.68,926.3,2.55,Pb,Pb,na,1,1,0,1.19,207.2,110,715.6,2.33,I,I,na,3,3,0,2.2,126.9,295.3,1008.4001,2.66,0.911521131,0.540909091,1.6,FALSE,Composition,1,Spin-coating,1,SLG | FTO,TiO2-c,Spiro-MeOTAD,1,Air,Air,100,AM 1.5,FALSE,,100,1.07,20.89,0.736,16.31
FALSE,FALSE,FALSE,FALSE,TRUE,FALSE,3,TRUE,FALSE,MAPbI3,MA,MA,na,na,na,1,1,0,0,0,2.17,32.07,8.68,926.3,2.55,Pb,Pb,na,1,1,0,1.19,207.2,110,715.6,2.33,I,I,na,3,3,0,2.2,126.9,295.3,1008.4001,2.66,0.911521131,0.540909091,1.6,FALSE,Composition,1,Spin-coating,1,SLG | FTO,TiO2-c,Spiro-MeOTAD,1,Air,Air,100,AM 1.5,FALSE,,100,1.1,20.87,0.74,17
FALSE,FALSE,FALSE,FALSE,TRUE,FALSE,3,TRUE,FALSE,MAPbI3,MA,MA,na,na,na,1,1,0,0,0,2.17,32.07,8.68,926.3,2.55,Pb,Pb,na,1,1,0,1.19,207.2,110,715.6,2.33,I,I,na,3,3,0,2.2,126.9,295.3,1008.4001,2.66,0.911521131,0.540909091,1.6,FALSE,Composition,1,Spin-coating,1,SLG | FTO,TiO2-c,Spiro-MeOTAD,1,Air,Air,100,AM 1.5,FALSE,,100,1.1,20.7,0.731,16.63
FALSE,FALSE,FALSE,FALSE,TRUE,FALSE,3,TRUE,FALSE,MAPbI3,MA,MA,na,na,na,1,1,0,0,0,2.17,32.07,8.68,926.3,2.55,Pb,Pb,na,1,1,0,1.19,207.2,110,715.6,2.33,I,I,na,3,3,0,2.2,126.9,295.3,1008.4001,2.66,0.911521131,0.540909091,1.57,FALSE,,1,Spin-coating,1,SLG | FTO,TiO2-c,Spiro-MeOTAD,1,Air,Air,100,AM 1.5,FALSE,,167,1.03,15.75,0.629,10.2
FALSE,FALSE,FALSE,FALSE,TRUE,FALSE,3,TRUE,FALSE,MAPbI3,MA,MA,na,na,na,1,1,0,0,0,2.17,32.07,8.68,926.3,2.55,Pb,Pb,na,1,1,0,1.19,207.2,110,715.6,2.33,I,I,na,3,3,0,2.2,126.9,295.3,1008.4001,2.66,0.911521131,0.540909091,1.57,FALSE,,1,Spin-coating,1,SLG | FTO,TiO2-c,Spiro-MeOTAD,1,Air,Air,100,AM 1.5,FALSE,,167,0.95,11.97,0.527,6.02
FALSE,FALSE,FALSE,FALSE,TRUE,FALSE,3,TRUE,FALSE,FAPb0.5Sn0.5I3,FA,FA,na,na,na,1,1,0,0,0,2.53,45.06,8.6,849.1,2.57,Pb; Sn,Pb, Sn,0.5; 0.5,0.5,0.5,1.1700001,162.955,115.5,712.1,2.145,I,I,na,3,3,0,2.2,126.9,295.3,1008.4001,2.66,0.992467352,0.531818227,,FALSE,,1,Spin-coating,1,SLG | ITO,PCBM-60,PEDOT:PSS,1,N2,N2,100,AM 1.5,FALSE,,,0.695,28.37,0.546,10.76
FALSE,FALSE,FALSE,FALSE,TRUE,FALSE,3,TRUE,FALSE,MAPbI3,MA,MA,na,na,na,1,1,0,0,0,2.17,32.07,8.68,926.3,2.55,Pb,Pb,na,1,1,0,1.19,207.2,110,715.6,2.33,I,I,na,3,3,0,2.2,126.9,295.3,1008.4001,2.66,0.911521131,0.540909091,1.6,FALSE,Composition,1,Spin-coating,1,SLG | FTO,TiO2-c | TiO2-mp,Spiro-MeOTAD,1,Air,Air,100,AM 1.5,FALSE,,,0.95,18.18,0.68,11.72
FALSE,FALSE,FALSE,FALSE,TRUE,FALSE,3,TRUE,FALSE,MAPbI3,MA,MA,na,na,na,1,1,0,0,0,2.17,32.07,8.68,926.3,2.55,Pb,Pb,na,1,1,0,1.19,207.2,110,715.6,2.33,I,I,na,3,3,0,2.2,126.9,295.3,1008.4001,2.66,0.911521131,0.540909091,1.6,FALSE,Composition,1,Spin-coating,1,SLG | FTO,TiO2-c | TiO2-mp,Spiro-MeOTAD,1,Air,Air,100,AM 1.5,FALSE,,,0.95,14.1,0.65,8.69
FALSE,FALSE,FALSE,FALSE,TRUE,FALSE,3,TRUE,FALSE,MAPbI3,MA,MA,na,na,na,1,1,0,0,0,2.17,32.07,8.68,926.3,2.55,Pb,Pb,na,1,1,0,1.19,207.2,110,715.6,2.33,I,I,na,3,3,0,2.2,126.9,295.3,1008.4001,2.66,0.911521131,0.540909091,1.6,FALSE,Composition,1,Spin-coating,1,SLG | FTO,TiO2-c | TiO2-mp,Spiro-MeOTAD,1,Air,Air,100,AM 1.5,FALSE,,,0.97,20.92,0.73,14.4
FALSE,FALSE,FALSE,FALSE,TRUE,FALSE,3,TRUE,FALSE,MAPbI3,MA,MA,na,na,na,1,1,0,0,0,2.17,32.07,8.68,926.3,2.55,Pb,Pb,na,1,1,0,1.19,207.2,110,715.6,2.33,I,I,na,3,3,0,2.2,126.9,295.3,1008.4001,2.66,0.911521131,0.540909091,1.6,FALSE,Composition,1,Spin-coating,1,SLG | FTO,TiO2-c | TiO2-mp,Spiro-MeOTAD,1,Air,Air,100,AM 1.5,FALSE,,,1.09,18.33,0.75,14.86
FALSE,FALSE,FALSE,FALSE,TRUE,FALSE,3,TRUE,FALSE,MAPbI3,MA,MA,na,na,na,1,1,0,0,0,2.17,32.07,8.68,926.3,2.55,Pb,Pb,na,1,1,0,1.19,207.2,110,715.6,2.33,I,I,na,3,3,0,2.2,126.9,295.3,1008.4001,2.66,0.911521131,0.540909091,1.6,FALSE,Composition,1,Spin-coating,1,SLG | FTO,TiO2-c | TiO2-mp,Spiro-MeOTAD,1,Air,Air,100,AM 1.5,FALSE,,,1.07,22.37,0.71,17.11
FALSE,FALSE,FALSE,FALSE,TRUE,FALSE,3,TRUE,FALSE,MAPbI3,MA,MA,na,na,na,1,1,0,0,0,2.17,32.07,8.68,926.3,2.55,Pb,Pb,na,1,1,0,1.19,207.2,110,715.6,2.33,I,I,na,3,3,0,2.2,126.9,295.3,1008.4001,2.66,0.911521131,0.540909091,1.6,FALSE,Composition,1,Spin-coating,1,SLG | FTO,TiO2-c | TiO2-mp,Spiro-MeOTAD,1,Air,Air,100,AM 1.5,FALSE,,,1.07,20.49,0.74,16.2
FALSE,FALSE,FALSE,FALSE,TRUE,FALSE,3,TRUE,FALSE,MAPbI3,MA,MA,na,na,na,1,1,0,0,0,2.17,32.07,8.68,926.3,2.55,Pb,Pb,na,1,1,0,1.19,207.2,110,715.6,2.33,I,I,na,3,3,0,2.2,126.9,295.3,1008.4001,2.66,0.911521131,0.540909091,1.6,FALSE,Composition,1,Spin-coating,1,SLG | FTO,TiO2-c | TiO2-mp,Spiro-MeOTAD,1,Air,Air,100,AM 1.5,FALSE,,,1.03,19.56,0.65,13.13
FALSE,FALSE,FALSE,FALSE,TRUE,FALSE,3,TRUE,FALSE,MAPbI3,MA,MA,na,na,na,1,1,0,0,0,2.17,32.07,8.68,926.3,2.55,Pb,Pb,na,1,1,0,1.19,207.2,110,715.6,2.33,I,I,na,3,3,0,2.2,126.9,295.3,1008.4001,2.66,0.911521131,0.540909091,1.6,FALSE,Composition,1,Spin-coating,1,SLG | FTO,TiO2-c | TiO2-mp,Spiro-MeOTAD,1,Air,Air,100,AM 1.5,FALSE,,,1.01,19.58,0.439,8.74
FALSE,FALSE,FALSE,FALSE,TRUE,FALSE,3,TRUE,FALSE,MASnI3,MA,MA,na,na,na,1,1,0,0,0,2.17,32.07,8.68,926.3,2.55,Sn,Sn,na,1,1,0,1.15,118.71,121,708.6,1.96,I,I,na,3,3,0,2.2,126.9,295.3,1008.4001,2.66,0.922404965,0.522727273,1.23,FALSE,,1,Spin-coating,1,SLG | FTO,TiO2-c | TiO2-mp,PTAA,1,N2,N2,100,AM 1.5,FALSE,,,0.229,26.2,0.387,2.32
FALSE,FALSE,FALSE,FALSE,TRUE,FALSE,3,TRUE,FALSE,MAPbI3,MA,MA,na,na,na,1,1,0,0,0,2.17,32.07,8.68,926.3,2.55,Pb,Pb,na,1,1,0,1.19,207.2,110,715.6,2.33,I,I,na,3,3,0,2.2,126.9,295.3,1008.4001,2.66,0.911521131,0.540909091,1.6,FALSE,,1,Spin-coating,1,SLG | ITO,PCBM-60,PEDOT:PSS,1,Air,Air,100,AM 1.5,FALSE,,,0.899,15.9,0.729,10.4
FALSE,FALSE,FALSE,FALSE,TRUE,FALSE,3,TRUE,FALSE,MAPbI3,MA,MA,na,na,na,1,1,0,0,0,2.17,32.07,8.68,926.3,2.55,Pb,Pb,na,1,1,0,1.19,207.2,110,715.6,2.33,I,I,na,3,3,0,2.2,126.9,295.3,1008.4001,2.66,0.911521131,0.540909091,1.6,FALSE,,1,Spin-coating,1,SLG | ITO,PCBM-60,PEDOT:PSS,1,Air,Air,100,AM 1.5,FALSE,,,0.28,8,0.25,0.56
FALSE,FALSE,FALSE,FALSE,TRUE,FALSE,3,TRUE,FALSE,Cs0.17FA0.83PbBr0.8I2.2,Cs; FA,Cs, FA,na,na,0.17; 0.83,0.17,0.83,0,0,2.3957,59.9945,14.8713,768.622,2.2673998,Pb,Pb,na,1,1,0,1.19,207.2,110,715.6,2.33,Br; I,Br, I,0.8; 2.2,0.8,2.2,2.136,114.36668,303.1133,1043.4667,2.74,0.963438304,0.557116105,1.72,FALSE,,1,Spin-coating,1,SLG | FTO,SnO2-np,Spiro-MeOTAD,1,N2,N2,100,AM 1.5,FALSE,,100,1.244,19.5,0.767,18.6
FALSE,FALSE,FALSE,FALSE,TRUE,FALSE,3,TRUE,FALSE,Cs0.17FA0.83PbBr1.2I1.8,Cs; FA,Cs, FA,na,na,0.17; 0.83,0.17,0.83,0,0,2.3957,59.9945,14.8713,768.622,2.2673998,Pb,Pb,na,1,1,0,1.19,207.2,110,715.6,2.33,Br; I,Br, I,1.2; 1.8,1.2,1.8,2.104,108.1,307.02,1061,2.78,0.965928471,0.565589354,1.79,FALSE,,1,Spin-coating,1,SLG | FTO,SnO2-np,Spiro-MeOTAD,1,N2,N2,100,AM 1.5,FALSE,,100,1.284,17.8,0.722,16.51
FALSE,FALSE,FALSE,FALSE,TRUE,FALSE,3,TRUE,FALSE,Cs0.17FA0.83PbBr1.5I1.5,Cs; FA,Cs, FA,na,na,0.17; 0.83,0.17,0.83,0,0,2.3957,59.9945,14.8713,768.622,2.2673998,Pb,Pb,na,1,1,0,1.19,207.2,110,715.6,2.33,Br; I,Br, I,1.5; 1.5,1.5,1.5,2.0800002,103.4,309.94998,1074.15,2.8100002,0.967828064,0.57211533,1.86,FALSE,,1,Spin-coating,1,SLG | FTO,SnO2-np,Spiro-MeOTAD,1,N2,N2,100,AM 1.5,FALSE,,100,1.296,16.2,0.715,15.01
FALSE,FALSE,FALSE,FALSE,TRUE,FALSE,3,TRUE,FALSE,Cs0.17FA0.83PbBr1.8I1.2,Cs; FA,Cs, FA,na,na,0.17; 0.83,0.17,0.83,0,0,2.3957,59.9945,14.8713,768.622,2.2673998,Pb,Pb,na,1,1,0,1.19,207.2,110,715.6,2.33,Br; I,Br, I,1.8; 1.2,1.8,1.2,2.056,98.700005,312.87997,1087.3,2.8400002,0.969755779,0.578793774,1.93,FALSE,,1,Spin-coating,1,SLG | FTO,SnO2-np,Spiro-MeOTAD,1,N2,N2,100,AM 1.5,FALSE,,100,1.312,15,0.729,14.35
FALSE,FALSE,FALSE,FALSE,TRUE,FALSE,3,TRUE,FALSE,MAPbI3,MA,MA,na,na,na,1,1,0,0,0,2.17,32.07,8.68,926.3,2.55,Pb,Pb,na,1,1,0,1.19,207.2,110,715.6,2.33,I,I,na,3,3,0,2.2,126.9,295.3,1008.4001,2.66,0.911521131,0.540909091,1.6,FALSE,Composition,1,Spin-coating,1,SLG | ITO,PCBM-60,NiO-c,1,Air,Air,100,AM 1.5,FALSE,,,0.995,21.6,0.784,16.98
FALSE,FALSE,FALSE,FALSE,TRUE,FALSE,3,TRUE,FALSE,MAPbI3,MA,MA,na,na,na,1,1,0,0,0,2.17,32.07,8.68,926.3,2.55,Pb,Pb,na,1,1,0,1.19,207.2,110,715.6,2.33,I,I,na,3,3,0,2.2,126.9,295.3,1008.4001,2.66,0.911521131,0.540909091,1.6,FALSE,Composition,1,Spin-coating,1,SLG | ITO,PCBM-60,NiO-c,1,Air,Air,100,AM 1.5,FALSE,,,0.915,20.8,0.772,14.81
FALSE,FALSE,FALSE,FALSE,TRUE,FALSE,3,TRUE,FALSE,Cs0.1FA0.76MA0.14PbBr0.51I2.49,Cs; FA; MA,Cs, FA, MA,na,0.1; 0.76; 0.14,0.1,0.76,0.14,0,2.4006,52.0264,12.300201,812.568,2.3892002,Pb,Pb,na,1,1,0,1.19,207.2,110,715.6,2.33,Br; I,Br, I,0.51; 2.49,0.51,2.49,2.1592,118.91,300.281,1030.755,2.7110002,0.962697212,0.551130048,1.61,FALSE,,1,Spin-coating,1,SLG | FTO,TiO2-c | TiO2-mp,Spiro-MeOTAD,1,Air,Air,100,AM 1.5,FALSE,,25,1.098,21.81,0.779,18.65
FALSE,FALSE,FALSE,FALSE,TRUE,FALSE,3,TRUE,FALSE,Cs0.1FA0.76MA0.14PbBr0.51I2.49,Cs; FA; MA,Cs, FA, MA,na,0.1; 0.76; 0.14,0.1,0.76,0.14,0,2.4006,52.0264,12.300201,812.568,2.3892002,Pb,Pb,na,1,1,0,1.19,207.2,110,715.6,2.33,Br; I,Br, I,0.51; 2.49,0.51,2.49,2.1592,118.91,300.281,1030.755,2.7110002,0.962697212,0.551130048,1.61,FALSE,,1,Spin-coating,1,SLG | FTO,SnO2-c,Spiro-MeOTAD,1,Air,Air,100,AM 1.5,FALSE,,25,1.11,22.5,0.681,17
FALSE,FALSE,FALSE,FALSE,TRUE,FALSE,3,TRUE,FALSE,MAPbI3,MA,MA,na,na,na,1,1,0,0,0,2.17,32.07,8.68,926.3,2.55,Pb,Pb,na,1,1,0,1.19,207.2,110,715.6,2.33,I,I,na,3,3,0,2.2,126.9,295.3,1008.4001,2.66,0.911521131,0.540909091,1.6,FALSE,Composition,1,Spin-coating,1,Willow glass | AZO,SnO2-np,Spiro-MeOTAD,1,Air,Air,100,AM 1.5,FALSE,,100,0.99,17.89,0.534,9.45
FALSE,FALSE,FALSE,FALSE,TRUE,FALSE,3,TRUE,FALSE,MAPbI3,MA,MA,na,na,na,1,1,0,0,0,2.17,32.07,8.68,926.3,2.55,Pb,Pb,na,1,1,0,1.19,207.2,110,715.6,2.33,I,I,na,3,3,0,2.2,126.9,295.3,1008.4001,2.66,0.911521131,0.540909091,1.6,FALSE,Composition,1,Spin-coating,1,Willow glass | AZO,SnO2-np,Spiro-MeOTAD,1,Air,Air,100,AM 1.5,FALSE,,100,0.99,17.37,0.543,9.35
FALSE,FALSE,FALSE,FALSE,TRUE,FALSE,3,TRUE,FALSE,MAPbI3,MA,MA,na,na,na,1,1,0,0,0,2.17,32.07,8.68,926.3,2.55,Pb,Pb,na,1,1,0,1.19,207.2,110,715.6,2.33,I,I,na,3,3,0,2.2,126.9,295.3,1008.4001,2.66,0.911521131,0.540909091,1.6,FALSE,Composition,1,Spin-coating,1,Willow glass | AZO,SnO2-np,Spiro-MeOTAD,1,Air,Air,100,AM 1.5,FALSE,,100,0.98,17.51,0.542,9.29
FALSE,FALSE,FALSE,FALSE,TRUE,FALSE,3,TRUE,FALSE,MAPbI3,MA,MA,na,na,na,1,1,0,0,0,2.17,32.07,8.68,926.3,2.55,Pb,Pb,na,1,1,0,1.19,207.2,110,715.6,2.33,I,I,na,3,3,0,2.2,126.9,295.3,1008.4001,2.66,0.911521131,0.540909091,1.6,FALSE,Composition,1,Spin-coating,1,Willow glass | AZO,SnO2-np,Spiro-MeOTAD,1,Air,Air,100,AM 1.5,FALSE,,100,0.98,17.28,0.543,9.2
FALSE,FALSE,FALSE,FALSE,TRUE,FALSE,3,TRUE,FALSE,FA0.6MA0.4Pb0.4Sn0.6I3,FA; MA,FA, MA,na,na,0.6; 0.4,0.6,0.4,0,0,2.3860002,39.864002,8.632,879.98,2.562,Pb; Sn,Pb, Sn,0.4; 0.6,0.4,0.6,1.166,154.106,116.600006,711.4,2.108,I,I,na,3,3,0,2.2,126.9,295.3,1008.4001,2.66,0.963396269,0.53,1.25,FALSE,,1,Spin-coating,1,SLG | ITO,C60 | BCP,PEDOT:PSS,1,Air,Air,100,AM 1.5,FALSE,,,0.845,28.6,0.724,17.5
FALSE,FALSE,FALSE,FALSE,TRUE,FALSE,3,TRUE,FALSE,MAPbI3,MA,MA,na,na,na,1,1,0,0,0,2.17,32.07,8.68,926.3,2.55,Pb,Pb,na,1,1,0,1.19,207.2,110,715.6,2.33,I,I,na,3,3,0,2.2,126.9,295.3,1008.4001,2.66,0.911521131,0.540909091,1.6,FALSE,Composition,1,Spin-coating,1,SLG | FTO,TiO2-c,Spiro-MeOTAD,1,Air,Air,100,AM 1.5,FALSE,,,0.97,20.76,0.638,12.84
FALSE,FALSE,FALSE,FALSE,TRUE,FALSE,3,TRUE,FALSE,MAPbI3,MA,MA,na,na,na,1,1,0,0,0,2.17,32.07,8.68,926.3,2.55,Pb,Pb,na,1,1,0,1.19,207.2,110,715.6,2.33,I,I,na,3,3,0,2.2,126.9,295.3,1008.4001,2.66,0.911521131,0.540909091,1.6,FALSE,Composition,1,Spin-coating,1,SLG | FTO,TiO2-c,Spiro-MeOTAD,1,Air,Air,100,AM 1.5,FALSE,,,0.98,20.36,0.702,14.01
FALSE,FALSE,FALSE,FALSE,TRUE,FALSE,3,TRUE,FALSE,MAPbI3,MA,MA,na,na,na,1,1,0,0,0,2.17,32.07,8.68,926.3,2.55,Pb,Pb,na,1,1,0,1.19,207.2,110,715.6,2.33,I,I,na,3,3,0,2.2,126.9,295.3,1008.4001,2.66,0.911521131,0.540909091,1.6,FALSE,Composition,1,Spin-coating,1,SLG | FTO,TiO2-c,Spiro-MeOTAD,1,Air,Air,100,AM 1.5,FALSE,,,1.04,20.41,0.695,14.75
FALSE,FALSE,FALSE,FALSE,TRUE,FALSE,3,TRUE,FALSE,MAPbI3,MA,MA,na,na,na,1,1,0,0,0,2.17,32.07,8.68,926.3,2.55,Pb,Pb,na,1,1,0,1.19,207.2,110,715.6,2.33,I,I,na,3,3,0,2.2,126.9,295.3,1008.4001,2.66,0.911521131,0.540909091,1.6,FALSE,Composition,1,Spin-coating,1,SLG | FTO,TiO2-c,Spiro-MeOTAD,1,Air,Air,100,AM 1.5,FALSE,,,0.88,15.83,0.637,8.88
FALSE,FALSE,FALSE,FALSE,TRUE,FALSE,3,TRUE,FALSE,Cs0.05FA0.79MA0.16PbBr0.51I2.49,Cs; FA; MA,Cs, FA, MA,na,0.05; 0.79; 0.16,0.05,0.79,0.16,0,2.4329,47.3741,10.4573,837.782,2.4778,Pb,Pb,na,1,1,0,1.19,207.2,110,715.6,2.33,Br; I,Br, I,0.51; 2.49,0.51,2.49,2.1592,118.91,300.281,1030.755,2.7110002,0.969516616,0.551130048,,FALSE,,1,Spin-coating,1,SLG | SnO2 | SiO2 | FTO,TiO2-c | TiO2-mp,Spiro-MeOTAD,1,Air,Air,100,AM 1.5,FALSE,,100,1.04,21.4,0.71,15.9
FALSE,FALSE,FALSE,FALSE,TRUE,FALSE,3,TRUE,FALSE,Cs0.05FA0.79MA0.16PbBr0.51I2.49,Cs; FA; MA,Cs, FA, MA,na,0.05; 0.79; 0.16,0.05,0.79,0.16,0,2.4329,47.3741,10.4573,837.782,2.4778,Pb,Pb,na,1,1,0,1.19,207.2,110,715.6,2.33,Br; I,Br, I,0.51; 2.49,0.51,2.49,2.1592,118.91,300.281,1030.755,2.7110002,0.969516616,0.551130048,,FALSE,,1,Spin-coating,1,SLG | FTO,TiO2-c | TiO2-mp,Spiro-MeOTAD,1,Air,Air,100,AM 1.5,FALSE,,100,0.99,21.3,0.697,14.8
FALSE,FALSE,FALSE,FALSE,TRUE,FALSE,3,TRUE,FALSE,MAPbI3,MA,MA,na,na,na,1,1,0,0,0,2.17,32.07,8.68,926.3,2.55,Pb,Pb,na,1,1,0,1.19,207.2,110,715.6,2.33,I,I,na,3,3,0,2.2,126.9,295.3,1008.4001,2.66,0.911521131,0.540909091,1.6,FALSE,Composition,1,Spin-coating,1,SLG | ITO,PCBM-60,PEDOT:PSS,1,N2,N2,100,AM 1.5,FALSE,,,0.94,21.46,0.78,16.01
FALSE,FALSE,FALSE,FALSE,TRUE,FALSE,3,TRUE,FALSE,MAPbI3,MA,MA,na,na,na,1,1,0,0,0,2.17,32.07,8.68,926.3,2.55,Pb,Pb,na,1,1,0,1.19,207.2,110,715.6,2.33,I,I,na,3,3,0,2.2,126.9,295.3,1008.4001,2.66,0.911521131,0.540909091,1.6,FALSE,Composition,1,Spin-coating,1,SLG | ITO,PCBM-60,PEDOT:PSS,1,N2,N2,100,AM 1.5,FALSE,,,0.96,19.09,0.69,12.74
FALSE,FALSE,FALSE,FALSE,TRUE,FALSE,3,TRUE,FALSE,MAPbI3,MA,MA,na,na,na,1,1,0,0,0,2.17,32.07,8.68,926.3,2.55,Pb,Pb,na,1,1,0,1.19,207.2,110,715.6,2.33,I,I,na,3,3,0,2.2,126.9,295.3,1008.4001,2.66,0.911521131,0.540909091,1.6,FALSE,Composition,1,Spin-coating,1,SLG | ITO,PCBM-60,PEDOT:PSS,1,N2,N2,100,AM 1.5,FALSE,,,1.01,20.82,0.72,15.28
FALSE,FALSE,FALSE,FALSE,TRUE,FALSE,3,TRUE,FALSE,MAPbI3,MA,MA,na,na,na,1,1,0,0,0,2.17,32.07,8.68,926.3,2.55,Pb,Pb,na,1,1,0,1.19,207.2,110,715.6,2.33,I,I,na,3,3,0,2.2,126.9,295.3,1008.4001,2.66,0.911521131,0.540909091,1.6,FALSE,Composition,1,Spin-coating,1,SLG | ITO,PCBM-60,PEDOT:PSS,1,N2,N2,100,AM 1.5,FALSE,,,0.95,21.37,0.8,16.43
FALSE,FALSE,FALSE,FALSE,TRUE,FALSE,3,TRUE,FALSE,MAPbI3,MA,MA,na,na,na,1,1,0,0,0,2.17,32.07,8.68,926.3,2.55,Pb,Pb,na,1,1,0,1.19,207.2,110,715.6,2.33,I,I,na,3,3,0,2.2,126.9,295.3,1008.4001,2.66,0.911521131,0.540909091,1.6,FALSE,Composition,1,Spin-coating,1,SLG | ITO,PCBM-60,PEDOT:PSS,1,N2,N2,100,AM 1.5,FALSE,,,0.96,19.56,0.69,13.11
FALSE,FALSE,FALSE,FALSE,TRUE,FALSE,3,TRUE,FALSE,MAPbI3,MA,MA,na,na,na,1,1,0,0,0,2.17,32.07,8.68,926.3,2.55,Pb,Pb,na,1,1,0,1.19,207.2,110,715.6,2.33,I,I,na,3,3,0,2.2,126.9,295.3,1008.4001,2.66,0.911521131,0.540909091,1.6,FALSE,Composition,1,Spin-coating,1,SLG | ITO,PCBM-60,PEDOT:PSS,1,N2,N2,100,AM 1.5,FALSE,,,0.87,13.61,0.39,4.69
FALSE,FALSE,FALSE,FALSE,TRUE,FALSE,3,TRUE,FALSE,MAPbI3,MA,MA,na,na,na,1,1,0,0,0,2.17,32.07,8.68,926.3,2.55,Pb,Pb,na,1,1,0,1.19,207.2,110,715.6,2.33,I,I,na,3,3,0,2.2,126.9,295.3,1008.4001,2.66,0.911521131,0.540909091,1.6,FALSE,Composition,1,Spin-coating,1,SLG | ITO,PCBM-60,PEDOT:PSS,1,N2,N2,100,AM 1.5,FALSE,,,0.91,8.84,0.27,2.35
FALSE,FALSE,FALSE,FALSE,TRUE,FALSE,3,TRUE,FALSE,Cs0.05FA0.79MA0.16PbBr0.49I2.51,Cs; FA; MA,Cs, FA, MA,na,0.05; 0.79; 0.16,0.05,0.79,0.16,0,2.4329,47.3741,10.4573,837.782,2.4778,Pb,Pb,na,1,1,0,1.19,207.2,110,715.6,2.33,Br; I,Br, I,0.49; 2.51,0.49,2.51,2.1608002,119.223335,300.08566,1029.8783,2.7089999,0.9693913,0.550721904,,FALSE,,1,Spin-coating,1,SLG | FTO,TiO2-c,Spiro-MeOTAD,1,Air,Air,100,AM 1.5,FALSE,,,1.115,21.1,0.739,17.38
FALSE,FALSE,FALSE,FALSE,TRUE,FALSE,3,TRUE,FALSE,FA0.83MA0.17PbBr0.51I2.49,FA; MA,FA, MA,na,na,0.83; 0.17,0.83,0.17,0,0,2.4688,42.8517,8.6136,862.224,2.5665998,Pb,Pb,na,1,1,0,1.19,207.2,110,715.6,2.33,Br; I,Br, I,0.51; 2.49,0.51,2.49,2.1592,118.91,300.281,1030.755,2.7110002,0.977096078,0.551130048,,FALSE,,1,Spin-coating,1,SLG | FTO,TiO2-c,Spiro-MeOTAD,1,Air,Air,100,AM 1.5,FALSE,,,1.07,19.92,0.689,14.68
FALSE,FALSE,FALSE,FALSE,TRUE,FALSE,3,TRUE,FALSE,MAPbI3,MA,MA,na,na,na,1,1,0,0,0,2.17,32.07,8.68,926.3,2.55,Pb,Pb,na,1,1,0,1.19,207.2,110,715.6,2.33,I,I,na,3,3,0,2.2,126.9,295.3,1008.4001,2.66,0.911521131,0.540909091,1.59,FALSE,,1,Spin-coating,1,SLG | ITO,PCBM-60,NiO-c,1,Air,Air,100,AM 1.5,FALSE,,100,1.09,19.3,0.76,16
FALSE,FALSE,FALSE,FALSE,TRUE,FALSE,3,TRUE,FALSE,MAPbI3,MA,MA,na,na,na,1,1,0,0,0,2.17,32.07,8.68,926.3,2.55,Pb,Pb,na,1,1,0,1.19,207.2,110,715.6,2.33,I,I,na,3,3,0,2.2,126.9,295.3,1008.4001,2.66,0.911521131,0.540909091,1.59,FALSE,,1,Spin-coating,1,SLG | ITO,PCBM-60,NiO-c,1,Air,Air,100,AM 1.5,FALSE,,100,1.1,20.6,0.81,18.4
FALSE,FALSE,FALSE,FALSE,TRUE,FALSE,3,TRUE,FALSE,MAPbI3,MA,MA,na,na,na,1,1,0,0,0,2.17,32.07,8.68,926.3,2.55,Pb,Pb,na,1,1,0,1.19,207.2,110,715.6,2.33,I,I,na,3,3,0,2.2,126.9,295.3,1008.4001,2.66,0.911521131,0.540909091,1.59,FALSE,,1,Spin-coating,1,SLG | ITO,PCBM-60,NiO-c,1,Air,Air,100,AM 1.5,FALSE,,100,1.1,20.3,0.8,17.9
FALSE,FALSE,FALSE,FALSE,TRUE,FALSE,3,TRUE,FALSE,MAPbI3,MA,MA,na,na,na,1,1,0,0,0,2.17,32.07,8.68,926.3,2.55,Pb,Pb,na,1,1,0,1.19,207.2,110,715.6,2.33,I,I,na,3,3,0,2.2,126.9,295.3,1008.4001,2.66,0.911521131,0.540909091,1.59,FALSE,,1,Spin-coating,1,SLG | ITO,PCBM-60,NiO-c,1,Air,Air,100,AM 1.5,FALSE,,100,1.05,19.6,0.74,15.2
FALSE,FALSE,FALSE,FALSE,TRUE,FALSE,3,TRUE,FALSE,MAPbI3,MA,MA,na,na,na,1,1,0,0,0,2.17,32.07,8.68,926.3,2.55,Pb,Pb,na,1,1,0,1.19,207.2,110,715.6,2.33,I,I,na,3,3,0,2.2,126.9,295.3,1008.4001,2.66,0.911521131,0.540909091,1.6,FALSE,,1,Spin-coating,1,SLG | ITO,PCBM-60,NiO-c,1,Air,Air,100,AM 1.5,FALSE,,100,1,18.9,0.69,13
FALSE,FALSE,FALSE,FALSE,TRUE,FALSE,3,TRUE,FALSE,MAPbI3,MA,MA,na,na,na,1,1,0,0,0,2.17,32.07,8.68,926.3,2.55,Pb,Pb,na,1,1,0,1.19,207.2,110,715.6,2.33,I,I,na,3,3,0,2.2,126.9,295.3,1008.4001,2.66,0.911521131,0.540909091,1.59,FALSE,,1,Spin-coating,1,SLG | ITO,PCBM-60,NiO-c,1,Air,Air,100,AM 1.5,FALSE,,10,1.07,19.3,0.76,15.7
FALSE,FALSE,FALSE,FALSE,TRUE,FALSE,3,TRUE,FALSE,MAPbI3,MA,MA,na,na,na,1,1,0,0,0,2.17,32.07,8.68,926.3,2.55,Pb,Pb,na,1,1,0,1.19,207.2,110,715.6,2.33,I,I,na,3,3,0,2.2,126.9,295.3,1008.4001,2.66,0.911521131,0.540909091,1.59,FALSE,,1,Spin-coating,1,SLG | ITO,PCBM-60,NiO-c,1,Air,Air,100,AM 1.5,FALSE,,10,1.08,20.7,0.78,17.4
FALSE,FALSE,FALSE,FALSE,TRUE,FALSE,3,TRUE,FALSE,MAPbI3,MA,MA,na,na,na,1,1,0,0,0,2.17,32.07,8.68,926.3,2.55,Pb,Pb,na,1,1,0,1.19,207.2,110,715.6,2.33,I,I,na,3,3,0,2.2,126.9,295.3,1008.4001,2.66,0.911521131,0.540909091,1.59,FALSE,,1,Spin-coating,1,SLG | ITO,PCBM-60,NiO-c,1,Air,Air,100,AM 1.5,FALSE,,10,1.07,20.5,0.79,17.3
FALSE,FALSE,FALSE,FALSE,TRUE,FALSE,3,TRUE,FALSE,MAPbI3,MA,MA,na,na,na,1,1,0,0,0,2.17,32.07,8.68,926.3,2.55,Pb,Pb,na,1,1,0,1.19,207.2,110,715.6,2.33,I,I,na,3,3,0,2.2,126.9,295.3,1008.4001,2.66,0.911521131,0.540909091,1.59,FALSE,,1,Spin-coating,1,SLG | ITO,PCBM-60,NiO-c,1,Air,Air,100,AM 1.5,FALSE,,1000,1.07,20.5,0.77,16.9
FALSE,FALSE,FALSE,FALSE,TRUE,FALSE,3,TRUE,FALSE,MAPbI3,MA,MA,na,na,na,1,1,0,0,0,2.17,32.07,8.68,926.3,2.55,Pb,Pb,na,1,1,0,1.19,207.2,110,715.6,2.33,I,I,na,3,3,0,2.2,126.9,295.3,1008.4001,2.66,0.911521131,0.540909091,1.59,FALSE,,1,Spin-coating,1,SLG | ITO,PCBM-60,NiO-c,1,Air,Air,100,AM 1.5,FALSE,,10,0.98,20,0.77,15.1
FALSE,FALSE,FALSE,FALSE,TRUE,FALSE,3,TRUE,FALSE,MAPbI3,MA,MA,na,na,na,1,1,0,0,0,2.17,32.07,8.68,926.3,2.55,Pb,Pb,na,1,1,0,1.19,207.2,110,715.6,2.33,I,I,na,3,3,0,2.2,126.9,295.3,1008.4001,2.66,0.911521131,0.540909091,1.6,FALSE,,1,Spin-coating,1,SLG | ITO,PCBM-60,NiO-c,1,Air,Air,100,AM 1.5,FALSE,,10,0.82,19,0.7,10.9
FALSE,FALSE,FALSE,FALSE,TRUE,FALSE,3,TRUE,FALSE,MAPbI3,MA,MA,na,na,na,1,1,0,0,0,2.17,32.07,8.68,926.3,2.55,Pb,Pb,na,1,1,0,1.19,207.2,110,715.6,2.33,I,I,na,3,3,0,2.2,126.9,295.3,1008.4001,2.66,0.911521131,0.540909091,1.6,FALSE,,1,Spin-coating,1,SLG | ITO,PCBM-60,NiO-c,1,Air,Air,100,AM 1.5,FALSE,,1000,1,19,0.67,12.7
FALSE,FALSE,FALSE,FALSE,TRUE,FALSE,3,TRUE,FALSE,MAPbI3,MA,MA,na,na,na,1,1,0,0,0,2.17,32.07,8.68,926.3,2.55,Pb,Pb,na,1,1,0,1.19,207.2,110,715.6,2.33,I,I,na,3,3,0,2.2,126.9,295.3,1008.4001,2.66,0.911521131,0.540909091,1.6,FALSE,,1,Spin-coating,1,SLG | ITO,PCBM-60,PEDOT:PSS,1,N2,N2,100,AM 1.5,FALSE,,,0.84,24.17,0.57,11.6
FALSE,FALSE,FALSE,FALSE,TRUE,FALSE,3,TRUE,FALSE,MAPbI3,MA,MA,na,na,na,1,1,0,0,0,2.17,32.07,8.68,926.3,2.55,Pb,Pb,na,1,1,0,1.19,207.2,110,715.6,2.33,I,I,na,3,3,0,2.2,126.9,295.3,1008.4001,2.66,0.911521131,0.540909091,1.6,FALSE,Composition,1,Spin-coating,1,SLG | ITO,PCBM-60,PEDOT:PSS,1,Air,Air,100,AM 1.5,FALSE,,300,0.86,20.32,0.685,11.98
FALSE,FALSE,FALSE,FALSE,TRUE,FALSE,3,TRUE,FALSE,MAPbI3,MA,MA,na,na,na,1,1,0,0,0,2.17,32.07,8.68,926.3,2.55,Pb,Pb,na,1,1,0,1.19,207.2,110,715.6,2.33,I,I,na,3,3,0,2.2,126.9,295.3,1008.4001,2.66,0.911521131,0.540909091,1.6,FALSE,Composition,1,Spin-coating,1,SLG | ITO,PCBM-60 | BCP,NiO-c,1,Air,Air,100,AM 1.5,FALSE,,,1.028,21.15,0.783,17.02
FALSE,FALSE,FALSE,FALSE,TRUE,FALSE,3,TRUE,FALSE,MAPbI3,MA,MA,na,na,na,1,1,0,0,0,2.17,32.07,8.68,926.3,2.55,Pb,Pb,na,1,1,0,1.19,207.2,110,715.6,2.33,I,I,na,3,3,0,2.2,126.9,295.3,1008.4001,2.66,0.911521131,0.540909091,1.6,FALSE,Composition,1,Spin-coating,1,SLG | ITO,PCBM-60 | BCP,NiO-c,1,Air,Air,100,AM 1.5,FALSE,,,1.002,19.65,0.778,15.61
FALSE,FALSE,FALSE,FALSE,TRUE,FALSE,3,TRUE,FALSE,MAPbI3,MA,MA,na,na,na,1,1,0,0,0,2.17,32.07,8.68,926.3,2.55,Pb,Pb,na,1,1,0,1.19,207.2,110,715.6,2.33,I,I,na,3,3,0,2.2,126.9,295.3,1008.4001,2.66,0.911521131,0.540909091,1.6,FALSE,Composition,1,Spin-coating,1,SLG | ITO,PCBM-60 | BCP,NiO-c,1,Air,Air,100,AM 1.5,FALSE,,,1.023,19.95,0.755,15.4
FALSE,FALSE,FALSE,FALSE,TRUE,FALSE,3,TRUE,FALSE,MAPbI3,MA,MA,na,na,na,1,1,0,0,0,2.17,32.07,8.68,926.3,2.55,Pb,Pb,na,1,1,0,1.19,207.2,110,715.6,2.33,I,I,na,3,3,0,2.2,126.9,295.3,1008.4001,2.66,0.911521131,0.540909091,1.6,FALSE,Composition,1,Spin-coating,1,PEN | ITO,PCBM-60 | BCP,NiO-c,1,Air,Air,100,AM 1.5,FALSE,,,0.97,20.47,0.73,14.49
FALSE,FALSE,FALSE,FALSE,TRUE,FALSE,3,TRUE,FALSE,MAPbI3,MA,MA,na,na,na,1,1,0,0,0,2.17,32.07,8.68,926.3,2.55,Pb,Pb,na,1,1,0,1.19,207.2,110,715.6,2.33,I,I,na,3,3,0,2.2,126.9,295.3,1008.4001,2.66,0.911521131,0.540909091,1.6,FALSE,Composition,1,Spin-coating,1,SLG | Ag-nw | Graphene oxide,PCBM-60 | BCP,PEDOT:PSS,1,N2,N2,100,AM 1.5,FALSE,,100,0.87,15.43,0.709,9.62
FALSE,FALSE,FALSE,FALSE,TRUE,FALSE,3,TRUE,FALSE,MAPbI3,MA,MA,na,na,na,1,1,0,0,0,2.17,32.07,8.68,926.3,2.55,Pb,Pb,na,1,1,0,1.19,207.2,110,715.6,2.33,I,I,na,3,3,0,2.2,126.9,295.3,1008.4001,2.66,0.911521131,0.540909091,1.6,FALSE,Composition,1,Spin-coating,1,SLG | ITO,PCBM-60 | BCP,PEDOT:PSS,1,N2,N2,100,AM 1.5,FALSE,,100,0.87,16.23,0.8,11.34
FALSE,FALSE,FALSE,FALSE,TRUE,FALSE,3,TRUE,FALSE,MAPbI3,MA,MA,na,na,na,1,1,0,0,0,2.17,32.07,8.68,926.3,2.55,Pb,Pb,na,1,1,0,1.19,207.2,110,715.6,2.33,I,I,na,3,3,0,2.2,126.9,295.3,1008.4001,2.66,0.911521131,0.540909091,1.6,FALSE,Composition,1,Spin-coating,1,SLG | Ag-nw,PCBM-60 | BCP,PEDOT:PSS,1,N2,N2,100,AM 1.5,FALSE,,100,0.042,0,0.307,0
FALSE,FALSE,FALSE,FALSE,TRUE,FALSE,3,TRUE,FALSE,MAPbI3,MA,MA,na,na,na,1,1,0,0,0,2.17,32.07,8.68,926.3,2.55,Pb,Pb,na,1,1,0,1.19,207.2,110,715.6,2.33,I,I,na,3,3,0,2.2,126.9,295.3,1008.4001,2.66,0.911521131,0.540909091,1.58,FALSE,,1,Spin-coating,1,SLG | ITO,PCBM-60 | BCP,PEDOT:PSS,1,N2,N2,100,AM 1.5,FALSE,,,0.95,20,0.75,14.1
FALSE,FALSE,FALSE,FALSE,TRUE,FALSE,3,TRUE,FALSE,MAPbI3,MA,MA,na,na,na,1,1,0,0,0,2.17,32.07,8.68,926.3,2.55,Pb,Pb,na,1,1,0,1.19,207.2,110,715.6,2.33,I,I,na,3,3,0,2.2,126.9,295.3,1008.4001,2.66,0.911521131,0.540909091,1.6,FALSE,Composition,1,Spin-coating,1,SLG | FTO,TiO2-c | TiO2-mp,Spiro-MeOTAD,1,Air,Air,100,AM 1.5,FALSE,,40,1.018,21.46,0.596,13.02
FALSE,FALSE,FALSE,FALSE,TRUE,FALSE,3,TRUE,FALSE,MAPbI3,MA,MA,na,na,na,1,1,0,0,0,2.17,32.07,8.68,926.3,2.55,Pb,Pb,na,1,1,0,1.19,207.2,110,715.6,2.33,I,I,na,3,3,0,2.2,126.9,295.3,1008.4001,2.66,0.911521131,0.540909091,1.6,FALSE,Composition,1,Spin-coating,1,SLG | FTO,TiO2-c | TiO2-mp,Spiro-MeOTAD,1,Air,Air,100,AM 1.5,FALSE,,40,1.026,22.4,0.661,15.21
FALSE,FALSE,FALSE,FALSE,TRUE,FALSE,3,TRUE,FALSE,MAPbI3,MA,MA,na,na,na,1,1,0,0,0,2.17,32.07,8.68,926.3,2.55,Pb,Pb,na,1,1,0,1.19,207.2,110,715.6,2.33,I,I,na,3,3,0,2.2,126.9,295.3,1008.4001,2.66,0.911521131,0.540909091,1.6,FALSE,Composition,1,Spin-coating,1,SLG | FTO,TiO2-c | TiO2-mp,Spiro-MeOTAD,1,Air,Air,100,AM 1.5,FALSE,,40,1.013,21.34,0.641,13.86
FALSE,FALSE,FALSE,FALSE,TRUE,FALSE,3,TRUE,FALSE,MAPbI3,MA,MA,na,na,na,1,1,0,0,0,2.17,32.07,8.68,926.3,2.55,Pb,Pb,na,1,1,0,1.19,207.2,110,715.6,2.33,I,I,na,3,3,0,2.2,126.9,295.3,1008.4001,2.66,0.911521131,0.540909091,1.6,FALSE,Composition,1,Spin-coating,1,SLG | FTO,TiO2-c | TiO2-mp,Spiro-MeOTAD,1,Air,Air,100,AM 1.5,FALSE,,40,1.04,20.98,0.646,14.11
FALSE,FALSE,FALSE,FALSE,TRUE,FALSE,3,TRUE,FALSE,MAPbI3,MA,MA,na,na,na,1,1,0,0,0,2.17,32.07,8.68,926.3,2.55,Pb,Pb,na,1,1,0,1.19,207.2,110,715.6,2.33,I,I,na,3,3,0,2.2,126.9,295.3,1008.4001,2.66,0.911521131,0.540909091,1.6,FALSE,Composition,1,Spin-coating,1,SLG | FTO,TiO2-c | TiO2-mp,Spiro-MeOTAD,1,Air,Air,100,AM 1.5,FALSE,,40,1.037,21.81,0.657,14.87
FALSE,FALSE,FALSE,FALSE,TRUE,FALSE,3,TRUE,FALSE,MAPbI3,MA,MA,na,na,na,1,1,0,0,0,2.17,32.07,8.68,926.3,2.55,Pb,Pb,na,1,1,0,1.19,207.2,110,715.6,2.33,I,I,na,3,3,0,2.2,126.9,295.3,1008.4001,2.66,0.911521131,0.540909091,1.6,FALSE,Composition,1,Spin-coating,1,SLG | FTO,TiO2-c | TiO2-mp,Spiro-MeOTAD,1,Air,Air,100,AM 1.5,FALSE,,40,0.929,20.31,0.597,11.27
FALSE,FALSE,FALSE,FALSE,TRUE,FALSE,3,TRUE,FALSE,MAPbI3,MA,MA,na,na,na,1,1,0,0,0,2.17,32.07,8.68,926.3,2.55,Pb,Pb,na,1,1,0,1.19,207.2,110,715.6,2.33,I,I,na,3,3,0,2.2,126.9,295.3,1008.4001,2.66,0.911521131,0.540909091,1.6,FALSE,Composition,1,Spin-coating,1,SLG | FTO,TiO2-c | TiO2-mp,Spiro-MeOTAD,1,Air,Air,100,AM 1.5,FALSE,,40,1.064,21.97,0.662,15.47
FALSE,FALSE,FALSE,FALSE,TRUE,FALSE,3,TRUE,FALSE,MAPbI3,MA,MA,na,na,na,1,1,0,0,0,2.17,32.07,8.68,926.3,2.55,Pb,Pb,na,1,1,0,1.19,207.2,110,715.6,2.33,I,I,na,3,3,0,2.2,126.9,295.3,1008.4001,2.66,0.911521131,0.540909091,1.6,FALSE,Composition,1,Spin-coating,1,SLG | FTO,TiO2-c | TiO2-mp,Spiro-MeOTAD,1,Air,Air,100,AM 1.5,FALSE,,40,1.06,25.7,,15.72
FALSE,FALSE,FALSE,FALSE,TRUE,FALSE,3,TRUE,FALSE,MAPbI3,MA,MA,na,na,na,1,1,0,0,0,2.17,32.07,8.68,926.3,2.55,Pb,Pb,na,1,1,0,1.19,207.2,110,715.6,2.33,I,I,na,3,3,0,2.2,126.9,295.3,1008.4001,2.66,0.911521131,0.540909091,1.5,FALSE,,1,Spin-coating,1,SLG | FTO,PCBM-60 | BCP,NiO-c,1,Air,Air,100,AM 1.5,FALSE,,10,1.05,12.93,0.45,6.13
FALSE,FALSE,FALSE,FALSE,TRUE,FALSE,3,TRUE,FALSE,MAPbI3,MA,MA,na,na,na,1,1,0,0,0,2.17,32.07,8.68,926.3,2.55,Pb,Pb,na,1,1,0,1.19,207.2,110,715.6,2.33,I,I,na,3,3,0,2.2,126.9,295.3,1008.4001,2.66,0.911521131,0.540909091,1.5,FALSE,,1,Spin-coating,1,SLG | FTO,PCBM-60 | BCP,NiO-c,1,Air,Air,100,AM 1.5,FALSE,,10,0.98,11.46,0.43,4.88
FALSE,FALSE,FALSE,FALSE,TRUE,FALSE,3,TRUE,FALSE,MAPbI3,MA,MA,na,na,na,1,1,0,0,0,2.17,32.07,8.68,926.3,2.55,Pb,Pb,na,1,1,0,1.19,207.2,110,715.6,2.33,I,I,na,3,3,0,2.2,126.9,295.3,1008.4001,2.66,0.911521131,0.540909091,1.5,FALSE,,1,Spin-coating,1,SLG | FTO,PCBM-60 | BCP,NiO-c,1,Air,Air,100,AM 1.5,FALSE,,10,1.1,15.17,0.59,9.84
FALSE,FALSE,FALSE,FALSE,TRUE,FALSE,3,TRUE,FALSE,MAPbI3,MA,MA,na,na,na,1,1,0,0,0,2.17,32.07,8.68,926.3,2.55,Pb,Pb,na,1,1,0,1.19,207.2,110,715.6,2.33,I,I,na,3,3,0,2.2,126.9,295.3,1008.4001,2.66,0.911521131,0.540909091,1.5,FALSE,,1,Spin-coating,1,SLG | FTO,PCBM-60 | BCP,NiO-c,1,Air,Air,100,AM 1.5,FALSE,,10,1.01,13.54,0.54,7.39
FALSE,FALSE,FALSE,FALSE,TRUE,FALSE,3,TRUE,FALSE,MAPbI3,MA,MA,na,na,na,1,1,0,0,0,2.17,32.07,8.68,926.3,2.55,Pb,Pb,na,1,1,0,1.19,207.2,110,715.6,2.33,I,I,na,3,3,0,2.2,126.9,295.3,1008.4001,2.66,0.911521131,0.540909091,1.5,FALSE,,1,Spin-coating,1,SLG | FTO,PCBM-60 | BCP,NiO-c,1,Air,Air,100,AM 1.5,FALSE,,10,0.98,13.5,0.45,9.8
FALSE,FALSE,FALSE,FALSE,TRUE,FALSE,3,TRUE,FALSE,MAPbI3,MA,MA,na,na,na,1,1,0,0,0,2.17,32.07,8.68,926.3,2.55,Pb,Pb,na,1,1,0,1.19,207.2,110,715.6,2.33,I,I,na,3,3,0,2.2,126.9,295.3,1008.4001,2.66,0.911521131,0.540909091,1.5,FALSE,,1,Spin-coating,1,SLG | FTO,PCBM-60 | BCP,NiO-c,1,Air,Air,100,AM 1.5,FALSE,,10,1.11,13.7,0.56,8.5
FALSE,FALSE,FALSE,FALSE,TRUE,FALSE,3,TRUE,FALSE,Cs0.05FA0.79MA0.16PbBr0.49I2.51,Cs; FA; MA,Cs, FA, MA,na,0.05; 0.79; 0.16,0.05,0.79,0.16,0,2.4329,47.3741,10.4573,837.782,2.4778,Pb,Pb,na,1,1,0,1.19,207.2,110,715.6,2.33,Br; I,Br, I,0.49; 2.51,0.49,2.51,2.1608002,119.223335,300.08566,1029.8783,2.7089999,0.9693913,0.550721904,,FALSE,,1,Spin-coating,1,SLG | FTO,TiO2-c | TiO2-mp,Spiro-MeOTAD,1,N2,N2,100,AM 1.5,FALSE,,10,1.14,23.54,0.77,20.6
FALSE,FALSE,FALSE,FALSE,TRUE,FALSE,3,TRUE,FALSE,Cs0.05FA0.79MA0.16PbBr0.49I2.51,Cs; FA; MA,Cs, FA, MA,na,0.05; 0.79; 0.16,0.05,0.79,0.16,0,2.4329,47.3741,10.4573,837.782,2.4778,Pb,Pb,na,1,1,0,1.19,207.2,110,715.6,2.33,Br; I,Br, I,0.49; 2.51,0.49,2.51,2.1608002,119.223335,300.08566,1029.8783,2.7089999,0.9693913,0.550721904,,FALSE,,1,Spin-coating,1,SLG | FTO,TiO2-c | TiO2-mp,Spiro-MeOTAD,1,N2,N2,100,AM 1.5,FALSE,,10,1.105,23.3,0.69,17.7
FALSE,FALSE,FALSE,FALSE,TRUE,FALSE,3,TRUE,FALSE,Cs0.05FA0.79MA0.16PbBr0.49I2.51,Cs; FA; MA,Cs, FA, MA,na,0.05; 0.79; 0.16,0.05,0.79,0.16,0,2.4329,47.3741,10.4573,837.782,2.4778,Pb,Pb,na,1,1,0,1.19,207.2,110,715.6,2.33,Br; I,Br, I,0.49; 2.51,0.49,2.51,2.1608002,119.223335,300.08566,1029.8783,2.7089999,0.9693913,0.550721904,,FALSE,,1,Spin-coating,1,SLG | FTO,TiO2-c | TiO2-mp,Spiro-MeOTAD,1,N2,N2,100,AM 1.5,FALSE,,10,1.138,23.3,0.74,19.7
FALSE,FALSE,FALSE,FALSE,TRUE,FALSE,3,TRUE,FALSE,Cs0.05FA0.79MA0.16PbBr0.49I2.51,Cs; FA; MA,Cs, FA, MA,na,0.05; 0.79; 0.16,0.05,0.79,0.16,0,2.4329,47.3741,10.4573,837.782,2.4778,Pb,Pb,na,1,1,0,1.19,207.2,110,715.6,2.33,Br; I,Br, I,0.49; 2.51,0.49,2.51,2.1608002,119.223335,300.08566,1029.8783,2.7089999,0.9693913,0.550721904,,FALSE,,1,Spin-coating,1,SLG | FTO,TiO2-c | TiO2-mp,Spiro-MeOTAD,1,N2,N2,100,AM 1.5,FALSE,,10,1.142,23.2,0.73,19.4
FALSE,FALSE,FALSE,FALSE,TRUE,FALSE,3,TRUE,FALSE,Cs0.05FA0.79MA0.16PbBr0.49I2.51,Cs; FA; MA,Cs, FA, MA,na,0.05; 0.79; 0.16,0.05,0.79,0.16,0,2.4329,47.3741,10.4573,837.782,2.4778,Pb,Pb,na,1,1,0,1.19,207.2,110,715.6,2.33,Br; I,Br, I,0.49; 2.51,0.49,2.51,2.1608002,119.223335,300.08566,1029.8783,2.7089999,0.9693913,0.550721904,,FALSE,,1,Spin-coating,1,SLG | FTO,TiO2-c | TiO2-mp,Spiro-MeOTAD,1,N2,N2,100,AM 1.5,FALSE,,10,0.991,9.6,0.55,5.3
FALSE,FALSE,FALSE,FALSE,TRUE,FALSE,3,TRUE,FALSE,FA0.85MA0.15PbBr0.45I2.55,FA; MA,FA, MA,na,na,0.85; 0.15,0.85,0.15,0,0,2.476,43.111504,8.612,860.68,2.567,Pb,Pb,na,1,1,0,1.19,207.2,110,715.6,2.33,Br; I,Br, I,0.45; 2.55,0.45,2.55,2.164,119.85,299.69498,1028.125,2.705,0.978227628,0.549907579,1.6,FALSE,,1,Spin-coating,1,SLG | FTO,TiO2-c | TiO2-mp,Spiro-MeOTAD,1,N2,N2,100,AM 1.5,FALSE,,10,1.11,23.04,0.75,19.18
FALSE,FALSE,FALSE,FALSE,TRUE,FALSE,3,TRUE,FALSE,MAPbI3,MA,MA,na,na,na,1,1,0,0,0,2.17,32.07,8.68,926.3,2.55,Pb,Pb,na,1,1,0,1.19,207.2,110,715.6,2.33,I,I,na,3,3,0,2.2,126.9,295.3,1008.4001,2.66,0.911521131,0.540909091,1.6,FALSE,Composition,1,Spin-coating,1,SLG | FTO,TiO2-c | TiO2-mp,Spiro-MeOTAD,1,Air,Air,100,AM 1.5,FALSE,,,0.94,19.15,0.686,12.42
FALSE,FALSE,FALSE,FALSE,TRUE,FALSE,3,TRUE,FALSE,MAPbI3,MA,MA,na,na,na,1,1,0,0,0,2.17,32.07,8.68,926.3,2.55,Pb,Pb,na,1,1,0,1.19,207.2,110,715.6,2.33,I,I,na,3,3,0,2.2,126.9,295.3,1008.4001,2.66,0.911521131,0.540909091,1.6,FALSE,Composition,1,Spin-coating,1,SLG | FTO,TiO2-c | TiO2-mp,Spiro-MeOTAD,1,Air,Air,100,AM 1.5,FALSE,,,0.99,19.55,0.751,14.61
FALSE,FALSE,FALSE,FALSE,TRUE,FALSE,3,TRUE,FALSE,MAPbI3,MA,MA,na,na,na,1,1,0,0,0,2.17,32.07,8.68,926.3,2.55,Pb,Pb,na,1,1,0,1.19,207.2,110,715.6,2.33,I,I,na,3,3,0,2.2,126.9,295.3,1008.4001,2.66,0.911521131,0.540909091,1.6,FALSE,Composition,1,Spin-coating,1,SLG | FTO,TiO2-c | TiO2-mp,Spiro-MeOTAD,1,Air,Air,100,AM 1.5,FALSE,,125,0.99,22.1,0.78,17.07
FALSE,FALSE,FALSE,FALSE,TRUE,FALSE,3,TRUE,FALSE,MAPbI3,MA,MA,na,na,na,1,1,0,0,0,2.17,32.07,8.68,926.3,2.55,Pb,Pb,na,1,1,0,1.19,207.2,110,715.6,2.33,I,I,na,3,3,0,2.2,126.9,295.3,1008.4001,2.66,0.911521131,0.540909091,1.6,FALSE,Composition,1,Spin-coating,1,SLG | FTO,TiO2-c,Spiro-MeOTAD,1,Air,Air,100,AM 1.5,FALSE,,10,1.03,19.93,0.66,13.58
FALSE,FALSE,FALSE,FALSE,TRUE,FALSE,3,TRUE,FALSE,MAPbI3,MA,MA,na,na,na,1,1,0,0,0,2.17,32.07,8.68,926.3,2.55,Pb,Pb,na,1,1,0,1.19,207.2,110,715.6,2.33,I,I,na,3,3,0,2.2,126.9,295.3,1008.4001,2.66,0.911521131,0.540909091,1.6,FALSE,Composition,1,Spin-coating,1,SLG | FTO,TiO2-c,Spiro-MeOTAD,1,Air,Air,100,AM 1.5,FALSE,,10,1.03,22.26,0.65,15
FALSE,FALSE,FALSE,FALSE,TRUE,FALSE,3,TRUE,FALSE,MAPbI3,MA,MA,na,na,na,1,1,0,0,0,2.17,32.07,8.68,926.3,2.55,Pb,Pb,na,1,1,0,1.19,207.2,110,715.6,2.33,I,I,na,3,3,0,2.2,126.9,295.3,1008.4001,2.66,0.911521131,0.540909091,1.6,FALSE,Composition,1,Spin-coating,1,SLG | FTO,TiO2-c,Spiro-MeOTAD,1,Air,Air,100,AM 1.5,FALSE,,10,1.03,22.82,0.674,15.85
FALSE,FALSE,FALSE,FALSE,TRUE,FALSE,3,TRUE,FALSE,MAPbI3,MA,MA,na,na,na,1,1,0,0,0,2.17,32.07,8.68,926.3,2.55,Pb,Pb,na,1,1,0,1.19,207.2,110,715.6,2.33,I,I,na,3,3,0,2.2,126.9,295.3,1008.4001,2.66,0.911521131,0.540909091,1.6,FALSE,Composition,1,Spin-coating,1,SLG | FTO,TiO2-c,Spiro-MeOTAD,1,N2,N2,100,AM 1.5,FALSE,,400,1.02,21.78,0.47,10.5
FALSE,FALSE,FALSE,FALSE,TRUE,FALSE,3,TRUE,FALSE,FA0.75MA0.25PbBr0.24I2.76,FA; MA,FA, MA,na,na,0.75; 0.25,0.75,0.25,0,0,2.44,41.8125,8.620001,868.39996,2.565,Pb,Pb,na,1,1,0,1.19,207.2,110,715.6,2.33,Br; I,Br, I,0.24; 2.76,0.24,2.76,2.1808,123.13999,297.64398,1018.92,2.684,0.969324497,0.545671313,,FALSE,,1,Spin-coating,1,SLG | FTO,TiO2-c | TiO2-mp,Spiro-MeOTAD,1,N2,N2,100,AM 1.5,FALSE,,30,0.802,6.6,0.49,2.63
FALSE,FALSE,FALSE,FALSE,TRUE,FALSE,3,TRUE,FALSE,FA0.75MA0.25PbBr0.24I2.76,FA; MA,FA, MA,na,na,0.75; 0.25,0.75,0.25,0,0,2.44,41.8125,8.620001,868.39996,2.565,Pb,Pb,na,1,1,0,1.19,207.2,110,715.6,2.33,Br; I,Br, I,0.24; 2.76,0.24,2.76,2.1808,123.13999,297.64398,1018.92,2.684,0.969324497,0.545671313,,FALSE,,1,Spin-coating,1,SLG | FTO,TiO2-c | TiO2-mp,Spiro-MeOTAD,1,N2,N2,100,AM 1.5,FALSE,,30,0.023,1.08,0.77,18.84
FALSE,FALSE,FALSE,FALSE,TRUE,FALSE,3,TRUE,FALSE,FA0.75MA0.25PbBr0.24I2.76,FA; MA,FA, MA,na,na,0.75; 0.25,0.75,0.25,0,0,2.44,41.8125,8.620001,868.39996,2.565,Pb,Pb,na,1,1,0,1.19,207.2,110,715.6,2.33,Br; I,Br, I,0.24; 2.76,0.24,2.76,2.1808,123.13999,297.64398,1018.92,2.684,0.969324497,0.545671313,,FALSE,,1,Spin-coating,1,SLG | FTO,TiO2-c | TiO2-mp,Spiro-MeOTAD,1,N2,N2,100,AM 1.5,FALSE,,30,0.015,0.896,0.61,8.35
FALSE,FALSE,FALSE,FALSE,TRUE,FALSE,3,TRUE,FALSE,FA0.75MA0.25PbBr0.24I2.76,FA; MA,FA, MA,na,na,0.75; 0.25,0.75,0.25,0,0,2.44,41.8125,8.620001,868.39996,2.565,Pb,Pb,na,1,1,0,1.19,207.2,110,715.6,2.33,Br; I,Br, I,0.24; 2.76,0.24,2.76,2.1808,123.13999,297.64398,1018.92,2.684,0.969324497,0.545671313,,FALSE,,1,Spin-coating,1,SLG | FTO,TiO2-c | TiO2-mp,Spiro-MeOTAD,1,N2,N2,100,AM 1.5,FALSE,,30,0.806,16.4,0.298,3.93
FALSE,FALSE,FALSE,FALSE,TRUE,FALSE,3,TRUE,FALSE,FA0.75MA0.25PbBr0.24I2.76,FA; MA,FA, MA,na,na,0.75; 0.25,0.75,0.25,0,0,2.44,41.8125,8.620001,868.39996,2.565,Pb,Pb,na,1,1,0,1.19,207.2,110,715.6,2.33,Br; I,Br, I,0.24; 2.76,0.24,2.76,2.1808,123.13999,297.64398,1018.92,2.684,0.969324497,0.545671313,,FALSE,,1,Spin-coating,1,SLG | FTO,TiO2-c | TiO2-mp,Spiro-MeOTAD,1,N2,N2,100,AM 1.5,FALSE,,30,1.085,23.2,0.797,20.6
FALSE,FALSE,FALSE,FALSE,TRUE,FALSE,3,TRUE,FALSE,FA0.75MA0.25PbBr0.24I2.76,FA; MA,FA, MA,na,na,0.75; 0.25,0.75,0.25,0,0,2.44,41.8125,8.620001,868.39996,2.565,Pb,Pb,na,1,1,0,1.19,207.2,110,715.6,2.33,Br; I,Br, I,0.24; 2.76,0.24,2.76,2.1808,123.13999,297.64398,1018.92,2.684,0.969324497,0.545671313,,FALSE,,1,Spin-coating,1,SLG | FTO,TiO2-c | TiO2-mp,Spiro-MeOTAD,1,N2,N2,100,AM 1.5,FALSE,,30,1.039,22.53,0.641,15
FALSE,FALSE,FALSE,FALSE,TRUE,FALSE,3,TRUE,FALSE,Cs0.17FA0.83PbBr0.3I2.7,Cs; FA,Cs, FA,na,na,0.17; 0.83,0.17,0.83,0,0,2.3957,59.9945,14.8713,768.622,2.2673998,Pb,Pb,na,1,1,0,1.19,207.2,110,715.6,2.33,Br; I,Br, I,0.3; 2.7,0.3,2.7,2.1759999,122.200005,298.23,1021.55005,2.6900003,0.960392186,0.546875025,,FALSE,,1,Spin-coating,1,SLG | FTO,SnO2-c,Spiro-MeOTAD,1,Air,Air,100,AM 1.5,FALSE,,380,1.14,23.2,0.8,21.1
FALSE,FALSE,FALSE,FALSE,TRUE,FALSE,3,TRUE,FALSE,Cs0.17FA0.83PbBr0.3I2.7,Cs; FA,Cs, FA,na,na,0.17; 0.83,0.17,0.83,0,0,2.3957,59.9945,14.8713,768.622,2.2673998,Pb,Pb,na,1,1,0,1.19,207.2,110,715.6,2.33,Br; I,Br, I,0.3; 2.7,0.3,2.7,2.1759999,122.200005,298.23,1021.55005,2.6900003,0.960392186,0.546875025,,FALSE,,1,Spin-coating,1,SLG | FTO,SnO2-c,PTAA,1,Air,Air,100,AM 1.5,FALSE,,380,1.09,23.7,0.8,20.7
FALSE,FALSE,FALSE,FALSE,TRUE,FALSE,3,TRUE,FALSE,MAPbI3,MA,MA,na,na,na,1,1,0,0,0,2.17,32.07,8.68,926.3,2.55,Pb,Pb,na,1,1,0,1.19,207.2,110,715.6,2.33,I,I,na,3,3,0,2.2,126.9,295.3,1008.4001,2.66,0.911521131,0.540909091,1.6,FALSE,Composition,1,Spin-coating,1,SLG | FTO,SnO2-c,Spiro-MeOTAD,1,Air,Air,100,AM 1.5,FALSE,,380,1.1,23.2,0.73,18.6
FALSE,FALSE,FALSE,FALSE,TRUE,FALSE,3,TRUE,FALSE,Cs0.05FA0.79MA0.16PbBr0.3I2.7,Cs; FA; MA,Cs, FA, MA,na,0.05; 0.79; 0.16,0.05,0.79,0.16,0,2.4329,47.3741,10.4573,837.782,2.4778,Pb,Pb,na,1,1,0,1.19,207.2,110,715.6,2.33,Br; I,Br, I,0.3; 2.7,0.3,2.7,2.1759999,122.200005,298.23,1021.55005,2.6900003,0.968206913,0.546875025,,FALSE,,1,Spin-coating,1,SLG | FTO,SnO2-c,Spiro-MeOTAD,1,Air,Air,100,AM 1.5,FALSE,,380,1.07,23.2,0.81,20.2
FALSE,FALSE,FALSE,FALSE,TRUE,FALSE,3,TRUE,FALSE,MAPbI3,MA,MA,na,na,na,1,1,0,0,0,2.17,32.07,8.68,926.3,2.55,Pb,Pb,na,1,1,0,1.19,207.2,110,715.6,2.33,I,I,na,3,3,0,2.2,126.9,295.3,1008.4001,2.66,0.911521131,0.540909091,1.6,FALSE,Composition,1,Spin-coating,1,SLG | ITO,PCBM-60,PEDOT:PSS,1,Air,Air,100,AM 1.5,FALSE,,,0.92,15.29,0.71,10.05
