Repository: rxhernandez/NestedAE

jacobsson2021dataset.csv is the file taken from the following paper :

Jacobsson, T. J.; Hultqvist, A.; García-Fernández, A.; Anand, A.; Al-Ashouri, A.; Hagfeldt, A.; Crovetto, A.; Abate, A.; Ricciardulli, A. G.; Vijayan, A.; Kulkarni, A.; Anderson, A. Y.; Darwich, B. P.; Yang, B.; Coles, B. L.; Perini, C. A. R.; Rehermann, C.; Ramirez, D.; Fairen-Jimenez, D.; Di Girolamo, D.; Jia, D.; Avila, E.; Juarez-Perez, E. J.; Baumann, F.; Mathies, F.; González, G. S. A.; Boschloo, G.; Nasti, G.; Paramasivam, G.; Martínez-Denegri, G.; Näsström, H.; Michaels, H.; Köbler, H.; Wu, H.; Benesperi, I.; Dar, M. I.; Bayrak Pehlivan, I.; Gould, I. E.; Vagott, J.

File: datasets/PSC_efficiencies/PSC_efficiencies_dataset.csv (part 4 of 19)
Perovskite_single_crystal,Perovskite_dimension_0D,Perovskite_dimension_2D,Perovskite_dimension_2D3D_mixture,Perovskite_dimension_3D,Perovskite_dimension_3D_with_2D_capping_layer,Perovskite_dimension_list_of_layers,Perovskite_composition_perovskite_ABC3_structure,Perovskite_composition_perovskite_inspired_structure,Perovskite_composition_long_form,Perovskite_composition_a_ions,a_1,a_2,a_3,a_4,Perovskite_composition_a_ions_coefficients,a_1_coeff,a_2_coeff,a_3_coeff,a_4_coeff,A_ion_rad,A_at_wt,A_EA,A_IE,A_En,Perovskite_composition_b_ions,b_1,b_2,Perovskite_composition_b_ions_coefficients,b_1_coeff,b_2_coeff,B_ion_rad,B_at_wt,B_EA,B_IE,B_En,Perovskite_composition_c_ions,c_1,c_2,Perovskite_composition_c_ions_coefficients,c_1_coeff,c_2_coeff,X_ion_rad,X_atom_wt,X_EA,X_IE,X_En,Tolerance Factor,Octahedral Factor,Perovskite_band_gap,Perovskite_band_gap_graded,Perovskite_band_gap_estimation_basis,Perovskite_deposition_number_of_deposition_steps,Perovskite_deposition_procedure,Perovskite_deposition_quenching_induced_crystallisation,Substrate_stack_sequence,ETL_stack_sequence,HTL_stack_sequence,JV_average_over_n_number_of_cells,Air or N2,JV_test_atmosphere,JV_light_intensity,JV_light_spectra,JV_light_masked_cell,JV_test_temperature,JV_scan_speed,JV_reverse_scan_Voc,JV_reverse_scan_Jsc,JV_reverse_scan_FF,JV_reverse_scan_PCE
FALSE,FALSE,FALSE,FALSE,TRUE,FALSE,3,TRUE,FALSE,Cs0.05FA0.79MA0.16PbBr0.51I2.49,Cs; FA; MA,Cs, FA, MA,na,0.05; 0.79; 0.16,0.05,0.79,0.16,0,2.4329,47.3741,10.4573,837.782,2.4778,Pb,Pb,na,1,1,0,1.19,207.2,110,715.6,2.33,Br; I,Br, I,0.51; 2.49,0.51,2.49,2.1592,118.91,300.281,1030.755,2.7110002,0.969516616,0.551130048,,FALSE,,1,Spin-coating,1,SLG | FTO,TiO2-c,Spiro-MeOTAD,1,Air,Ambient,100,AM 1.5,FALSE,,,1.12,23.19,0.793,20.61
FALSE,FALSE,FALSE,FALSE,TRUE,FALSE,3,TRUE,FALSE,Cs0.05FA0.79MA0.16PbBr0.51I2.49,Cs; FA; MA,Cs, FA, MA,na,0.05; 0.79; 0.16,0.05,0.79,0.16,0,2.4329,47.3741,10.4573,837.782,2.4778,Pb,Pb,na,1,1,0,1.19,207.2,110,715.6,2.33,Br; I,Br, I,0.51; 2.49,0.51,2.49,2.1592,118.91,300.281,1030.755,2.7110002,0.969516616,0.551130048,,FALSE,,1,Spin-coating,1,SLG | FTO,TiO2-c,Spiro-MeOTAD,1,Air,Ambient,100,AM 1.5,FALSE,,,1.117,22.35,0.771,19.26
FALSE,FALSE,FALSE,FALSE,TRUE,FALSE,3,TRUE,FALSE,Cs0.05FA0.79MA0.16PbBr0.51I2.49,Cs; FA; MA,Cs, FA, MA,na,0.05; 0.79; 0.16,0.05,0.79,0.16,0,2.4329,47.3741,10.4573,837.782,2.4778,Pb,Pb,na,1,1,0,1.19,207.2,110,715.6,2.33,Br; I,Br, I,0.51; 2.49,0.51,2.49,2.1592,118.91,300.281,1030.755,2.7110002,0.969516616,0.551130048,,FALSE,,1,Spin-coating,1,SLG | FTO,TiO2-c,Spiro-MeOTAD,1,Air,Ambient,100,AM 1.5,FALSE,,,1.117,21.75,0.733,17.81
FALSE,FALSE,FALSE,FALSE,TRUE,FALSE,3,TRUE,FALSE,Cs0.05FA0.79MA0.16PbBr0.51I2.49,Cs; FA; MA,Cs, FA, MA,na,0.05; 0.79; 0.16,0.05,0.79,0.16,0,2.4329,47.3741,10.4573,837.782,2.4778,Pb,Pb,na,1,1,0,1.19,207.2,110,715.6,2.33,Br; I,Br, I,0.51; 2.49,0.51,2.49,2.1592,118.91,300.281,1030.755,2.7110002,0.969516616,0.551130048,,FALSE,,1,Spin-coating,1,SLG | FTO,TiO2-c,Spiro-MeOTAD,1,Air,Ambient,100,AM 1.5,FALSE,,,1.12,22.5,,19.28
FALSE,FALSE,FALSE,FALSE,TRUE,FALSE,3,TRUE,FALSE,Cs0.05FA0.79MA0.16PbBr0.51I2.49,Cs; FA; MA,Cs, FA, MA,na,0.05; 0.79; 0.16,0.05,0.79,0.16,0,2.4329,47.3741,10.4573,837.782,2.4778,Pb,Pb,na,1,1,0,1.19,207.2,110,715.6,2.33,Br; I,Br, I,0.51; 2.49,0.51,2.49,2.1592,118.91,300.281,1030.755,2.7110002,0.969516616,0.551130048,,FALSE,,1,Spin-coating,1,SLG | FTO,TiO2-c,Spiro-MeOTAD,1,Air,Ambient,100,AM 1.5,FALSE,,,1.12,21.8,,19.63
FALSE,FALSE,FALSE,FALSE,TRUE,FALSE,3,TRUE,FALSE,MAPbI3,MA,MA,na,na,na,1,1,0,0,0,2.17,32.07,8.68,926.3,2.55,Pb,Pb,na,1,1,0,1.19,207.2,110,715.6,2.33,I,I,na,3,3,0,2.2,126.9,295.3,1008.4001,2.66,0.911521131,0.540909091,1.6,FALSE,Composition,1,Spin-coating,1,SLG | ITO,PCBM-60 | BCP,PEDOT:PSS,1,N2,N2,100,AM 1.5,FALSE,,,0.83,19.25,0.772,12.03
FALSE,FALSE,FALSE,FALSE,TRUE,FALSE,3,TRUE,FALSE,MAPbI3,MA,MA,na,na,na,1,1,0,0,0,2.17,32.07,8.68,926.3,2.55,Pb,Pb,na,1,1,0,1.19,207.2,110,715.6,2.33,I,I,na,3,3,0,2.2,126.9,295.3,1008.4001,2.66,0.911521131,0.540909091,1.6,FALSE,Composition,1,Spin-coating,1,SLG | ITO,PCBM-60 | BCP,PEDOT:PSS,1,N2,N2,100,AM 1.5,FALSE,,,0.945,18.83,0.681,12.33
FALSE,FALSE,FALSE,FALSE,TRUE,FALSE,3,TRUE,FALSE,MAPbI3,MA,MA,na,na,na,1,1,0,0,0,2.17,32.07,8.68,926.3,2.55,Pb,Pb,na,1,1,0,1.19,207.2,110,715.6,2.33,I,I,na,3,3,0,2.2,126.9,295.3,1008.4001,2.66,0.911521131,0.540909091,1.6,FALSE,Composition,1,Spin-coating,1,SLG | ITO,PCBM-60 | BCP,NiO-c,1,N2,N2,100,AM 1.5,FALSE,,,1.042,21.37,0.746,16.92
FALSE,FALSE,FALSE,FALSE,TRUE,FALSE,3,TRUE,FALSE,Cs0.05FA0.79MA0.16PbBr0.51I2.49,Cs; FA; MA,Cs, FA, MA,na,0.05; 0.79; 0.16,0.05,0.79,0.16,0,2.4329,47.3741,10.4573,837.782,2.4778,Pb,Pb,na,1,1,0,1.19,207.2,110,715.6,2.33,Br; I,Br, I,0.51; 2.49,0.51,2.49,2.1592,118.91,300.281,1030.755,2.7110002,0.969516616,0.551130048,,FALSE,,1,Spin-coating,1,SLG | ITO,C60 | BCP,PTAA,1,Air,Air,100,AM 1.5,FALSE,,250,1.125,21.5,0.793,19.2
FALSE,FALSE,FALSE,FALSE,TRUE,FALSE,3,TRUE,FALSE,Cs0.05FA0.79MA0.16PbBr0.51I2.49,Cs; FA; MA,Cs, FA, MA,na,0.05; 0.79; 0.16,0.05,0.79,0.16,0,2.4329,47.3741,10.4573,837.782,2.4778,Pb,Pb,na,1,1,0,1.19,207.2,110,715.6,2.33,Br; I,Br, I,0.51; 2.49,0.51,2.49,2.1592,118.91,300.281,1030.755,2.7110002,0.969516616,0.551130048,,FALSE,,1,Spin-coating,1,SLG | ITO,C60 | BCP,PTAA,1,Air,Air,100,AM 1.5,FALSE,,250,1.11,21,0.77,18.2
FALSE,FALSE,FALSE,FALSE,TRUE,FALSE,3,TRUE,FALSE,MAPbI3,MA,MA,na,na,na,1,1,0,0,0,2.17,32.07,8.68,926.3,2.55,Pb,Pb,na,1,1,0,1.19,207.2,110,715.6,2.33,I,I,na,3,3,0,2.2,126.9,295.3,1008.4001,2.66,0.911521131,0.540909091,1.6,FALSE,Composition,1,Spin-coating,1,SLG | ITO,TiO2-c | TiO2-mp,Spiro-MeOTAD,1,Air,Air,100,AM 1.5,FALSE,,,,,,16.7
FALSE,FALSE,FALSE,FALSE,TRUE,FALSE,3,TRUE,FALSE,MAPbI3,MA,MA,na,na,na,1,1,0,0,0,2.17,32.07,8.68,926.3,2.55,Pb,Pb,na,1,1,0,1.19,207.2,110,715.6,2.33,I,I,na,3,3,0,2.2,126.9,295.3,1008.4001,2.66,0.911521131,0.540909091,1.6,FALSE,Composition,1,Spin-coating,1,SLG | ITO,TiO2-c | TiO2-mp,Spiro-MeOTAD,1,Air,Air,100,AM 1.5,FALSE,,,,,,20.04
FALSE,FALSE,FALSE,FALSE,TRUE,FALSE,3,TRUE,FALSE,MAPbI3,MA,MA,na,na,na,1,1,0,0,0,2.17,32.07,8.68,926.3,2.55,Pb,Pb,na,1,1,0,1.19,207.2,110,715.6,2.33,I,I,na,3,3,0,2.2,126.9,295.3,1008.4001,2.66,0.911521131,0.540909091,1.6,FALSE,Composition,1,Spin-coating,1,SLG | ITO,TiO2-c | TiO2-mp,Spiro-MeOTAD,1,Air,Air,100,AM 1.5,FALSE,,,,,,19.82
FALSE,FALSE,FALSE,FALSE,TRUE,FALSE,3,TRUE,FALSE,MAPbI3,MA,MA,na,na,na,1,1,0,0,0,2.17,32.07,8.68,926.3,2.55,Pb,Pb,na,1,1,0,1.19,207.2,110,715.6,2.33,I,I,na,3,3,0,2.2,126.9,295.3,1008.4001,2.66,0.911521131,0.540909091,1.6,FALSE,Composition,1,Spin-coating,1,SLG | ITO,TiO2-c | TiO2-mp,Spiro-MeOTAD,1,Air,Air,100,AM 1.5,FALSE,,,,,,18.82
FALSE,FALSE,FALSE,FALSE,TRUE,FALSE,3,TRUE,FALSE,FAPbI3,FA,FA,na,na,na,1,1,0,0,0,2.53,45.06,8.6,849.1,2.57,Pb,Pb,na,1,1,0,1.19,207.2,110,715.6,2.33,I,I,na,3,3,0,2.2,126.9,295.3,1008.4001,2.66,0.986612117,0.540909091,1.523,FALSE,,1,Spin-coating,1,PEN | ITO,SnO2-np,Spiro-MeOTAD,1,Air,Air,100,AM 1.5,FALSE,,130,1.06,23.54,0.771,19.25
FALSE,FALSE,FALSE,FALSE,TRUE,FALSE,3,TRUE,FALSE,FAPbI3,FA,FA,na,na,na,1,1,0,0,0,2.53,45.06,8.6,849.1,2.57,Pb,Pb,na,1,1,0,1.19,207.2,110,715.6,2.33,I,I,na,3,3,0,2.2,126.9,295.3,1008.4001,2.66,0.986612117,0.540909091,1.523,FALSE,,1,Spin-coating,1,SLG | ITO,SnO2-np,Spiro-MeOTAD,1,Air,Air,100,AM 1.5,FALSE,,130,1.04,22.07,0.683,15.68
FALSE,FALSE,FALSE,FALSE,TRUE,FALSE,3,TRUE,FALSE,FAPbI3,FA,FA,na,na,na,1,1,0,0,0,2.53,45.06,8.6,849.1,2.57,Pb,Pb,na,1,1,0,1.19,207.2,110,715.6,2.33,I,I,na,3,3,0,2.2,126.9,295.3,1008.4001,2.66,0.986612117,0.540909091,1.524,FALSE,,1,Spin-coating,1,SLG | ITO,SnO2-np,Spiro-MeOTAD,1,Air,Air,100,AM 1.5,FALSE,,130,1.04,23.98,0.727,18.13
FALSE,FALSE,FALSE,FALSE,TRUE,FALSE,3,TRUE,FALSE,FAPbI3,FA,FA,na,na,na,1,1,0,0,0,2.53,45.06,8.6,849.1,2.57,Pb,Pb,na,1,1,0,1.19,207.2,110,715.6,2.33,I,I,na,3,3,0,2.2,126.9,295.3,1008.4001,2.66,0.986612117,0.540909091,1.526,FALSE,,1,Spin-coating,1,SLG | ITO,SnO2-np,Spiro-MeOTAD,1,Air,Air,100,AM 1.5,FALSE,,130,1.08,24.56,0.8,21.23
FALSE,FALSE,FALSE,FALSE,TRUE,FALSE,3,TRUE,FALSE,FAPbI3,FA,FA,na,na,na,1,1,0,0,0,2.53,45.06,8.6,849.1,2.57,Pb,Pb,na,1,1,0,1.19,207.2,110,715.6,2.33,I,I,na,3,3,0,2.2,126.9,295.3,1008.4001,2.66,0.986612117,0.540909091,1.48,FALSE,Composition,1,Spin-coating,1,SLG | ITO,SnO2-np,Spiro-MeOTAD,1,Air,Air,100,AM 1.5,FALSE,,130,0.98,23.84,0.739,17.28
FALSE,FALSE,FALSE,FALSE,TRUE,FALSE,3,TRUE,FALSE,FAPbI3,FA,FA,na,na,na,1,1,0,0,0,2.53,45.06,8.6,849.1,2.57,Pb,Pb,na,1,1,0,1.19,207.2,110,715.6,2.33,I,I,na,3,3,0,2.2,126.9,295.3,1008.4001,2.66,0.986612117,0.540909091,1.529,FALSE,,1,Spin-coating,1,SLG | ITO,SnO2-np,Spiro-MeOTAD,1,Air,Air,100,AM 1.5,FALSE,,130,0.95,23.89,0.678,15.39
FALSE,FALSE,FALSE,FALSE,TRUE,FALSE,3,TRUE,FALSE,FAPbI3,FA,FA,na,na,na,1,1,0,0,0,2.53,45.06,8.6,849.1,2.57,Pb,Pb,na,1,1,0,1.19,207.2,110,715.6,2.33,I,I,na,3,3,0,2.2,126.9,295.3,1008.4001,2.66,0.986612117,0.540909091,1.526,FALSE,,1,Spin-coating,1,SLG | ITO,SnO2-np,Spiro-MeOTAD,1,Air,Air,100,AM 1.5,FALSE,,130,1.06,24.38,0.78,20.26
FALSE,FALSE,FALSE,FALSE,TRUE,FALSE,3,TRUE,FALSE,FAPbI3,FA,FA,na,na,na,1,1,0,0,0,2.53,45.06,8.6,849.1,2.57,Pb,Pb,na,1,1,0,1.19,207.2,110,715.6,2.33,I,I,na,3,3,0,2.2,126.9,295.3,1008.4001,2.66,0.986612117,0.540909091,1.526,FALSE,,1,Spin-coating,1,SLG | ITO,SnO2-np,Spiro-MeOTAD,1,Air,Air,100,AM 1.5,FALSE,,130,1.04,23.73,0.8,19.71
FALSE,FALSE,FALSE,FALSE,TRUE,FALSE,3,TRUE,FALSE,FAPbI3,FA,FA,na,na,na,1,1,0,0,0,2.53,45.06,8.6,849.1,2.57,Pb,Pb,na,1,1,0,1.19,207.2,110,715.6,2.33,I,I,na,3,3,0,2.2,126.9,295.3,1008.4001,2.66,0.986612117,0.540909091,1.526,FALSE,,1,Spin-coating,1,SLG | ITO,SnO2-np,Spiro-MeOTAD,1,Air,Air,100,AM 1.5,FALSE,,130,1.04,24.07,0.78,19.48
FALSE,FALSE,FALSE,FALSE,TRUE,FALSE,3,TRUE,FALSE,FAPbI3,FA,FA,na,na,na,1,1,0,0,0,2.53,45.06,8.6,849.1,2.57,Pb,Pb,na,1,1,0,1.19,207.2,110,715.6,2.33,I,I,na,3,3,0,2.2,126.9,295.3,1008.4001,2.66,0.986612117,0.540909091,1.526,FALSE,,1,Spin-coating,1,SLG | ITO,SnO2-np,Spiro-MeOTAD,1,Air,Air,100,AM 1.5,FALSE,,130,1.07,24.86,0.79,20.92
FALSE,FALSE,FALSE,FALSE,TRUE,FALSE,3,TRUE,FALSE,FAPbI3,FA,FA,na,na,na,1,1,0,0,0,2.53,45.06,8.6,849.1,2.57,Pb,Pb,na,1,1,0,1.19,207.2,110,715.6,2.33,I,I,na,3,3,0,2.2,126.9,295.3,1008.4001,2.66,0.986612117,0.540909091,1.526,FALSE,,1,Spin-coating,1,SLG | ITO,SnO2-np,Spiro-MeOTAD,1,Air,Air,100,AM 1.5,FALSE,,130,1.09,24.18,0.79,20.9
FALSE,FALSE,FALSE,FALSE,TRUE,FALSE,3,TRUE,FALSE,FAPbI3,FA,FA,na,na,na,1,1,0,0,0,2.53,45.06,8.6,849.1,2.57,Pb,Pb,na,1,1,0,1.19,207.2,110,715.6,2.33,I,I,na,3,3,0,2.2,126.9,295.3,1008.4001,2.66,0.986612117,0.540909091,1.526,FALSE,,1,Spin-coating,1,SLG | ITO,SnO2-np,Spiro-MeOTAD,1,Air,Air,100,AM 1.5,FALSE,,130,1.08,24.42,0.78,20.47
FALSE,FALSE,FALSE,FALSE,TRUE,FALSE,3,TRUE,FALSE,FAPbI3,FA,FA,na,na,na,1,1,0,0,0,2.53,45.06,8.6,849.1,2.57,Pb,Pb,na,1,1,0,1.19,207.2,110,715.6,2.33,I,I,na,3,3,0,2.2,126.9,295.3,1008.4001,2.66,0.986612117,0.540909091,1.526,FALSE,,1,Spin-coating,1,SLG | ITO,SnO2-np,Spiro-MeOTAD,1,Air,Air,100,AM 1.5,FALSE,,130,1.09,24.25,0.77,20.32
FALSE,FALSE,FALSE,FALSE,TRUE,FALSE,3,TRUE,FALSE,FAPbI3,FA,FA,na,na,na,1,1,0,0,0,2.53,45.06,8.6,849.1,2.57,Pb,Pb,na,1,1,0,1.19,207.2,110,715.6,2.33,I,I,na,3,3,0,2.2,126.9,295.3,1008.4001,2.66,0.986612117,0.540909091,1.526,FALSE,,1,Spin-coating,1,SLG | ITO,SnO2-np,Spiro-MeOTAD,1,Air,Air,100,AM 1.5,FALSE,,130,1.08,23.96,0.78,20.24
FALSE,FALSE,FALSE,FALSE,TRUE,FALSE,3,TRUE,FALSE,FAPbI3,FA,FA,na,na,na,1,1,0,0,0,2.53,45.06,8.6,849.1,2.57,Pb,Pb,na,1,1,0,1.19,207.2,110,715.6,2.33,I,I,na,3,3,0,2.2,126.9,295.3,1008.4001,2.66,0.986612117,0.540909091,1.526,FALSE,,1,Spin-coating,1,SLG | ITO,SnO2-np,Spiro-MeOTAD,1,Air,Air,100,AM 1.5,FALSE,,130,1.09,24.05,0.8,20.86
FALSE,FALSE,FALSE,FALSE,TRUE,FALSE,3,TRUE,FALSE,FAPbI3,FA,FA,na,na,na,1,1,0,0,0,2.53,45.06,8.6,849.1,2.57,Pb,Pb,na,1,1,0,1.19,207.2,110,715.6,2.33,I,I,na,3,3,0,2.2,126.9,295.3,1008.4001,2.66,0.986612117,0.540909091,1.526,FALSE,,1,Spin-coating,1,SLG | ITO,SnO2-np,Spiro-MeOTAD,1,Air,Air,100,AM 1.5,FALSE,,130,1.09,24.02,0.8,21.06
FALSE,FALSE,FALSE,FALSE,TRUE,FALSE,3,TRUE,FALSE,FAPbI3,FA,FA,na,na,na,1,1,0,0,0,2.53,45.06,8.6,849.1,2.57,Pb,Pb,na,1,1,0,1.19,207.2,110,715.6,2.33,I,I,na,3,3,0,2.2,126.9,295.3,1008.4001,2.66,0.986612117,0.540909091,1.526,FALSE,,1,Spin-coating,1,SLG | ITO,SnO2-np,Spiro-MeOTAD,1,Air,Air,100,AM 1.5,FALSE,,130,1.11,24.16,0.79,21.08
FALSE,FALSE,FALSE,FALSE,TRUE,FALSE,3,TRUE,FALSE,FAPbI3,FA,FA,na,na,na,1,1,0,0,0,2.53,45.06,8.6,849.1,2.57,Pb,Pb,na,1,1,0,1.19,207.2,110,715.6,2.33,I,I,na,3,3,0,2.2,126.9,295.3,1008.4001,2.66,0.986612117,0.540909091,1.526,FALSE,,1,Spin-coating,1,SLG | ITO,SnO2-np,Spiro-MeOTAD,1,Air,Air,100,AM 1.5,FALSE,,130,1.08,24.05,0.79,20.45
FALSE,FALSE,FALSE,FALSE,TRUE,FALSE,3,TRUE,FALSE,FAPbI3,FA,FA,na,na,na,1,1,0,0,0,2.53,45.06,8.6,849.1,2.57,Pb,Pb,na,1,1,0,1.19,207.2,110,715.6,2.33,I,I,na,3,3,0,2.2,126.9,295.3,1008.4001,2.66,0.986612117,0.540909091,1.526,FALSE,,1,Spin-coating,1,SLG | ITO,SnO2-np,Spiro-MeOTAD,1,Air,Air,100,AM 1.5,FALSE,,130,1.08,23.96,0.77,20.04
FALSE,FALSE,FALSE,FALSE,TRUE,FALSE,3,TRUE,FALSE,FAPbI3,FA,FA,na,na,na,1,1,0,0,0,2.53,45.06,8.6,849.1,2.57,Pb,Pb,na,1,1,0,1.19,207.2,110,715.6,2.33,I,I,na,3,3,0,2.2,126.9,295.3,1008.4001,2.66,0.986612117,0.540909091,1.526,FALSE,,1,Spin-coating,1,SLG | ITO,SnO2-np,Spiro-MeOTAD,1,Air,Air,100,AM 1.5,FALSE,,130,1.08,23.85,0.76,19.62
FALSE,FALSE,FALSE,FALSE,TRUE,FALSE,3,TRUE,FALSE,FAPbI3,FA,FA,na,na,na,1,1,0,0,0,2.53,45.06,8.6,849.1,2.57,Pb,Pb,na,1,1,0,1.19,207.2,110,715.6,2.33,I,I,na,3,3,0,2.2,126.9,295.3,1008.4001,2.66,0.986612117,0.540909091,1.526,FALSE,,1,Spin-coating,1,SLG | ITO,SnO2-np,Spiro-MeOTAD,1,Air,Air,100,AM 1.5,FALSE,,130,1.08,23.25,0.78,19.59
FALSE,FALSE,FALSE,FALSE,TRUE,FALSE,3,TRUE,FALSE,FAPbI3,FA,FA,na,na,na,1,1,0,0,0,2.53,45.06,8.6,849.1,2.57,Pb,Pb,na,1,1,0,1.19,207.2,110,715.6,2.33,I,I,na,3,3,0,2.2,126.9,295.3,1008.4001,2.66,0.986612117,0.540909091,1.526,FALSE,,1,Spin-coating,1,SLG | ITO,SnO2-np,Spiro-MeOTAD,1,Air,Air,100,AM 1.5,FALSE,,130,1.08,24.21,0.76,19.95
FALSE,FALSE,FALSE,FALSE,TRUE,FALSE,3,TRUE,FALSE,FAPbI3,FA,FA,na,na,na,1,1,0,0,0,2.53,45.06,8.6,849.1,2.57,Pb,Pb,na,1,1,0,1.19,207.2,110,715.6,2.33,I,I,na,3,3,0,2.2,126.9,295.3,1008.4001,2.66,0.986612117,0.540909091,1.526,FALSE,,1,Spin-coating,1,SLG | ITO,SnO2-np,Spiro-MeOTAD,1,Air,Air,100,AM 1.5,FALSE,,130,1.08,24.45,0.78,20.5
FALSE,FALSE,FALSE,FALSE,TRUE,FALSE,3,TRUE,FALSE,FAPbI3,FA,FA,na,na,na,1,1,0,0,0,2.53,45.06,8.6,849.1,2.57,Pb,Pb,na,1,1,0,1.19,207.2,110,715.6,2.33,I,I,na,3,3,0,2.2,126.9,295.3,1008.4001,2.66,0.986612117,0.540909091,1.526,FALSE,,1,Spin-coating,1,SLG | ITO,SnO2-np,Spiro-MeOTAD,1,Air,Air,100,AM 1.5,FALSE,,130,1.08,23.53,0.78,19.92
FALSE,FALSE,FALSE,FALSE,TRUE,FALSE,3,TRUE,FALSE,FAPbI3,FA,FA,na,na,na,1,1,0,0,0,2.53,45.06,8.6,849.1,2.57,Pb,Pb,na,1,1,0,1.19,207.2,110,715.6,2.33,I,I,na,3,3,0,2.2,126.9,295.3,1008.4001,2.66,0.986612117,0.540909091,1.526,FALSE,,1,Spin-coating,1,SLG | ITO,SnO2-np,Spiro-MeOTAD,1,Air,Air,100,AM 1.5,FALSE,,130,1.08,24.72,0.78,20.77
FALSE,FALSE,FALSE,FALSE,TRUE,FALSE,3,TRUE,FALSE,FAPbI3,FA,FA,na,na,na,1,1,0,0,0,2.53,45.06,8.6,849.1,2.57,Pb,Pb,na,1,1,0,1.19,207.2,110,715.6,2.33,I,I,na,3,3,0,2.2,126.9,295.3,1008.4001,2.66,0.986612117,0.540909091,1.526,FALSE,,1,Spin-coating,1,SLG | ITO,SnO2-np,Spiro-MeOTAD,1,Air,Air,100,AM 1.5,FALSE,,130,1.08,24.48,0.79,20.79
FALSE,FALSE,FALSE,FALSE,TRUE,FALSE,3,TRUE,FALSE,FAPbI3,FA,FA,na,na,na,1,1,0,0,0,2.53,45.06,8.6,849.1,2.57,Pb,Pb,na,1,1,0,1.19,207.2,110,715.6,2.33,I,I,na,3,3,0,2.2,126.9,295.3,1008.4001,2.66,0.986612117,0.540909091,1.526,FALSE,,1,Spin-coating,1,SLG | ITO,SnO2-np,Spiro-MeOTAD,1,Air,Air,100,AM 1.5,FALSE,,130,1.07,24.27,0.78,20.15
FALSE,FALSE,FALSE,FALSE,TRUE,FALSE,3,TRUE,FALSE,FAPbI3,FA,FA,na,na,na,1,1,0,0,0,2.53,45.06,8.6,849.1,2.57,Pb,Pb,na,1,1,0,1.19,207.2,110,715.6,2.33,I,I,na,3,3,0,2.2,126.9,295.3,1008.4001,2.66,0.986612117,0.540909091,1.526,FALSE,,1,Spin-coating,1,SLG | ITO,SnO2-np,Spiro-MeOTAD,1,Air,Air,100,AM 1.5,FALSE,,130,1.09,24.75,0.77,20.81
FALSE,FALSE,FALSE,FALSE,TRUE,FALSE,3,TRUE,FALSE,Cs0.2FA0.8PbBr1.2I1.8,Cs; FA,Cs, FA,na,na,0.2; 0.8,0.2,0.8,0,0,2.372,62.63,15.978001,754.42,2.214,Pb,Pb,na,1,1,0,1.19,207.2,110,715.6,2.33,Br; I,Br, I,1.2; 1.8,1.2,1.8,2.104,108.1,307.02,1061,2.78,0.960840908,0.565589354,1.77,FALSE,,1,Spin-coating,1,SLG | ITO,C60 | BCP,PEDOT:PSS,1,N2,N2,100,AM 1.5,FALSE,,100,1.216,17,0.799,16.5
FALSE,FALSE,FALSE,FALSE,TRUE,FALSE,3,TRUE,FALSE,FA0.7MA0.3Pb0.5Sn0.5I3,FA; MA,FA, MA,na,na,0.7; 0.3,0.7,0.3,0,0,2.422,41.163002,8.624001,872.26,2.564,Pb; Sn,Pb, Sn,0.5; 0.5,0.5,0.5,1.1700001,162.955,115.5,712.1,2.145,I,I,na,3,3,0,2.2,126.9,295.3,1008.4001,2.66,0.969806364,0.531818227,1.53,FALSE,,1,Spin-coating,1,SLG | ITO,C60 | BCP,PEDOT:PSS,1,N2,N2,100,AM 1.5,FALSE,,100,0.831,31.4,0.808,21.1
FALSE,FALSE,FALSE,FALSE,TRUE,FALSE,3,TRUE,FALSE,FA0.7MA0.3Pb0.5Sn0.5I3,FA; MA,FA, MA,na,na,0.7; 0.3,0.7,0.3,0,0,2.422,41.163002,8.624001,872.26,2.564,Pb; Sn,Pb, Sn,0.5; 0.5,0.5,0.5,1.1700001,162.955,115.5,712.1,2.145,I,I,na,3,3,0,2.2,126.9,295.3,1008.4001,2.66,0.969806364,0.531818227,1.53,FALSE,,1,Spin-coating,1,SLG | ITO,C60 | BCP,PEDOT:PSS,1,N2,N2,100,AM 1.5,FALSE,,100,0.797,31.1,0.8,19.83
FALSE,FALSE,FALSE,FALSE,TRUE,FALSE,3,TRUE,FALSE,MAPbI3,MA,MA,na,na,na,1,1,0,0,0,2.17,32.07,8.68,926.3,2.55,Pb,Pb,na,1,1,0,1.19,207.2,110,715.6,2.33,I,I,na,3,3,0,2.2,126.9,295.3,1008.4001,2.66,0.911521131,0.540909091,1.6,FALSE,Composition,1,Spin-coating,1,SLG | FTO,TiO2-c,Spiro-MeOTAD,1,Air,Air,100,AM 1.5,FALSE,,,1.078,21.67,0.715,16.71
FALSE,FALSE,FALSE,FALSE,TRUE,FALSE,3,TRUE,FALSE,MAPbI3,MA,MA,na,na,na,1,1,0,0,0,2.17,32.07,8.68,926.3,2.55,Pb,Pb,na,1,1,0,1.19,207.2,110,715.6,2.33,I,I,na,3,3,0,2.2,126.9,295.3,1008.4001,2.66,0.911521131,0.540909091,1.6,FALSE,Composition,1,Spin-coating,1,SLG | FTO,TiO2-c,Spiro-MeOTAD,1,Air,Air,100,AM 1.5,FALSE,,,1.095,22.66,0.75,18.61
FALSE,FALSE,FALSE,FALSE,TRUE,FALSE,3,TRUE,FALSE,MAPbI3,MA,MA,na,na,na,1,1,0,0,0,2.17,32.07,8.68,926.3,2.55,Pb,Pb,na,1,1,0,1.19,207.2,110,715.6,2.33,I,I,na,3,3,0,2.2,126.9,295.3,1008.4001,2.66,0.911521131,0.540909091,1.6,FALSE,Composition,1,Spin-coating,1,SLG | FTO,TiO2-c,Spiro-MeOTAD,1,Air,Air,100,AM 1.5,FALSE,,,1.111,23.11,0.768,19.71
FALSE,FALSE,FALSE,FALSE,TRUE,FALSE,3,TRUE,FALSE,FA0.75MA0.25SnI3,FA; MA,FA, MA,na,na,0.75; 0.25,0.75,0.25,0,0,2.44,41.8125,8.620001,868.39996,2.565,Sn,Sn,na,1,1,0,1.15,118.71,121,708.6,1.96,I,I,na,3,3,0,2.2,126.9,295.3,1008.4001,2.66,0.979395661,0.522727273,1.36,FALSE,,1,Spin-coating,1,SLG | ITO,C60 | BCP,PEDOT:PSS,1,N2,N2,100,AM 1.5,FALSE,,,0.36,15.6,0.52,3
FALSE,FALSE,FALSE,FALSE,TRUE,FALSE,3,TRUE,FALSE,FA0.75MA0.25SnI3,FA; MA,FA, MA,na,na,0.75; 0.25,0.75,0.25,0,0,2.44,41.8125,8.620001,868.39996,2.565,Sn,Sn,na,1,1,0,1.15,118.71,121,708.6,1.96,I,I,na,3,3,0,2.2,126.9,295.3,1008.4001,2.66,0.979395661,0.522727273,1.36,FALSE,,1,Spin-coating,1,SLG | ITO,C60 | BCP,PEDOT:PSS,1,N2,N2,100,AM 1.5,FALSE,,,0.51,18.8,0.69,6.6
FALSE,FALSE,FALSE,FALSE,TRUE,FALSE,3,TRUE,FALSE,FA0.75MA0.25SnI3,FA; MA,FA, MA,na,na,0.75; 0.25,0.75,0.25,0,0,2.44,41.8125,8.620001,868.39996,2.565,Sn,Sn,na,1,1,0,1.15,118.71,121,708.6,1.96,I,I,na,3,3,0,2.2,126.9,295.3,1008.4001,2.66,0.979395661,0.522727273,1.36,FALSE,,1,Spin-coating,1,SLG | ITO,C60 | BCP,PEDOT:PSS,1,N2,N2,100,AM 1.5,FALSE,,,0.55,19.4,0.67,7.2
FALSE,FALSE,FALSE,FALSE,TRUE,FALSE,3,TRUE,FALSE,FA0.75MA0.25SnI3,FA; MA,FA, MA,na,na,0.75; 0.25,0.75,0.25,0,0,2.44,41.8125,8.620001,868.39996,2.565,Sn,Sn,na,1,1,0,1.15,118.71,121,708.6,1.96,I,I,na,3,3,0,2.2,126.9,295.3,1008.4001,2.66,0.979395661,0.522727273,1.36,FALSE,,1,Spin-coating,1,SLG | ITO,C60 | BCP,PEDOT:PSS,1,N2,N2,100,AM 1.5,FALSE,,,0.55,20,0.65,7.1
FALSE,FALSE,FALSE,FALSE,TRUE,FALSE,3,TRUE,FALSE,FA0.75MA0.25SnI3,FA; MA,FA, MA,na,na,0.75; 0.25,0.75,0.25,0,0,2.44,41.8125,8.620001,868.39996,2.565,Sn,Sn,na,1,1,0,1.15,118.71,121,708.6,1.96,I,I,na,3,3,0,2.2,126.9,295.3,1008.4001,2.66,0.979395661,0.522727273,1.36,FALSE,,1,Spin-coating,1,SLG | ITO,C60 | BCP,PEDOT:PSS,1,N2,N2,100,AM 1.5,FALSE,,,0.53,20.4,0.64,6.9
FALSE,FALSE,FALSE,FALSE,TRUE,FALSE,3,TRUE,FALSE,Cs0.05FA0.81MA0.14PbBr0.45I2.55,Cs; FA; MA,Cs, FA, MA,na,0.05; 0.81; 0.14,0.05,0.81,0.14,0,2.4401,47.6339,10.455701,836.238,2.4782,Pb,Pb,na,1,1,0,1.19,207.2,110,715.6,2.33,Br; I,Br, I,0.45; 2.55,0.45,2.55,2.164,119.85,299.69498,1028.125,2.705,0.970659013,0.549907579,,FALSE,,1,Spin-coating,1,SLG | FTO,TiO2-c,Spiro-MeOTAD,1,Air,Air,100,AM 1.5,FALSE,,100,1.02,23.01,0.7,16.52
FALSE,FALSE,FALSE,FALSE,TRUE,FALSE,3,TRUE,FALSE,Cs0.05FA0.81MA0.14PbBr0.45I2.55,Cs; FA; MA,Cs, FA, MA,na,0.05; 0.81; 0.14,0.05,0.81,0.14,0,2.4401,47.6339,10.455701,836.238,2.4782,Pb,Pb,na,1,1,0,1.19,207.2,110,715.6,2.33,Br; I,Br, I,0.45; 2.55,0.45,2.55,2.164,119.85,299.69498,1028.125,2.705,0.970659013,0.549907579,,FALSE,,1,Spin-coating,1,SLG | FTO,TiO2-c,Spiro-MeOTAD,1,Air,Air,100,AM 1.5,FALSE,,100,1.05,23.46,0.75,18.47
FALSE,FALSE,FALSE,FALSE,TRUE,FALSE,3,TRUE,FALSE,FA0.1MA0.9PbI3,FA; MA,FA, MA,na,na,0.1; 0.9,0.1,0.9,0,0,2.206,33.369,8.672,918.57996,2.5519998,Pb,Pb,na,1,1,0,1.19,207.2,110,715.6,2.33,I,I,na,3,3,0,2.2,126.9,295.3,1008.4001,2.66,0.919030229,0.540909091,1.54,FALSE,,1,Spin-coating,1,SLG | FTO,TiO2-c | TiO2-mp,Spiro-MeOTAD,1,Air,Air,100,AM 1.5,FALSE,,,0.922,20.9,0.671,12.94
FALSE,FALSE,FALSE,FALSE,TRUE,FALSE,3,TRUE,FALSE,FA0.1MA0.9PbI3,FA; MA,FA, MA,na,na,0.1; 0.9,0.1,0.9,0,0,2.206,33.369,8.672,918.57996,2.5519998,Pb,Pb,na,1,1,0,1.19,207.2,110,715.6,2.33,I,I,na,3,3,0,2.2,126.9,295.3,1008.4001,2.66,0.919030229,0.540909091,1.54,FALSE,,1,Spin-coating,1,SLG | FTO,TiO2-c | TiO2-mp,Spiro-MeOTAD,1,Air,Air,100,AM 1.5,FALSE,,,0.915,19.6,0.536,9.61
FALSE,FALSE,FALSE,FALSE,TRUE,FALSE,3,TRUE,FALSE,FA0.1MA0.9PbI3,FA; MA,FA, MA,na,na,0.1; 0.9,0.1,0.9,0,0,2.206,33.369,8.672,918.57996,2.5519998,Pb,Pb,na,1,1,0,1.19,207.2,110,715.6,2.33,I,I,na,3,3,0,2.2,126.9,295.3,1008.4001,2.66,0.919030229,0.540909091,1.55,FALSE,,1,Spin-coating,1,SLG | FTO,TiO2-c | TiO2-mp,Spiro-MeOTAD,1,Air,Air,100,AM 1.5,FALSE,,,0.833,20.7,0.519,8.96
FALSE,FALSE,FALSE,FALSE,TRUE,FALSE,3,TRUE,FALSE,FA0.1MA0.9PbI3,FA; MA,FA, MA,na,na,0.1; 0.9,0.1,0.9,0,0,2.206,33.369,8.672,918.57996,2.5519998,Pb,Pb,na,1,1,0,1.19,207.2,110,715.6,2.33,I,I,na,3,3,0,2.2,126.9,295.3,1008.4001,2.66,0.919030229,0.540909091,1.53,FALSE,,1,Spin-coating,1,SLG | FTO,TiO2-c | TiO2-mp,Spiro-MeOTAD,1,Air,Air,100,AM 1.5,FALSE,,,0.97,22,0.663,14.15
FALSE,FALSE,FALSE,FALSE,TRUE,FALSE,3,TRUE,FALSE,MAPbI3,MA,MA,na,na,na,1,1,0,0,0,2.17,32.07,8.68,926.3,2.55,Pb,Pb,na,1,1,0,1.19,207.2,110,715.6,2.33,I,I,na,3,3,0,2.2,126.9,295.3,1008.4001,2.66,0.911521131,0.540909091,1.6,FALSE,Composition,1,Spin-coating,1,SLG | ITO,C60 | BCP,PEDOT:PSS,1,N2,N2,100,AM 1.5,FALSE,,,0.88,21.6,0.758,14.4
FALSE,FALSE,FALSE,FALSE,TRUE,FALSE,3,TRUE,FALSE,MAPbI3,MA,MA,na,na,na,1,1,0,0,0,2.17,32.07,8.68,926.3,2.55,Pb,Pb,na,1,1,0,1.19,207.2,110,715.6,2.33,I,I,na,3,3,0,2.2,126.9,295.3,1008.4001,2.66,0.911521131,0.540909091,1.6,FALSE,Composition,1,Spin-coating,1,SLG | ITO,C60 | BCP,PEDOT:PSS,1,N2,N2,100,AM 1.5,FALSE,,,0.92,21.7,0.761,15.2
FALSE,FALSE,FALSE,FALSE,TRUE,FALSE,3,TRUE,FALSE,MAPbI3,MA,MA,na,na,na,1,1,0,0,0,2.17,32.07,8.68,926.3,2.55,Pb,Pb,na,1,1,0,1.19,207.2,110,715.6,2.33,I,I,na,3,3,0,2.2,126.9,295.3,1008.4001,2.66,0.911521131,0.540909091,1.6,FALSE,Composition,1,Spin-coating,1,SLG | ITO,C60 | BCP,PEDOT:PSS,1,N2,N2,100,AM 1.5,FALSE,,,0.93,20.9,0.794,15.5
FALSE,FALSE,FALSE,FALSE,TRUE,FALSE,3,TRUE,FALSE,MAPbI3,MA,MA,na,na,na,1,1,0,0,0,2.17,32.07,8.68,926.3,2.55,Pb,Pb,na,1,1,0,1.19,207.2,110,715.6,2.33,I,I,na,3,3,0,2.2,126.9,295.3,1008.4001,2.66,0.911521131,0.540909091,1.6,FALSE,Composition,1,Spin-coating,1,SLG | ITO,C60 | BCP,PEDOT:PSS,1,N2,N2,100,AM 1.5,FALSE,,,0.94,19.9,0.793,14.8
FALSE,FALSE,FALSE,FALSE,TRUE,FALSE,3,TRUE,FALSE,MAPbI3,MA,MA,na,na,na,1,1,0,0,0,2.17,32.07,8.68,926.3,2.55,Pb,Pb,na,1,1,0,1.19,207.2,110,715.6,2.33,I,I,na,3,3,0,2.2,126.9,295.3,1008.4001,2.66,0.911521131,0.540909091,1.6,FALSE,Composition,1,Spin-coating,1,SLG | ITO,C60 | BCP,PEDOT:PSS,1,N2,N2,100,AM 1.5,FALSE,,,0.95,19.3,0.762,14
FALSE,FALSE,FALSE,FALSE,TRUE,FALSE,3,TRUE,FALSE,MAPbI3,MA,MA,na,na,na,1,1,0,0,0,2.17,32.07,8.68,926.3,2.55,Pb,Pb,na,1,1,0,1.19,207.2,110,715.6,2.33,I,I,na,3,3,0,2.2,126.9,295.3,1008.4001,2.66,0.911521131,0.540909091,1.6,FALSE,Composition,1,Spin-coating,1,SLG | FTO,TiO2-c | TiO2-mp,Spiro-MeOTAD,1,Air,Air,100,AM 1.5,FALSE,,,0.98,19.95,0.72,14.08
FALSE,FALSE,FALSE,FALSE,TRUE,FALSE,3,TRUE,FALSE,MAPbI3,MA,MA,na,na,na,1,1,0,0,0,2.17,32.07,8.68,926.3,2.55,Pb,Pb,na,1,1,0,1.19,207.2,110,715.6,2.33,I,I,na,3,3,0,2.2,126.9,295.3,1008.4001,2.66,0.911521131,0.540909091,1.6,FALSE,Composition,1,Spin-coating,1,SLG | FTO,TiO2-c | TiO2-mp,Spiro-MeOTAD,1,Air,Air,100,AM 1.5,FALSE,,,1.01,18.38,0.68,12.62
FALSE,FALSE,FALSE,FALSE,TRUE,FALSE,3,TRUE,FALSE,MAPbI3,MA,MA,na,na,na,1,1,0,0,0,2.17,32.07,8.68,926.3,2.55,Pb,Pb,na,1,1,0,1.19,207.2,110,715.6,2.33,I,I,na,3,3,0,2.2,126.9,295.3,1008.4001,2.66,0.911521131,0.540909091,1.6,FALSE,Composition,1,Spin-coating,1,SLG | FTO,TiO2-c | TiO2-mp,Spiro-MeOTAD,1,Air,Air,100,AM 1.5,FALSE,,,1.05,19.32,0.74,15.01
FALSE,FALSE,FALSE,FALSE,TRUE,FALSE,3,TRUE,FALSE,MAPbI3,MA,MA,na,na,na,1,1,0,0,0,2.17,32.07,8.68,926.3,2.55,Pb,Pb,na,1,1,0,1.19,207.2,110,715.6,2.33,I,I,na,3,3,0,2.2,126.9,295.3,1008.4001,2.66,0.911521131,0.540909091,1.6,FALSE,Composition,1,Spin-coating,1,SLG | FTO,TiO2-c | TiO2-mp,Spiro-MeOTAD,1,Air,Air,100,AM 1.5,FALSE,,,1.04,23.15,0.73,17.58
FALSE,FALSE,FALSE,FALSE,TRUE,FALSE,3,TRUE,FALSE,MAPbI3,MA,MA,na,na,na,1,1,0,0,0,2.17,32.07,8.68,926.3,2.55,Pb,Pb,na,1,1,0,1.19,207.2,110,715.6,2.33,I,I,na,3,3,0,2.2,126.9,295.3,1008.4001,2.66,0.911521131,0.540909091,1.6,FALSE,Composition,1,Spin-coating,1,SLG | FTO,TiO2-c | TiO2-mp,Spiro-MeOTAD,1,Air,Air,100,AM 1.5,FALSE,,,1.01,17.01,0.77,13.23
FALSE,FALSE,FALSE,FALSE,TRUE,FALSE,3,TRUE,FALSE,MAPbI3,MA,MA,na,na,na,1,1,0,0,0,2.17,32.07,8.68,926.3,2.55,Pb,Pb,na,1,1,0,1.19,207.2,110,715.6,2.33,I,I,na,3,3,0,2.2,126.9,295.3,1008.4001,2.66,0.911521131,0.540909091,1.6,FALSE,,1,Spin-coating,1,SLG | ITO,PCBM-60,PEDOT:PSS,1,Air,Air,100,AM 1.5,FALSE,,,0.99,18.04,0.687,12.16
FALSE,FALSE,FALSE,FALSE,TRUE,FALSE,3,TRUE,FALSE,MAPbI3,MA,MA,na,na,na,1,1,0,0,0,2.17,32.07,8.68,926.3,2.55,Pb,Pb,na,1,1,0,1.19,207.2,110,715.6,2.33,I,I,na,3,3,0,2.2,126.9,295.3,1008.4001,2.66,0.911521131,0.540909091,1.6,FALSE,,1,Spin-coating,1,SLG | FTO,TiO2-c,Spiro-MeOTAD,1,Air,Air,100,AM 1.5,FALSE,,,1.11,25.25,0.745,20.78
FALSE,FALSE,FALSE,FALSE,TRUE,FALSE,3,TRUE,FALSE,MAPbI3,MA,MA,na,na,na,1,1,0,0,0,2.17,32.07,8.68,926.3,2.55,Pb,Pb,na,1,1,0,1.19,207.2,110,715.6,2.33,I,I,na,3,3,0,2.2,126.9,295.3,1008.4001,2.66,0.911521131,0.540909091,1.6,FALSE,,1,Spin-coating,1,SLG | ITO,PCBM-60 | BCP,NiO-c,1,Air,Air,100,AM 1.5,FALSE,,,0.95,20.18,0.679,13.08
FALSE,FALSE,FALSE,FALSE,TRUE,FALSE,3,TRUE,FALSE,MAPbI3,MA,MA,na,na,na,1,1,0,0,0,2.17,32.07,8.68,926.3,2.55,Pb,Pb,na,1,1,0,1.19,207.2,110,715.6,2.33,I,I,na,3,3,0,2.2,126.9,295.3,1008.4001,2.66,0.911521131,0.540909091,1.6,FALSE,,1,Spin-coating,1,SLG | ITO,PCBM-60 | BCP,NiO-c,1,Air,Air,100,AM 1.5,FALSE,,,0.96,18.9,0.75,13.71
FALSE,FALSE,FALSE,FALSE,TRUE,FALSE,3,TRUE,FALSE,MAPbI3,MA,MA,na,na,na,1,1,0,0,0,2.17,32.07,8.68,926.3,2.55,Pb,Pb,na,1,1,0,1.19,207.2,110,715.6,2.33,I,I,na,3,3,0,2.2,126.9,295.3,1008.4001,2.66,0.911521131,0.540909091,1.6,FALSE,,1,Spin-coating,1,SLG | ITO,PCBM-60 | BCP,NiO-c,1,Air,Air,100,AM 1.5,FALSE,,,0.95,18.89,0.686,12.34
FALSE,FALSE,FALSE,FALSE,TRUE,FALSE,3,TRUE,FALSE,MAPbI3,MA,MA,na,na,na,1,1,0,0,0,2.17,32.07,8.68,926.3,2.55,Pb,Pb,na,1,1,0,1.19,207.2,110,715.6,2.33,I,I,na,3,3,0,2.2,126.9,295.3,1008.4001,2.66,0.911521131,0.540909091,1.6,FALSE,,1,Spin-coating,1,SLG | ITO,PCBM-60 | BCP,NiO-c,1,Air,Air,100,AM 1.5,FALSE,,,0.97,14.4,0.598,8.39
FALSE,FALSE,FALSE,FALSE,TRUE,FALSE,3,TRUE,FALSE,MAPbI3,MA,MA,na,na,na,1,1,0,0,0,2.17,32.07,8.68,926.3,2.55,Pb,Pb,na,1,1,0,1.19,207.2,110,715.6,2.33,I,I,na,3,3,0,2.2,126.9,295.3,1008.4001,2.66,0.911521131,0.540909091,1.6,FALSE,Composition,1,Spin-coating,1,SLG | FTO,TiO2-c,Spiro-MeOTAD,1,Air,Air,100,AM 1.5,FALSE,,,1.086,22.2,0.721,18.47
FALSE,FALSE,FALSE,FALSE,TRUE,FALSE,3,TRUE,FALSE,MAPbI3,MA,MA,na,na,na,1,1,0,0,0,2.17,32.07,8.68,926.3,2.55,Pb,Pb,na,1,1,0,1.19,207.2,110,715.6,2.33,I,I,na,3,3,0,2.2,126.9,295.3,1008.4001,2.66,0.911521131,0.540909091,1.6,FALSE,Composition,1,Spin-coating,1,SLG | FTO,TiO2-c,Spiro-MeOTAD,1,Air,Air,100,AM 1.5,FALSE,,,1.1,21.57,0.692,16.46
FALSE,FALSE,FALSE,FALSE,TRUE,FALSE,3,TRUE,FALSE,MAPbI3,MA,MA,na,na,na,1,1,0,0,0,2.17,32.07,8.68,926.3,2.55,Pb,Pb,na,1,1,0,1.19,207.2,110,715.6,2.33,I,I,na,3,3,0,2.2,126.9,295.3,1008.4001,2.66,0.911521131,0.540909091,1.6,FALSE,Composition,1,Spin-coating,1,SLG | FTO,TiO2-c,Spiro-MeOTAD,1,Air,Air,100,AM 1.5,FALSE,,,1.1,22.2,0.721,17.59
FALSE,FALSE,FALSE,FALSE,TRUE,FALSE,3,TRUE,FALSE,MAPbI3,MA,MA,na,na,na,1,1,0,0,0,2.17,32.07,8.68,926.3,2.55,Pb,Pb,na,1,1,0,1.19,207.2,110,715.6,2.33,I,I,na,3,3,0,2.2,126.9,295.3,1008.4001,2.66,0.911521131,0.540909091,1.6,FALSE,Composition,1,Spin-coating,1,SLG | FTO,TiO2-c,Spiro-MeOTAD,1,Air,Air,100,AM 1.5,FALSE,,,1.09,21.59,0.679,16.11
FALSE,FALSE,FALSE,FALSE,TRUE,FALSE,3,TRUE,FALSE,MAPbI3,MA,MA,na,na,na,1,1,0,0,0,2.17,32.07,8.68,926.3,2.55,Pb,Pb,na,1,1,0,1.19,207.2,110,715.6,2.33,I,I,na,3,3,0,2.2,126.9,295.3,1008.4001,2.66,0.911521131,0.540909091,1.6,FALSE,Composition,1,Spin-coating,1,SLG | FTO,TiO2-c,Spiro-MeOTAD,1,Air,Air,100,AM 1.5,FALSE,,,0.974,23.01,0.56,12.72
FALSE,FALSE,FALSE,FALSE,TRUE,FALSE,3,TRUE,FALSE,FA0.67MA0.33PbBr0.5I2.5,FA; MA,FA, MA,na,na,0.67; 0.33,0.67,0.33,0,0,2.4112,40.7733,8.626401,874.576,2.5634,Pb,Pb,na,1,1,0,1.19,207.2,110,715.6,2.33,Br; I,Br, I,0.5; 2.5,0.5,2.5,2.16,119.06667,300.18332,1030.3167,2.71,0.964873588,0.550925926,,FALSE,,1,Spin-coating,1,SLG | FTO,TiO2-c | TiO2-mp,Spiro-MeOTAD,1,Air,Air,100,AM 1.5,FALSE,,30,1.08,23.33,0.762,19.2
FALSE,FALSE,FALSE,FALSE,TRUE,FALSE,3,TRUE,FALSE,FA0.67MA0.33PbBr0.5I2.5,FA; MA,FA, MA,na,na,0.67; 0.33,0.67,0.33,0,0,2.4112,40.7733,8.626401,874.576,2.5634,Pb,Pb,na,1,1,0,1.19,207.2,110,715.6,2.33,Br; I,Br, I,0.5; 2.5,0.5,2.5,2.16,119.06667,300.18332,1030.3167,2.71,0.964873588,0.550925926,,FALSE,,1,Spin-coating,1,SLG | FTO,TiO2-c | TiO2-mp,Spiro-MeOTAD,1,Air,Air,100,AM 1.5,FALSE,,30,,,0.64,15.2
FALSE,FALSE,FALSE,FALSE,TRUE,FALSE,3,TRUE,FALSE,FA0.67MA0.33PbBr0.5I2.5,FA; MA,FA, MA,na,na,0.67; 0.33,0.67,0.33,0,0,2.4112,40.7733,8.626401,874.576,2.5634,Pb,Pb,na,1,1,0,1.19,207.2,110,715.6,2.33,Br; I,Br, I,0.5; 2.5,0.5,2.5,2.16,119.06667,300.18332,1030.3167,2.71,0.964873588,0.550925926,,FALSE,,1,Spin-coating,1,SLG | FTO,TiO2-c | TiO2-mp,Spiro-MeOTAD,1,Air,Air,100,AM 1.5,FALSE,,30,,,,20
FALSE,FALSE,FALSE,FALSE,TRUE,FALSE,3,TRUE,FALSE,MAPbI3,MA,MA,na,na,na,1,1,0,0,0,2.17,32.07,8.68,926.3,2.55,Pb,Pb,na,1,1,0,1.19,207.2,110,715.6,2.33,I,I,na,3,3,0,2.2,126.9,295.3,1008.4001,2.66,0.911521131,0.540909091,1.6,FALSE,Composition,1,Spin-coating,1,SLG | FTO,TiO2-c,Spiro-MeOTAD,1,Air,Air,100,AM 1.5,FALSE,,100,0.954,20.77,0.619,12.27
FALSE,FALSE,FALSE,FALSE,TRUE,FALSE,3,TRUE,FALSE,MAPbI3,MA,MA,na,na,na,1,1,0,0,0,2.17,32.07,8.68,926.3,2.55,Pb,Pb,na,1,1,0,1.19,207.2,110,715.6,2.33,I,I,na,3,3,0,2.2,126.9,295.3,1008.4001,2.66,0.911521131,0.540909091,1.6,FALSE,Composition,1,Spin-coating,1,SLG | FTO,TiO2-c,Spiro-MeOTAD,1,Air,Air,100,AM 1.5,FALSE,,100,1.013,21.98,0.728,16.22
FALSE,FALSE,FALSE,FALSE,TRUE,FALSE,3,TRUE,FALSE,FA0.85MA0.15PbBr0.45I2.55,FA; MA,FA, MA,na,na,0.85; 0.15,0.85,0.15,0,0,2.476,43.111504,8.612,860.68,2.567,Pb,Pb,na,1,1,0,1.19,207.2,110,715.6,2.33,Br; I,Br, I,0.45; 2.55,0.45,2.55,2.164,119.85,299.69498,1028.125,2.705,0.978227628,0.549907579,1.73,FALSE,,1,Spin-coating,1,SLG | FTO,TiO2-c | TiO2-mp,Spiro-MeOTAD,1,Air,Air,100,AM 1.5,FALSE,,100,1.03,21.29,0.66,15.15
FALSE,FALSE,FALSE,FALSE,TRUE,FALSE,3,TRUE,FALSE,FA0.85MA0.15PbBr0.45I2.55,FA; MA,FA, MA,na,na,0.85; 0.15,0.85,0.15,0,0,2.476,43.111504,8.612,860.68,2.567,Pb,Pb,na,1,1,0,1.19,207.2,110,715.6,2.33,Br; I,Br, I,0.45; 2.55,0.45,2.55,2.164,119.85,299.69498,1028.125,2.705,0.978227628,0.549907579,1.73,FALSE,,1,Spin-coating,1,SLG | FTO,TiO2-c | TiO2-mp,PTAA,1,Air,Air,100,AM 1.5,FALSE,,100,0.86,17.61,0.622,9.47
FALSE,FALSE,FALSE,FALSE,TRUE,FALSE,3,TRUE,FALSE,MAPbI3,MA,MA,na,na,na,1,1,0,0,0,2.17,32.07,8.68,926.3,2.55,Pb,Pb,na,1,1,0,1.19,207.2,110,715.6,2.33,I,I,na,3,3,0,2.2,126.9,295.3,1008.4001,2.66,0.911521131,0.540909091,1.6,FALSE,Composition,1,Spin-coating,1,SLG | FTO,TiO2-c,Spiro-MeOTAD,1,Air,Air,100,AM 1.5,FALSE,,300,1.053,22.9,0.755,18.2
FALSE,FALSE,FALSE,FALSE,TRUE,FALSE,3,TRUE,FALSE,MAPbI3,MA,MA,na,na,na,1,1,0,0,0,2.17,32.07,8.68,926.3,2.55,Pb,Pb,na,1,1,0,1.19,207.2,110,715.6,2.33,I,I,na,3,3,0,2.2,126.9,295.3,1008.4001,2.66,0.911521131,0.540909091,1.6,FALSE,Composition,1,Spin-coating,1,SLG | FTO,TiO2-c,Spiro-MeOTAD,1,Air,Air,100,AM 1.5,FALSE,,300,1.037,22.3,0.727,16.9
FALSE,FALSE,FALSE,FALSE,TRUE,FALSE,3,TRUE,FALSE,Cs0.05FA0.79MA0.16PbBr0.51I2.49,Cs; FA; MA,Cs, FA, MA,na,0.05; 0.79; 0.16,0.05,0.79,0.16,0,2.4329,47.3741,10.4573,837.782,2.4778,Pb,Pb,na,1,1,0,1.19,207.2,110,715.6,2.33,Br; I,Br, I,0.51; 2.49,0.51,2.49,2.1592,118.91,300.281,1030.755,2.7110002,0.969516616,0.551130048,1.59,FALSE,,1,Spin-coating,1,SLG | FTO,TiO2-c | TiO2-mp,Spiro-MeOTAD,1,Air,Air,100,AM 1.5,FALSE,,,1.06,22.02,0.731,17.9
FALSE,FALSE,FALSE,FALSE,TRUE,FALSE,3,TRUE,FALSE,FA0.85MA0.15PbBr0.45I2.55,FA; MA,FA, MA,na,na,0.85; 0.15,0.85,0.15,0,0,2.476,43.111504,8.612,860.68,2.567,Pb,Pb,na,1,1,0,1.19,207.2,110,715.6,2.33,Br; I,Br, I,0.45; 2.55,0.45,2.55,2.164,119.85,299.69498,1028.125,2.705,0.978227628,0.549907579,,FALSE,,1,Spin-coating,1,SLG | FTO,TiO2-c,Spiro-MeOTAD,1,Air,Air,100,AM 1.5,FALSE,,,1.101,22.56,0.768,19.08
FALSE,FALSE,FALSE,FALSE,TRUE,FALSE,3,TRUE,FALSE,MAPbI3,MA,MA,na,na,na,1,1,0,0,0,2.17,32.07,8.68,926.3,2.55,Pb,Pb,na,1,1,0,1.19,207.2,110,715.6,2.33,I,I,na,3,3,0,2.2,126.9,295.3,1008.4001,2.66,0.911521131,0.540909091,1.6,FALSE,Composition,1,Spin-coating,1,SLG | FTO,TiO2-c,Spiro-MeOTAD,1,Air,Air,100,AM 1.5,FALSE,,500,1.05,18.16,0.68,12.9
FALSE,FALSE,FALSE,FALSE,TRUE,FALSE,3,TRUE,FALSE,MAPbI3,MA,MA,na,na,na,1,1,0,0,0,2.17,32.07,8.68,926.3,2.55,Pb,Pb,na,1,1,0,1.19,207.2,110,715.6,2.33,I,I,na,3,3,0,2.2,126.9,295.3,1008.4001,2.66,0.911521131,0.540909091,1.6,FALSE,Composition,1,Spin-coating,1,SLG | FTO,TiO2-c,Spiro-MeOTAD,1,Air,Air,100,AM 1.5,FALSE,,500,0.85,2.46,1.01,2.1
FALSE,FALSE,FALSE,FALSE,TRUE,FALSE,3,TRUE,FALSE,MAPbI3,MA,MA,na,na,na,1,1,0,0,0,2.17,32.07,8.68,926.3,2.55,Pb,Pb,na,1,1,0,1.19,207.2,110,715.6,2.33,I,I,na,3,3,0,2.2,126.9,295.3,1008.4001,2.66,0.911521131,0.540909091,1.6,FALSE,Composition,1,Spin-coating,1,SLG | FTO,TiO2-c,Spiro-MeOTAD,1,Air,Air,100,AM 1.5,FALSE,,500,0.95,11.42,0.77,8.39
FALSE,FALSE,FALSE,FALSE,TRUE,FALSE,3,TRUE,FALSE,MAPbI3,MA,MA,na,na,na,1,1,0,0,0,2.17,32.07,8.68,926.3,2.55,Pb,Pb,na,1,1,0,1.19,207.2,110,715.6,2.33,I,I,na,3,3,0,2.2,126.9,295.3,1008.4001,2.66,0.911521131,0.540909091,1.6,FALSE,Composition,1,Spin-coating,1,SLG | FTO,TiO2-c,Spiro-MeOTAD,1,Air,Air,100,AM 1.5,FALSE,,500,1,16.63,0.7,11.7
FALSE,FALSE,FALSE,FALSE,TRUE,FALSE,3,TRUE,FALSE,MAPbI3,MA,MA,na,na,na,1,1,0,0,0,2.17,32.07,8.68,926.3,2.55,Pb,Pb,na,1,1,0,1.19,207.2,110,715.6,2.33,I,I,na,3,3,0,2.2,126.9,295.3,1008.4001,2.66,0.911521131,0.540909091,1.6,FALSE,Composition,1,Spin-coating,1,SLG | FTO,TiO2-c,Spiro-MeOTAD,1,Air,Air,100,AM 1.5,FALSE,,500,1.05,19.34,0.66,13.41
FALSE,FALSE,FALSE,FALSE,TRUE,FALSE,3,TRUE,FALSE,MAPbI3,MA,MA,na,na,na,1,1,0,0,0,2.17,32.07,8.68,926.3,2.55,Pb,Pb,na,1,1,0,1.19,207.2,110,715.6,2.33,I,I,na,3,3,0,2.2,126.9,295.3,1008.4001,2.66,0.911521131,0.540909091,1.6,FALSE,Composition,1,Spin-coating,1,SLG | FTO,TiO2-c,Spiro-MeOTAD,1,Air,Air,100,AM 1.5,FALSE,,500,1.05,19.3,0.66,13.28
FALSE,FALSE,FALSE,FALSE,TRUE,FALSE,3,TRUE,FALSE,MAPbI3,MA,MA,na,na,na,1,1,0,0,0,2.17,32.07,8.68,926.3,2.55,Pb,Pb,na,1,1,0,1.19,207.2,110,715.6,2.33,I,I,na,3,3,0,2.2,126.9,295.3,1008.4001,2.66,0.911521131,0.540909091,1.62,FALSE,,1,Spin-coating,1,SLG | FTO,TiO2-c | TiO2-mp,Spiro-MeOTAD,1,Air,Air,100,AM 1.5,FALSE,,40,0.997,23.35,0.575,13.43
FALSE,FALSE,FALSE,FALSE,TRUE,FALSE,3,TRUE,FALSE,Cs0.05FA0.79MA0.16PbBr0.51I2.49,Cs; FA; MA,Cs, FA, MA,na,0.05; 0.79; 0.16,0.05,0.79,0.16,0,2.4329,47.3741,10.4573,837.782,2.4778,Pb,Pb,na,1,1,0,1.19,207.2,110,715.6,2.33,Br; I,Br, I,0.51; 2.49,0.51,2.49,2.1592,118.91,300.281,1030.755,2.7110002,0.969516616,0.551130048,,FALSE,,1,Spin-coating,1,SLG | FTO,SnO2-np,Spiro-MeOTAD,1,Air,Air,100,AM 1.5,FALSE,,,1.09,22.76,0.773,19.17
FALSE,FALSE,FALSE,FALSE,TRUE,FALSE,3,TRUE,FALSE,Cs0.05FA0.79MA0.16PbBr0.51I2.49,Cs; FA; MA,Cs, FA, MA,na,0.05; 0.79; 0.16,0.05,0.79,0.16,0,2.4329,47.3741,10.4573,837.782,2.4778,Pb,Pb,na,1,1,0,1.19,207.2,110,715.6,2.33,Br; I,Br, I,0.51; 2.49,0.51,2.49,2.1592,118.91,300.281,1030.755,2.7110002,0.969516616,0.551130048,,FALSE,,1,Spin-coating,1,SLG | FTO,SnO2-np,Spiro-MeOTAD,1,Air,Air,100,AM 1.5,FALSE,,,1.081,22.23,0.732,17.59
FALSE,FALSE,FALSE,FALSE,TRUE,FALSE,3,TRUE,FALSE,Cs0.06FA0.78MA0.16PbBr0.51I2.49,Cs; FA; MA,Cs, FA, MA,na,0.06; 0.78; 0.16,0.06,0.78,0.16,0,2.4249997,48.252598,10.8262005,833.048,2.4599998,Pb,Pb,na,1,1,0,1.19,207.2,110,715.6,2.33,Br; I,Br, I,0.51; 2.49,0.51,2.49,2.1592,118.91,300.281,1030.755,2.7110002,0.967848649,0.551130048,,FALSE,,1,Spin-coating,1,SLG | FTO,TiO2-c,Spiro-MeOTAD,1,Air,Dry air,100,AM 1.5,FALSE,,,,,,13
FALSE,FALSE,FALSE,FALSE,TRUE,FALSE,3,TRUE,FALSE,Cs0.06FA0.78MA0.16PbBr0.51I2.49,Cs; FA; MA,Cs, FA, MA,na,0.06; 0.78; 0.16,0.06,0.78,0.16,0,2.4249997,48.252598,10.8262005,833.048,2.4599998,Pb,Pb,na,1,1,0,1.19,207.2,110,715.6,2.33,Br; I,Br, I,0.51; 2.49,0.51,2.49,2.1592,118.91,300.281,1030.755,2.7110002,0.967848649,0.551130048,,FALSE,,1,Spin-coating,1,SLG | FTO,TiO2-c | TiO2-mp,Spiro-MeOTAD,1,Air,Dry air,100,AM 1.5,FALSE,,,,,,16
FALSE,FALSE,FALSE,FALSE,TRUE,FALSE,3,TRUE,FALSE,Cs0.06FA0.78MA0.16PbBr0.51I2.49,Cs; FA; MA,Cs, FA, MA,na,0.06; 0.78; 0.16,0.06,0.78,0.16,0,2.4249997,48.252598,10.8262005,833.048,2.4599998,Pb,Pb,na,1,1,0,1.19,207.2,110,715.6,2.33,Br; I,Br, I,0.51; 2.49,0.51,2.49,2.1592,118.91,300.281,1030.755,2.7110002,0.967848649,0.551130048,,FALSE,,1,Spin-coating,1,SLG | AZO,SnO2-c,Spiro-MeOTAD,1,Air,Dry air,100,AM 1.5,FALSE,,,,,,13.5
FALSE,FALSE,FALSE,FALSE,TRUE,FALSE,3,TRUE,FALSE,MAPbI3,MA,MA,na,na,na,1,1,0,0,0,2.17,32.07,8.68,926.3,2.55,Pb,Pb,na,1,1,0,1.19,207.2,110,715.6,2.33,I,I,na,3,3,0,2.2,126.9,295.3,1008.4001,2.66,0.911521131,0.540909091,1.6,FALSE,Composition,1,Spin-coating,1,SLG | ITO,PCBM-60 | BCP,PEDOT:PSS,1,N2,N2,100,AM 1.5,FALSE,,,0.97,18,0.725,13
FALSE,FALSE,FALSE,FALSE,TRUE,FALSE,3,TRUE,FALSE,FA0.2MA0.8PbI3,FA; MA,FA, MA,na,na,0.2; 0.8,0.2,0.8,0,0,2.242,34.668,8.6640005,910.86,2.554,Pb,Pb,na,1,1,0,1.19,207.2,110,715.6,2.33,I,I,na,3,3,0,2.2,126.9,295.3,1008.4001,2.66,0.926539328,0.540909091,,FALSE,,1,Spin-coating,1,SLG | ITO,PCBM-60 | BCP,PEDOT:PSS,1,N2,N2,100,AM 1.5,FALSE,,,0.95,19,0.745,13.5
FALSE,FALSE,FALSE,FALSE,TRUE,FALSE,3,TRUE,FALSE,FA0.3MA0.7PbI3,FA; MA,FA, MA,na,na,0.3; 0.7,0.3,0.7,0,0,2.278,35.967,8.656,903.13995,2.556,Pb,Pb,na,1,1,0,1.19,207.2,110,715.6,2.33,I,I,na,3,3,0,2.2,126.9,295.3,1008.4001,2.66,0.934048427,0.540909091,,FALSE,,1,Spin-coating,1,SLG | ITO,PCBM-60 | BCP,PEDOT:PSS,1,N2,N2,100,AM 1.5,FALSE,,,0.92,20,0.79,14.5
FALSE,FALSE,FALSE,FALSE,TRUE,FALSE,3,TRUE,FALSE,FA0.4MA0.6PbI3,FA; MA,FA, MA,na,na,0.4; 0.6,0.4,0.6,0,0,2.3140001,37.266,8.648001,895.42004,2.558,Pb,Pb,na,1,1,0,1.19,207.2,110,715.6,2.33,I,I,na,3,3,0,2.2,126.9,295.3,1008.4001,2.66,0.941557546,0.540909091,,FALSE,,1,Spin-coating,1,SLG | ITO,PCBM-60 | BCP,PEDOT:PSS,1,N2,N2,100,AM 1.5,FALSE,,,0.92,12,0.675,7.5
FALSE,FALSE,FALSE,FALSE,TRUE,FALSE,3,TRUE,FALSE,FA0.3MA0.7PbBr0.48I2.52,FA; MA,FA, MA,na,na,0.3; 0.7,0.3,0.7,0,0,2.278,35.967,8.656,903.13995,2.556,Pb,Pb,na,1,1,0,1.19,207.2,110,715.6,2.33,Br; I,Br, I,0.48; 2.52,0.48,2.52,2.1616,119.38,299.98798,1029.44,2.7080002,0.936648546,0.550518135,,FALSE,,1,Spin-coating,1,SLG | ITO,PCBM-60 | BCP,PEDOT:PSS,1,N2,N2,100,AM 1.5,FALSE,,,0.97,19.2,0.831,15.48
FALSE,FALSE,FALSE,FALSE,TRUE,FALSE,3,TRUE,FALSE,FA0.3MA0.7PbBr0.54I2.46,FA; MA,FA, MA,na,na,0.3; 0.7,0.3,0.7,0,0,2.278,35.967,8.656,903.13995,2.556,Pb,Pb,na,1,1,0,1.19,207.2,110,715.6,2.33,Br; I,Br, I,0.54; 2.46,0.54,2.46,2.1568,118.44,300.574,1032.07,2.714,0.936977756,0.551743323,,FALSE,,1,Spin-coating,1,SLG | ITO,PCBM-60 | BCP,PEDOT:PSS,1,N2,N2,100,AM 1.5,FALSE,,,1.09,20.53,0.778,17.41
FALSE,FALSE,FALSE,FALSE,TRUE,FALSE,3,TRUE,FALSE,FA0.3MA0.7PbBr0.6I2.4,FA; MA,FA, MA,na,na,0.3; 0.7,0.3,0.7,0,0,2.278,35.967,8.656,903.13995,2.556,Pb,Pb,na,1,1,0,1.19,207.2,110,715.6,2.33,Br; I,Br, I,0.6; 2.4,0.6,2.4,2.1520002,117.50001,301.16,1034.7001,2.7200003,0.937307898,0.552973926,,FALSE,,1,Spin-coating,1,SLG | ITO,PCBM-60 | BCP,PEDOT:PSS,1,N2,N2,100,AM 1.5,FALSE,,,0.98,21.01,0.822,16.93
FALSE,FALSE,FALSE,FALSE,TRUE,FALSE,3,TRUE,FALSE,FA0.3MA0.7PbBr0.48I2.52,FA; MA,FA, MA,na,na,0.3; 0.7,0.3,0.7,0,0,2.278,35.967,8.656,903.13995,2.556,Pb,Pb,na,1,1,0,1.19,207.2,110,715.6,2.33,Br; I,Br, I,0.48; 2.52,0.48,2.52,2.1616,119.38,299.98798,1029.44,2.7080002,0.936648546,0.550518135,,FALSE,,1,Spin-coating,1,SLG | FTO,PCBM-60,Spiro-MeOTAD,1,N2,N2,100,AM 1.5,FALSE,,,1.05,21.83,0.479,11
FALSE,FALSE,FALSE,FALSE,TRUE,FALSE,3,TRUE,FALSE,FA0.3MA0.7PbBr0.54I2.46,FA; MA,FA, MA,na,na,0.3; 0.7,0.3,0.7,0,0,2.278,35.967,8.656,903.13995,2.556,Pb,Pb,na,1,1,0,1.19,207.2,110,715.6,2.33,Br; I,Br, I,0.54; 2.46,0.54,2.46,2.1568,118.44,300.574,1032.07,2.714,0.936977756,0.551743323,,FALSE,,1,Spin-coating,1,SLG | FTO,PCBM-60,Spiro-MeOTAD,1,N2,N2,100,AM 1.5,FALSE,,,1.12,24.11,0.64,17.24
