Repository: rxhernandez/NestedAE

jacobsson2021dataset.csv is the file taken from the following paper :

Jacobsson, T. J.; Hultqvist, A.; García-Fernández, A.; Anand, A.; Al-Ashouri, A.; Hagfeldt, A.; Crovetto, A.; Abate, A.; Ricciardulli, A. G.; Vijayan, A.; Kulkarni, A.; Anderson, A. Y.; Darwich, B. P.; Yang, B.; Coles, B. L.; Perini, C. A. R.; Rehermann, C.; Ramirez, D.; Fairen-Jimenez, D.; Di Girolamo, D.; Jia, D.; Avila, E.; Juarez-Perez, E. J.; Baumann, F.; Mathies, F.; González, G. S. A.; Boschloo, G.; Nasti, G.; Paramasivam, G.; Martínez-Denegri, G.; Näsström, H.; Michaels, H.; Köbler, H.; Wu, H.; Benesperi, I.; Dar, M. I.; Bayrak Pehlivan, I.; Gould, I. E.; Vagott, J.

File: datasets/PSC_efficiencies/PSC_efficiencies_dataset.csv (part 5 of 19)
Perovskite_single_crystal,Perovskite_dimension_0D,Perovskite_dimension_2D,Perovskite_dimension_2D3D_mixture,Perovskite_dimension_3D,Perovskite_dimension_3D_with_2D_capping_layer,Perovskite_dimension_list_of_layers,Perovskite_composition_perovskite_ABC3_structure,Perovskite_composition_perovskite_inspired_structure,Perovskite_composition_long_form,Perovskite_composition_a_ions,a_1,a_2,a_3,a_4,Perovskite_composition_a_ions_coefficients,a_1_coeff,a_2_coeff,a_3_coeff,a_4_coeff,A_ion_rad,A_at_wt,A_EA,A_IE,A_En,Perovskite_composition_b_ions,b_1,b_2,Perovskite_composition_b_ions_coefficients,b_1_coeff,b_2_coeff,B_ion_rad,B_at_wt,B_EA,B_IE,B_En,Perovskite_composition_c_ions,c_1,c_2,Perovskite_composition_c_ions_coefficients,c_1_coeff,c_2_coeff,X_ion_rad,X_atom_wt,X_EA,X_IE,X_En,Tolerance Factor,Octahedral Factor,Perovskite_band_gap,Perovskite_band_gap_graded,Perovskite_band_gap_estimation_basis,Perovskite_deposition_number_of_deposition_steps,Perovskite_deposition_procedure,Perovskite_deposition_quenching_induced_crystallisation,Substrate_stack_sequence,ETL_stack_sequence,HTL_stack_sequence,JV_average_over_n_number_of_cells,Air or N2,JV_test_atmosphere,JV_light_intensity,JV_light_spectra,JV_light_masked_cell,JV_test_temperature,JV_scan_speed,JV_reverse_scan_Voc,JV_reverse_scan_Jsc,JV_reverse_scan_FF,JV_reverse_scan_PCE
FALSE,FALSE,FALSE,FALSE,TRUE,FALSE,3,TRUE,FALSE,FA0.3MA0.7PbBr0.6I2.4,FA; MA,FA, MA,na,na,0.3; 0.7,0.3,0.7,0,0,2.278,35.967,8.656,903.13995,2.556,Pb,Pb,na,1,1,0,1.19,207.2,110,715.6,2.33,Br; I,Br, I,0.6; 2.4,0.6,2.4,2.1520002,117.50001,301.16,1034.7001,2.7200003,0.937307898,0.552973926,,FALSE,,1,Spin-coating,1,SLG | FTO,PCBM-60,Spiro-MeOTAD,1,N2,N2,100,AM 1.5,FALSE,,,1.1,23.1,0.582,14.71
FALSE,FALSE,FALSE,FALSE,TRUE,FALSE,3,TRUE,FALSE,MAPbI3,MA,MA,na,na,na,1,1,0,0,0,2.17,32.07,8.68,926.3,2.55,Pb,Pb,na,1,1,0,1.19,207.2,110,715.6,2.33,I,I,na,3,3,0,2.2,126.9,295.3,1008.4001,2.66,0.911521131,0.540909091,1.6,FALSE,Composition,1,Spin-coating,1,SLG | FTO,TiO2-c | TiO2-mp,Spiro-MeOTAD,1,Air,Air,100,AM 1.5,FALSE,,,1.055,19.35,0.73,15.04
FALSE,FALSE,FALSE,FALSE,TRUE,FALSE,3,TRUE,FALSE,MAPbI3,MA,MA,na,na,na,1,1,0,0,0,2.17,32.07,8.68,926.3,2.55,Pb,Pb,na,1,1,0,1.19,207.2,110,715.6,2.33,I,I,na,3,3,0,2.2,126.9,295.3,1008.4001,2.66,0.911521131,0.540909091,1.6,FALSE,Composition,1,Spin-coating,1,SLG | FTO,TiO2-c | TiO2-mp,Spiro-MeOTAD,1,Air,Air,100,AM 1.5,FALSE,,,1.006,20.06,0.725,14.63
FALSE,FALSE,FALSE,FALSE,TRUE,FALSE,3,TRUE,FALSE,Cs0.05FA0.81MA0.14PbBr0.45I2.55,Cs; FA; MA,Cs, FA, MA,na,0.05; 0.81; 0.14,0.05,0.81,0.14,0,2.4401,47.6339,10.455701,836.238,2.4782,Pb,Pb,na,1,1,0,1.19,207.2,110,715.6,2.33,Br; I,Br, I,0.45; 2.55,0.45,2.55,2.164,119.85,299.69498,1028.125,2.705,0.970659013,0.549907579,,FALSE,,1,Spin-coating,1,SLG | FTO,SnO2-c,Spiro-MeOTAD,1,Air,Air,100,AM 1.5,FALSE,,,1.033,22.21,0.754,17.3
FALSE,FALSE,FALSE,FALSE,TRUE,FALSE,3,TRUE,FALSE,MAPbI3,MA,MA,na,na,na,1,1,0,0,0,2.17,32.07,8.68,926.3,2.55,Pb,Pb,na,1,1,0,1.19,207.2,110,715.6,2.33,I,I,na,3,3,0,2.2,126.9,295.3,1008.4001,2.66,0.911521131,0.540909091,1.5,FALSE,,1,Spin-coating,1,SLG | ITO,PCBM-60,NiO-c,1,N2,N2,100,AM 1.5,FALSE,,,1.03,20,0.57,11.7
FALSE,FALSE,FALSE,FALSE,TRUE,FALSE,3,TRUE,FALSE,MAPbI3,MA,MA,na,na,na,1,1,0,0,0,2.17,32.07,8.68,926.3,2.55,Pb,Pb,na,1,1,0,1.19,207.2,110,715.6,2.33,I,I,na,3,3,0,2.2,126.9,295.3,1008.4001,2.66,0.911521131,0.540909091,1.5,FALSE,,1,Spin-coating,1,SLG | ITO,PCBM-60,NiO-c,1,N2,N2,100,AM 1.5,FALSE,,,1.06,20.64,0.68,14.7
FALSE,FALSE,FALSE,FALSE,TRUE,FALSE,3,TRUE,FALSE,MAPbI3,MA,MA,na,na,na,1,1,0,0,0,2.17,32.07,8.68,926.3,2.55,Pb,Pb,na,1,1,0,1.19,207.2,110,715.6,2.33,I,I,na,3,3,0,2.2,126.9,295.3,1008.4001,2.66,0.911521131,0.540909091,1.5,FALSE,,1,Spin-coating,1,SLG | ITO,PCBM-60,NiO-c,1,N2,N2,100,AM 1.5,FALSE,,,1.06,19.5,0.69,14.2
FALSE,FALSE,FALSE,FALSE,TRUE,FALSE,3,TRUE,FALSE,MAPbI3,MA,MA,na,na,na,1,1,0,0,0,2.17,32.07,8.68,926.3,2.55,Pb,Pb,na,1,1,0,1.19,207.2,110,715.6,2.33,I,I,na,3,3,0,2.2,126.9,295.3,1008.4001,2.66,0.911521131,0.540909091,1.5,FALSE,,1,Spin-coating,1,SLG | ITO,PCBM-60,NiO-c,1,N2,N2,100,AM 1.5,FALSE,,,1.08,19.19,0.71,14.6
FALSE,FALSE,FALSE,FALSE,TRUE,FALSE,3,TRUE,FALSE,MAPbI3,MA,MA,na,na,na,1,1,0,0,0,2.17,32.07,8.68,926.3,2.55,Pb,Pb,na,1,1,0,1.19,207.2,110,715.6,2.33,I,I,na,3,3,0,2.2,126.9,295.3,1008.4001,2.66,0.911521131,0.540909091,1.5,FALSE,,1,Spin-coating,1,SLG | FTO,PCBM-60 | BCP,NiO-c,1,Air,Air,100,AM 1.5,FALSE,,100,0.705,14.31,0.361,3.64
FALSE,FALSE,FALSE,FALSE,TRUE,FALSE,3,TRUE,FALSE,MAPbI3,MA,MA,na,na,na,1,1,0,0,0,2.17,32.07,8.68,926.3,2.55,Pb,Pb,na,1,1,0,1.19,207.2,110,715.6,2.33,I,I,na,3,3,0,2.2,126.9,295.3,1008.4001,2.66,0.911521131,0.540909091,1.5,FALSE,,1,Spin-coating,1,SLG | FTO,PCBM-60 | BCP,NiO-c,1,Air,Air,100,AM 1.5,FALSE,,100,1.001,20.53,0.788,16.18
FALSE,FALSE,FALSE,FALSE,TRUE,FALSE,3,TRUE,FALSE,MAPbI3,MA,MA,na,na,na,1,1,0,0,0,2.17,32.07,8.68,926.3,2.55,Pb,Pb,na,1,1,0,1.19,207.2,110,715.6,2.33,I,I,na,3,3,0,2.2,126.9,295.3,1008.4001,2.66,0.911521131,0.540909091,1.5,FALSE,,1,Spin-coating,1,SLG | FTO,PCBM-60 | BCP,NiO-c,1,Air,Air,100,AM 1.5,FALSE,,100,1.005,20.42,0.796,16.34
FALSE,FALSE,FALSE,FALSE,TRUE,FALSE,3,TRUE,FALSE,MAPbI3,MA,MA,na,na,na,1,1,0,0,0,2.17,32.07,8.68,926.3,2.55,Pb,Pb,na,1,1,0,1.19,207.2,110,715.6,2.33,I,I,na,3,3,0,2.2,126.9,295.3,1008.4001,2.66,0.911521131,0.540909091,1.5,FALSE,,1,Spin-coating,1,SLG | FTO,PCBM-60 | BCP,NiO-c,1,Air,Air,100,AM 1.5,FALSE,,100,1.013,20.24,0.716,14.68
FALSE,FALSE,FALSE,FALSE,TRUE,FALSE,3,TRUE,FALSE,MASnI3,MA,MA,na,na,na,1,1,0,0,0,2.17,32.07,8.68,926.3,2.55,Sn,Sn,na,1,1,0,1.15,118.71,121,708.6,1.96,I,I,na,3,3,0,2.2,126.9,295.3,1008.4001,2.66,0.922404965,0.522727273,1.26,FALSE,,1,Spin-coating,1,SLG | ITO,C60 | BCP,PEDOT:PSS,1,N2,N2,100,AM 1.5,FALSE,,300,0.46,21.4,0.427,4.29
FALSE,FALSE,FALSE,FALSE,TRUE,FALSE,3,TRUE,FALSE,FA0.25MA0.75SnI3,FA; MA,FA, MA,na,na,0.25; 0.75,0.25,0.75,0,0,2.26,35.3175,8.66,907,2.5549998,Sn,Sn,na,1,1,0,1.15,118.71,121,708.6,1.96,I,I,na,3,3,0,2.2,126.9,295.3,1008.4001,2.66,0.941401864,0.522727273,1.28,FALSE,,1,Spin-coating,1,SLG | ITO,C60 | BCP,PEDOT:PSS,1,N2,N2,100,AM 1.5,FALSE,,300,0.48,20.7,0.452,4.49
FALSE,FALSE,FALSE,FALSE,TRUE,FALSE,3,TRUE,FALSE,FA0.25MA0.75SnI3,FA; MA,FA, MA,na,na,0.25; 0.75,0.25,0.75,0,0,2.26,35.3175,8.66,907,2.5549998,Sn,Sn,na,1,1,0,1.15,118.71,121,708.6,1.96,I,I,na,3,3,0,2.2,126.9,295.3,1008.4001,2.66,0.941401864,0.522727273,1.3,FALSE,,1,Spin-coating,1,SLG | ITO,C60 | BCP,PEDOT:PSS,1,N2,N2,100,AM 1.5,FALSE,,300,0.53,21.3,0.524,5.92
FALSE,FALSE,FALSE,FALSE,TRUE,FALSE,3,TRUE,FALSE,FA0.25MA0.75SnI3,FA; MA,FA, MA,na,na,0.25; 0.75,0.25,0.75,0,0,2.26,35.3175,8.66,907,2.5549998,Sn,Sn,na,1,1,0,1.15,118.71,121,708.6,1.96,I,I,na,3,3,0,2.2,126.9,295.3,1008.4001,2.66,0.941401864,0.522727273,1.33,FALSE,,1,Spin-coating,1,SLG | ITO,C60 | BCP,PEDOT:PSS,1,N2,N2,100,AM 1.5,FALSE,,300,0.61,21.2,0.627,8.12
FALSE,FALSE,FALSE,FALSE,TRUE,FALSE,3,TRUE,FALSE,FASnI3,FA,FA,na,na,na,1,1,0,0,0,2.53,45.06,8.6,849.1,2.57,Sn,Sn,na,1,1,0,1.15,118.71,121,708.6,1.96,I,I,na,3,3,0,2.2,126.9,295.3,1008.4001,2.66,0.99839256,0.522727273,1.36,FALSE,,1,Spin-coating,1,SLG | ITO,C60 | BCP,PEDOT:PSS,1,N2,N2,100,AM 1.5,FALSE,,300,0.48,21.3,0.646,6.6
FALSE,FALSE,FALSE,FALSE,TRUE,FALSE,3,TRUE,FALSE,FA0.25MA0.75SnI3,FA; MA,FA, MA,na,na,0.25; 0.75,0.25,0.75,0,0,2.26,35.3175,8.66,907,2.5549998,Sn,Sn,na,1,1,0,1.15,118.71,121,708.6,1.96,I,I,na,3,3,0,2.2,126.9,295.3,1008.4001,2.66,0.941401864,0.522727273,,FALSE,,1,Spin-coating,1,SLG | ITO,C60 | BCP,PEDOT:PSS,1,N2,N2,100,AM 1.5,FALSE,,300,0.31,10.3,0.49,1.57
FALSE,FALSE,FALSE,FALSE,TRUE,FALSE,3,TRUE,FALSE,FA0.25MA0.75SnI3,FA; MA,FA, MA,na,na,0.25; 0.75,0.25,0.75,0,0,2.26,35.3175,8.66,907,2.5549998,Sn,Sn,na,1,1,0,1.15,118.71,121,708.6,1.96,I,I,na,3,3,0,2.2,126.9,295.3,1008.4001,2.66,0.941401864,0.522727273,,FALSE,,1,Spin-coating,1,SLG | ITO,C60 | BCP,PEDOT:PSS,1,N2,N2,100,AM 1.5,FALSE,,300,0.52,18.6,0.558,5.39
FALSE,FALSE,FALSE,FALSE,TRUE,FALSE,3,TRUE,FALSE,FA0.25MA0.75SnI3,FA; MA,FA, MA,na,na,0.25; 0.75,0.25,0.75,0,0,2.26,35.3175,8.66,907,2.5549998,Sn,Sn,na,1,1,0,1.15,118.71,121,708.6,1.96,I,I,na,3,3,0,2.2,126.9,295.3,1008.4001,2.66,0.941401864,0.522727273,,FALSE,,1,Spin-coating,1,SLG | ITO,C60 | BCP,PEDOT:PSS,1,N2,N2,100,AM 1.5,FALSE,,300,0.58,20.7,0.632,7.59
FALSE,FALSE,FALSE,FALSE,TRUE,FALSE,3,TRUE,FALSE,FA0.25MA0.75SnI3,FA; MA,FA, MA,na,na,0.25; 0.75,0.25,0.75,0,0,2.26,35.3175,8.66,907,2.5549998,Sn,Sn,na,1,1,0,1.15,118.71,121,708.6,1.96,I,I,na,3,3,0,2.2,126.9,295.3,1008.4001,2.66,0.941401864,0.522727273,,FALSE,,1,Spin-coating,1,SLG | ITO,C60 | BCP,PEDOT:PSS,1,N2,N2,100,AM 1.5,FALSE,,300,0.55,20.2,0.606,6.98
FALSE,FALSE,FALSE,FALSE,TRUE,FALSE,3,TRUE,FALSE,FA0.25MA0.75SnI3,FA; MA,FA, MA,na,na,0.25; 0.75,0.25,0.75,0,0,2.26,35.3175,8.66,907,2.5549998,Sn,Sn,na,1,1,0,1.15,118.71,121,708.6,1.96,I,I,na,3,3,0,2.2,126.9,295.3,1008.4001,2.66,0.941401864,0.522727273,,FALSE,,1,Spin-coating,1,SLG | ITO,C60 | BCP,PEDOT:PSS,1,N2,N2,100,AM 1.5,FALSE,,300,0.55,19.7,0.548,5.94
FALSE,FALSE,FALSE,FALSE,TRUE,FALSE,3,TRUE,FALSE,FA0.25MA0.75SnI3,FA; MA,FA, MA,na,na,0.25; 0.75,0.25,0.75,0,0,2.26,35.3175,8.66,907,2.5549998,Sn,Sn,na,1,1,0,1.15,118.71,121,708.6,1.96,I,I,na,3,3,0,2.2,126.9,295.3,1008.4001,2.66,0.941401864,0.522727273,,FALSE,,1,Spin-coating,1,SLG | ITO,C60 | BCP,PEDOT:PSS,1,N2,N2,100,AM 1.5,FALSE,,300,0.59,15.8,0.664,6.18
FALSE,FALSE,FALSE,FALSE,TRUE,FALSE,3,TRUE,FALSE,FA0.25MA0.75SnI3,FA; MA,FA, MA,na,na,0.25; 0.75,0.25,0.75,0,0,2.26,35.3175,8.66,907,2.5549998,Sn,Sn,na,1,1,0,1.15,118.71,121,708.6,1.96,I,I,na,3,3,0,2.2,126.9,295.3,1008.4001,2.66,0.941401864,0.522727273,,FALSE,,1,Spin-coating,1,SLG | ITO,C60 | BCP,PEDOT:PSS,1,N2,N2,100,AM 1.5,FALSE,,300,0.58,19.3,0.64,7.16
FALSE,FALSE,FALSE,FALSE,TRUE,FALSE,3,TRUE,FALSE,FA0.25MA0.75SnI3,FA; MA,FA, MA,na,na,0.25; 0.75,0.25,0.75,0,0,2.26,35.3175,8.66,907,2.5549998,Sn,Sn,na,1,1,0,1.15,118.71,121,708.6,1.96,I,I,na,3,3,0,2.2,126.9,295.3,1008.4001,2.66,0.941401864,0.522727273,,FALSE,,1,Spin-coating,1,SLG | ITO,C60 | BCP,PEDOT:PSS,1,N2,N2,100,AM 1.5,FALSE,,300,0.62,19.6,0.677,8.1
FALSE,FALSE,FALSE,FALSE,TRUE,FALSE,3,TRUE,FALSE,FA0.25MA0.75SnI3,FA; MA,FA, MA,na,na,0.25; 0.75,0.25,0.75,0,0,2.26,35.3175,8.66,907,2.5549998,Sn,Sn,na,1,1,0,1.15,118.71,121,708.6,1.96,I,I,na,3,3,0,2.2,126.9,295.3,1008.4001,2.66,0.941401864,0.522727273,,FALSE,,1,Spin-coating,1,SLG | ITO,C60 | BCP,PEDOT:PSS,1,N2,N2,100,AM 1.5,FALSE,,300,0.59,19.8,0.621,7.26
FALSE,FALSE,FALSE,FALSE,TRUE,FALSE,3,TRUE,FALSE,FA0.25MA0.75SnI3,FA; MA,FA, MA,na,na,0.25; 0.75,0.25,0.75,0,0,2.26,35.3175,8.66,907,2.5549998,Sn,Sn,na,1,1,0,1.15,118.71,121,708.6,1.96,I,I,na,3,3,0,2.2,126.9,295.3,1008.4001,2.66,0.941401864,0.522727273,,FALSE,,1,Spin-coating,1,SLG | ITO,C60 | BCP,PEDOT:PSS,1,N2,N2,100,AM 1.5,FALSE,,300,0.58,19.4,0.611,6.88
FALSE,FALSE,FALSE,FALSE,TRUE,FALSE,3,TRUE,FALSE,FA0.25MA0.75SnI3,FA; MA,FA, MA,na,na,0.25; 0.75,0.25,0.75,0,0,2.26,35.3175,8.66,907,2.5549998,Sn,Sn,na,1,1,0,1.15,118.71,121,708.6,1.96,I,I,na,3,3,0,2.2,126.9,295.3,1008.4001,2.66,0.941401864,0.522727273,,FALSE,,1,Spin-coating,1,SLG | ITO,C60 | BCP,PEDOT:PSS,1,N2,N2,100,AM 1.5,FALSE,,300,0.54,16.9,0.546,4.98
FALSE,FALSE,FALSE,FALSE,TRUE,FALSE,3,TRUE,FALSE,MAPbI3,MA,MA,na,na,na,1,1,0,0,0,2.17,32.07,8.68,926.3,2.55,Pb,Pb,na,1,1,0,1.19,207.2,110,715.6,2.33,I,I,na,3,3,0,2.2,126.9,295.3,1008.4001,2.66,0.911521131,0.540909091,1.6,FALSE,Composition,1,Spin-coating,1,SLG | FTO,TiO2-c,Spiro-MeOTAD,1,Air,Air,100,AM 1.5,FALSE,,100,1.12,20.94,0.715,16.8
FALSE,FALSE,FALSE,FALSE,TRUE,FALSE,3,TRUE,FALSE,MAPbI3,MA,MA,na,na,na,1,1,0,0,0,2.17,32.07,8.68,926.3,2.55,Pb,Pb,na,1,1,0,1.19,207.2,110,715.6,2.33,I,I,na,3,3,0,2.2,126.9,295.3,1008.4001,2.66,0.911521131,0.540909091,1.6,FALSE,Composition,1,Spin-coating,1,SLG | FTO,TiO2-c,Spiro-MeOTAD,1,Air,Air,100,AM 1.5,FALSE,,100,1.12,21.88,0.756,18.5
FALSE,FALSE,FALSE,FALSE,TRUE,FALSE,3,TRUE,FALSE,Cs0.2FA0.8PbBr0.75I2.25,Cs; FA,Cs, FA,na,na,0.2; 0.8,0.2,0.8,0,0,2.372,62.63,15.978001,754.42,2.214,Pb,Pb,na,1,1,0,1.19,207.2,110,715.6,2.33,Br; I,Br, I,0.75; 2.25,0.75,2.25,2.14,115.15,302.625,1041.275,2.735,0.958097837,0.556074766,1.67,FALSE,,1,Spin-coating,1,SLG | ITO,TiO2-c,Spiro-MeOTAD,1,N2,N2,100,AM 1.5,FALSE,,50,1.17,20.4,0.773,18.5
FALSE,FALSE,FALSE,FALSE,TRUE,FALSE,3,TRUE,FALSE,Cs0.05FA0.81MA0.14PbBr0.45I2.55,Cs; FA; MA,Cs, FA, MA,na,0.05; 0.81; 0.14,0.05,0.81,0.14,0,2.4401,47.6339,10.455701,836.238,2.4782,Pb,Pb,na,1,1,0,1.19,207.2,110,715.6,2.33,Br; I,Br, I,0.45; 2.55,0.45,2.55,2.164,119.85,299.69498,1028.125,2.705,0.970659013,0.549907579,1.65,FALSE,,1,Spin-coating,1,SLG | ITO,TiO2-c,Spiro-MeOTAD,1,N2,N2,100,AM 1.5,FALSE,,50,1.22,21.2,0.805,20.8
FALSE,FALSE,FALSE,FALSE,TRUE,FALSE,3,TRUE,FALSE,Cs0.17FA0.83PbBr1.2I1.8,Cs; FA,Cs, FA,na,na,0.17; 0.83,0.17,0.83,0,0,2.3957,59.9945,14.8713,768.622,2.2673998,Pb,Pb,na,1,1,0,1.19,207.2,110,715.6,2.33,Br; I,Br, I,1.2; 1.8,1.2,1.8,2.104,108.1,307.02,1061,2.78,0.965928471,0.565589354,1.74,FALSE,,1,Spin-coating,1,SLG | ITO,TiO2-c,Spiro-MeOTAD,1,N2,N2,100,AM 1.5,FALSE,,50,1.22,18.7,0.756,17.2
FALSE,FALSE,FALSE,FALSE,TRUE,FALSE,3,TRUE,FALSE,Cs0.05FA0.79MA0.16PbBr0.51I2.49,Cs; FA; MA,Cs, FA, MA,na,0.05; 0.79; 0.16,0.05,0.79,0.16,0,2.4329,47.3741,10.4573,837.782,2.4778,Pb,Pb,na,1,1,0,1.19,207.2,110,715.6,2.33,Br; I,Br, I,0.51; 2.49,0.51,2.49,2.1592,118.91,300.281,1030.755,2.7110002,0.969516616,0.551130048,1.59,FALSE,,1,Spin-coating,1,SLG | FTO,TiO2-c | TiO2-mp,Spiro-MeOTAD,1,Air,Air,100,AM 1.5,FALSE,,50,1.11,22.1,0.749,18.5
FALSE,FALSE,FALSE,FALSE,TRUE,FALSE,3,TRUE,FALSE,Cs0.05FA0.79MA0.16PbBr0.51I2.49,Cs; FA; MA,Cs, FA, MA,na,0.05; 0.79; 0.16,0.05,0.79,0.16,0,2.4329,47.3741,10.4573,837.782,2.4778,Pb,Pb,na,1,1,0,1.19,207.2,110,715.6,2.33,Br; I,Br, I,0.51; 2.49,0.51,2.49,2.1592,118.91,300.281,1030.755,2.7110002,0.969516616,0.551130048,1.59,FALSE,,1,Spin-coating,1,SLG | FTO,TiO2-c | TiO2-mp,Spiro-MeOTAD,1,Air,Air,100,AM 1.5,FALSE,,50,0.99,19.8,0.504,9.9
FALSE,FALSE,FALSE,FALSE,TRUE,FALSE,3,TRUE,FALSE,Cs0.05FA0.79MA0.16PbBr0.51I2.49,Cs; FA; MA,Cs, FA, MA,na,0.05; 0.79; 0.16,0.05,0.79,0.16,0,2.4329,47.3741,10.4573,837.782,2.4778,Pb,Pb,na,1,1,0,1.19,207.2,110,715.6,2.33,Br; I,Br, I,0.51; 2.49,0.51,2.49,2.1592,118.91,300.281,1030.755,2.7110002,0.969516616,0.551130048,,FALSE,,1,Spin-coating,1,SLG | FTO,SnO2-np,Spiro-MeOTAD,1,Air,Air,100,AM 1.5,FALSE,,,1.099,22.45,0.78,19.27
FALSE,FALSE,FALSE,FALSE,TRUE,FALSE,3,TRUE,FALSE,Cs0.05FA0.79MA0.16PbBr0.51I2.49,Cs; FA; MA,Cs, FA, MA,na,0.05; 0.79; 0.16,0.05,0.79,0.16,0,2.4329,47.3741,10.4573,837.782,2.4778,Pb,Pb,na,1,1,0,1.19,207.2,110,715.6,2.33,Br; I,Br, I,0.51; 2.49,0.51,2.49,2.1592,118.91,300.281,1030.755,2.7110002,0.969516616,0.551130048,,FALSE,,1,Spin-coating,1,SLG | FTO,SnO2-np,Spiro-MeOTAD,1,Air,Air,100,AM 1.5,FALSE,,,1.148,22.6,0.79,20.5
FALSE,FALSE,FALSE,FALSE,TRUE,FALSE,3,TRUE,FALSE,Cs0.05FA0.79MA0.16PbBr0.51I2.49,Cs; FA; MA,Cs, FA, MA,na,0.05; 0.79; 0.16,0.05,0.79,0.16,0,2.4329,47.3741,10.4573,837.782,2.4778,Pb,Pb,na,1,1,0,1.19,207.2,110,715.6,2.33,Br; I,Br, I,0.51; 2.49,0.51,2.49,2.1592,118.91,300.281,1030.755,2.7110002,0.969516616,0.551130048,,FALSE,,1,Spin-coating,1,PET | ITO,SnO2-np,Spiro-MeOTAD,1,Air,Air,100,AM 1.5,FALSE,,,1.095,20.48,0.76,17.09
FALSE,FALSE,FALSE,FALSE,TRUE,FALSE,3,TRUE,FALSE,MAPbI3,MA,MA,na,na,na,1,1,0,0,0,2.17,32.07,8.68,926.3,2.55,Pb,Pb,na,1,1,0,1.19,207.2,110,715.6,2.33,I,I,na,3,3,0,2.2,126.9,295.3,1008.4001,2.66,0.911521131,0.540909091,1.6,FALSE,Composition,1,Spin-coating,1,SLG | FTO,TiO2-c | TiO2-mp,Spiro-MeOTAD,1,Air,Air,100,AM 1.5,FALSE,,,1.021,19.6,0.61,12.14
FALSE,FALSE,FALSE,FALSE,TRUE,FALSE,3,TRUE,FALSE,MAPbI3,MA,MA,na,na,na,1,1,0,0,0,2.17,32.07,8.68,926.3,2.55,Pb,Pb,na,1,1,0,1.19,207.2,110,715.6,2.33,I,I,na,3,3,0,2.2,126.9,295.3,1008.4001,2.66,0.911521131,0.540909091,1.6,FALSE,Composition,1,Spin-coating,1,SLG | FTO,TiO2-c | TiO2-mp,Spiro-MeOTAD,1,Air,Air,100,AM 1.5,FALSE,,,1.045,20.1,0.69,14.53
FALSE,FALSE,FALSE,FALSE,TRUE,FALSE,3,TRUE,FALSE,MAPbI3,MA,MA,na,na,na,1,1,0,0,0,2.17,32.07,8.68,926.3,2.55,Pb,Pb,na,1,1,0,1.19,207.2,110,715.6,2.33,I,I,na,3,3,0,2.2,126.9,295.3,1008.4001,2.66,0.911521131,0.540909091,1.6,FALSE,Composition,1,Spin-coating,1,PDMS | PET,C60 | BCP,PEDOT:PSS,1,Air,Dry air,100,AM 1.5,FALSE,,1000,0.96,22.45,0.79,17.03
FALSE,FALSE,FALSE,FALSE,TRUE,FALSE,3,TRUE,FALSE,MAPbI3,MA,MA,na,na,na,1,1,0,0,0,2.17,32.07,8.68,926.3,2.55,Pb,Pb,na,1,1,0,1.19,207.2,110,715.6,2.33,I,I,na,3,3,0,2.2,126.9,295.3,1008.4001,2.66,0.911521131,0.540909091,1.6,FALSE,Composition,1,Spin-coating,1,PDMS | PET,C60 | BCP,PEDOT:PSS,1,Air,Dry air,100,AM 1.5,FALSE,,1000,0.95,21.23,0.795,16.04
FALSE,FALSE,FALSE,FALSE,TRUE,FALSE,3,TRUE,FALSE,MAPbI3,MA,MA,na,na,na,1,1,0,0,0,2.17,32.07,8.68,926.3,2.55,Pb,Pb,na,1,1,0,1.19,207.2,110,715.6,2.33,I,I,na,3,3,0,2.2,126.9,295.3,1008.4001,2.66,0.911521131,0.540909091,1.6,FALSE,Composition,1,Spin-coating,1,SLG | ITO,TiO2-c | TiO2-mp,Spiro-MeOTAD,1,N2,N2,100,AM 1.5,FALSE,,10,0.99,22.32,0.71,15.76
FALSE,FALSE,FALSE,FALSE,TRUE,FALSE,3,TRUE,FALSE,MAPbI3,MA,MA,na,na,na,1,1,0,0,0,2.17,32.07,8.68,926.3,2.55,Pb,Pb,na,1,1,0,1.19,207.2,110,715.6,2.33,I,I,na,3,3,0,2.2,126.9,295.3,1008.4001,2.66,0.911521131,0.540909091,1.6,FALSE,Composition,1,Spin-coating,1,SLG | ITO,TiO2-c | TiO2-mp,Spiro-MeOTAD,1,N2,N2,100,AM 1.5,FALSE,,10,1.06,23.56,0.748,18.31
FALSE,FALSE,FALSE,FALSE,TRUE,FALSE,3,TRUE,FALSE,MAPbI3,MA,MA,na,na,na,1,1,0,0,0,2.17,32.07,8.68,926.3,2.55,Pb,Pb,na,1,1,0,1.19,207.2,110,715.6,2.33,I,I,na,3,3,0,2.2,126.9,295.3,1008.4001,2.66,0.911521131,0.540909091,1.6,FALSE,Composition,1,Spin-coating,1,SLG | ITO,TiO2-c | TiO2-mp,Spiro-MeOTAD,1,N2,N2,100,AM 1.5,FALSE,,10,1.03,23.07,0.735,17.57
FALSE,FALSE,FALSE,FALSE,TRUE,FALSE,3,TRUE,FALSE,MAPbI3,MA,MA,na,na,na,1,1,0,0,0,2.17,32.07,8.68,926.3,2.55,Pb,Pb,na,1,1,0,1.19,207.2,110,715.6,2.33,I,I,na,3,3,0,2.2,126.9,295.3,1008.4001,2.66,0.911521131,0.540909091,1.6,FALSE,Composition,1,Spin-coating,1,SLG | ITO,TiO2-c | TiO2-mp,Spiro-MeOTAD,1,N2,N2,100,AM 1.5,FALSE,,10,1.01,22.68,0.709,15.2
FALSE,FALSE,FALSE,FALSE,TRUE,FALSE,3,TRUE,FALSE,MAPbI3,MA,MA,na,na,na,1,1,0,0,0,2.17,32.07,8.68,926.3,2.55,Pb,Pb,na,1,1,0,1.19,207.2,110,715.6,2.33,I,I,na,3,3,0,2.2,126.9,295.3,1008.4001,2.66,0.911521131,0.540909091,1.6,FALSE,Composition,1,Spin-coating,1,SLG | ITO,SnO2-np,Spiro-MeOTAD,1,N2,N2,100,AM 1.5,FALSE,,10,,,,16.8
FALSE,FALSE,FALSE,FALSE,TRUE,FALSE,3,TRUE,FALSE,MAPbI3,MA,MA,na,na,na,1,1,0,0,0,2.17,32.07,8.68,926.3,2.55,Pb,Pb,na,1,1,0,1.19,207.2,110,715.6,2.33,I,I,na,3,3,0,2.2,126.9,295.3,1008.4001,2.66,0.911521131,0.540909091,1.6,FALSE,Composition,1,Spin-coating,1,SLG | ITO,SnO2-np,Spiro-MeOTAD,1,N2,N2,100,AM 1.5,FALSE,,10,,,,20.2
FALSE,FALSE,FALSE,FALSE,TRUE,FALSE,3,TRUE,FALSE,MAPbI3,MA,MA,na,na,na,1,1,0,0,0,2.17,32.07,8.68,926.3,2.55,Pb,Pb,na,1,1,0,1.19,207.2,110,715.6,2.33,I,I,na,3,3,0,2.2,126.9,295.3,1008.4001,2.66,0.911521131,0.540909091,1.6,FALSE,Composition,1,Spin-coating,1,SLG | ITO,PCBM-60,Spiro-MeOTAD,1,Air,Ambient,100,AM 1.5,FALSE,,80,1.05,20.55,0.674,14.57
FALSE,FALSE,FALSE,FALSE,TRUE,FALSE,3,TRUE,FALSE,MAPbI3,MA,MA,na,na,na,1,1,0,0,0,2.17,32.07,8.68,926.3,2.55,Pb,Pb,na,1,1,0,1.19,207.2,110,715.6,2.33,I,I,na,3,3,0,2.2,126.9,295.3,1008.4001,2.66,0.911521131,0.540909091,1.6,FALSE,Composition,1,Spin-coating,1,PET | ITO,PCBM-60,Spiro-MeOTAD,1,Air,Ambient,100,AM 1.5,FALSE,,80,,,,11.2
FALSE,FALSE,FALSE,FALSE,TRUE,FALSE,3,TRUE,FALSE,MAPbI3,MA,MA,na,na,na,1,1,0,0,0,2.17,32.07,8.68,926.3,2.55,Pb,Pb,na,1,1,0,1.19,207.2,110,715.6,2.33,I,I,na,3,3,0,2.2,126.9,295.3,1008.4001,2.66,0.911521131,0.540909091,1.6,FALSE,Composition,1,Spin-coating,1,SLG | ITO,TiO2-c,Spiro-MeOTAD,1,Air,Ambient,100,AM 1.5,FALSE,,80,,,,14.6
FALSE,FALSE,FALSE,FALSE,TRUE,FALSE,3,TRUE,FALSE,Cs0.25FA0.75PbBr0.3I2.7,Cs; FA,Cs, FA,na,na,0.25; 0.75,0.25,0.75,0,0,2.3325,67.02251,17.8225,730.74994,2.125,Pb,Pb,na,1,1,0,1.19,207.2,110,715.6,2.33,Br; I,Br, I,0.3; 2.7,0.3,2.7,2.1759999,122.200005,298.23,1021.55005,2.6900003,0.947115552,0.546875025,1.57,FALSE,,1,Spin-coating,1,SLG | FTO,PCBM-60 | BCP,NiO-c,1,N2,N2,100,AM 1.5,FALSE,,,1.051,22.27,0.681,15.93
FALSE,FALSE,FALSE,FALSE,TRUE,FALSE,3,TRUE,FALSE,MAPbI3,MA,MA,na,na,na,1,1,0,0,0,2.17,32.07,8.68,926.3,2.55,Pb,Pb,na,1,1,0,1.19,207.2,110,715.6,2.33,I,I,na,3,3,0,2.2,126.9,295.3,1008.4001,2.66,0.911521131,0.540909091,1.6,FALSE,Composition,1,Spin-coating,1,SLG | FTO,TiO2-c,Spiro-MeOTAD,1,N2,N2,100,AM 1.5,FALSE,,,1.06,22.13,0.7,17.52
FALSE,FALSE,FALSE,FALSE,TRUE,FALSE,3,TRUE,FALSE,MAPbI3,MA,MA,na,na,na,1,1,0,0,0,2.17,32.07,8.68,926.3,2.55,Pb,Pb,na,1,1,0,1.19,207.2,110,715.6,2.33,I,I,na,3,3,0,2.2,126.9,295.3,1008.4001,2.66,0.911521131,0.540909091,1.6,FALSE,Composition,1,Spin-coating,1,SLG | FTO,TiO2-c,Spiro-MeOTAD,1,N2,N2,100,AM 1.5,FALSE,,,1.07,23.36,0.71,18.46
FALSE,FALSE,FALSE,FALSE,TRUE,FALSE,3,TRUE,FALSE,MAPbI3,MA,MA,na,na,na,1,1,0,0,0,2.17,32.07,8.68,926.3,2.55,Pb,Pb,na,1,1,0,1.19,207.2,110,715.6,2.33,I,I,na,3,3,0,2.2,126.9,295.3,1008.4001,2.66,0.911521131,0.540909091,1.6,FALSE,Composition,1,Spin-coating,1,SLG | FTO,TiO2-c,Spiro-MeOTAD,1,N2,N2,100,AM 1.5,FALSE,,,0.13,23.61,0.74,19.26
FALSE,FALSE,FALSE,FALSE,TRUE,FALSE,3,TRUE,FALSE,MAPbI3,MA,MA,na,na,na,1,1,0,0,0,2.17,32.07,8.68,926.3,2.55,Pb,Pb,na,1,1,0,1.19,207.2,110,715.6,2.33,I,I,na,3,3,0,2.2,126.9,295.3,1008.4001,2.66,0.911521131,0.540909091,1.6,FALSE,Composition,1,Spin-coating,1,SLG | FTO,TiO2-c,Spiro-MeOTAD,1,N2,N2,100,AM 1.5,FALSE,,,1.15,23.83,0.75,20.05
FALSE,FALSE,FALSE,FALSE,TRUE,FALSE,3,TRUE,FALSE,MAPbI3,MA,MA,na,na,na,1,1,0,0,0,2.17,32.07,8.68,926.3,2.55,Pb,Pb,na,1,1,0,1.19,207.2,110,715.6,2.33,I,I,na,3,3,0,2.2,126.9,295.3,1008.4001,2.66,0.911521131,0.540909091,1.6,FALSE,Composition,1,Spin-coating,1,SLG | FTO,TiO2-c,Spiro-MeOTAD,1,N2,N2,100,AM 1.5,FALSE,,,1.11,23.29,0.72,18.88
FALSE,FALSE,FALSE,FALSE,TRUE,FALSE,3,TRUE,FALSE,MAPbI3,MA,MA,na,na,na,1,1,0,0,0,2.17,32.07,8.68,926.3,2.55,Pb,Pb,na,1,1,0,1.19,207.2,110,715.6,2.33,I,I,na,3,3,0,2.2,126.9,295.3,1008.4001,2.66,0.911521131,0.540909091,1.6,FALSE,Composition,1,Spin-coating,1,SLG | FTO,TiO2-c,Spiro-MeOTAD,1,N2,N2,100,AM 1.5,FALSE,,,1.01,21.68,0.7,16.72
FALSE,FALSE,FALSE,FALSE,TRUE,FALSE,3,TRUE,FALSE,MAPbI3,MA,MA,na,na,na,1,1,0,0,0,2.17,32.07,8.68,926.3,2.55,Pb,Pb,na,1,1,0,1.19,207.2,110,715.6,2.33,I,I,na,3,3,0,2.2,126.9,295.3,1008.4001,2.66,0.911521131,0.540909091,1.6,FALSE,Composition,1,Spin-coating,1,SLG | FTO,TiO2-c,Spiro-MeOTAD,1,N2,N2,100,AM 1.5,FALSE,,,1.14,22.26,0.75,19.15
FALSE,FALSE,FALSE,FALSE,TRUE,FALSE,3,TRUE,FALSE,Cs0.1FA0.75MA0.15PbBrI2,Cs; FA; MA,Cs, FA, MA,na,0.1; 0.75; 0.15,0.1,0.75,0.15,0,2.397,51.896503,12.301001,813.33997,2.389,Pb,Pb,na,1,1,0,1.19,207.2,110,715.6,2.33,Br; I,Br, I,1; 2,1,2,2.1200001,111.23334,305.06665,1052.2334,2.7600002,0.964955077,0.561320728,,FALSE,,1,Spin-coating,1,SLG | FTO,TiO2-c | TiO2-mp,PTAA,1,N2,N2,100,AM 1.5,FALSE,,50,,,,16.1
FALSE,FALSE,FALSE,FALSE,TRUE,FALSE,3,TRUE,FALSE,Cs0.14FA0.65MA0.21PbBrI2,Cs; FA; MA,Cs, FA, MA,na,0.14; 0.65; 0.21,0.14,0.65,0.21,0,2.3437998,54.6311,13.781401,799.036,2.3165998,Pb,Pb,na,1,1,0,1.19,207.2,110,715.6,2.33,Br; I,Br, I,1; 2,1,2,2.1200001,111.23334,305.06665,1052.2334,2.7600002,0.953590056,0.561320728,,FALSE,,1,Spin-coating,1,SLG | FTO,TiO2-c | TiO2-mp,PTAA,1,N2,N2,100,AM 1.5,FALSE,,50,,,,15.3
FALSE,FALSE,FALSE,FALSE,TRUE,FALSE,3,TRUE,FALSE,Cs0.1FA0.75MA0.15PbBrI2,Cs; FA; MA,Cs, FA, MA,na,0.1; 0.75; 0.15,0.1,0.75,0.15,0,2.397,51.896503,12.301001,813.33997,2.389,Pb,Pb,na,1,1,0,1.19,207.2,110,715.6,2.33,Br; I,Br, I,1; 2,1,2,2.1200001,111.23334,305.06665,1052.2334,2.7600002,0.964955077,0.561320728,1.73,FALSE,,1,Spin-coating,1,SLG | FTO,TiO2-c | TiO2-mp,PTAA,1,N2,N2,100,AM 1.5,FALSE,,50,1.13,19.4,0.7,15.4
FALSE,FALSE,FALSE,FALSE,TRUE,FALSE,3,TRUE,FALSE,Cs0.1FA0.75MA0.15PbBrI2,Cs; FA; MA,Cs, FA, MA,na,0.1; 0.75; 0.15,0.1,0.75,0.15,0,2.397,51.896503,12.301001,813.33997,2.389,Pb,Pb,na,1,1,0,1.19,207.2,110,715.6,2.33,Br; I,Br, I,1; 2,1,2,2.1200001,111.23334,305.06665,1052.2334,2.7600002,0.964955077,0.561320728,,FALSE,,1,Spin-coating,1,SLG | FTO,TiO2-c | TiO2-mp,PTAA,1,N2,N2,100,AM 1.5,FALSE,,50,1.14,20.1,0.7,17.4
FALSE,FALSE,FALSE,FALSE,TRUE,FALSE,3,TRUE,FALSE,Cs0.1FA0.75MA0.15PbBrI2,Cs; FA; MA,Cs, FA, MA,na,0.1; 0.75; 0.15,0.1,0.75,0.15,0,2.397,51.896503,12.301001,813.33997,2.389,Pb,Pb,na,1,1,0,1.19,207.2,110,715.6,2.33,Br; I,Br, I,1; 2,1,2,2.1200001,111.23334,305.06665,1052.2334,2.7600002,0.964955077,0.561320728,,FALSE,,1,Spin-coating,1,SLG | FTO,TiO2-c | TiO2-mp,PTAA,1,N2,N2,100,AM 1.5,FALSE,,50,1.13,20,0.6,16
FALSE,FALSE,FALSE,FALSE,TRUE,FALSE,3,TRUE,FALSE,MAPbI3,MA,MA,na,na,na,1,1,0,0,0,2.17,32.07,8.68,926.3,2.55,Pb,Pb,na,1,1,0,1.19,207.2,110,715.6,2.33,I,I,na,3,3,0,2.2,126.9,295.3,1008.4001,2.66,0.911521131,0.540909091,1.6,FALSE,Composition,1,Spin-coating,1,SLG | ITO,TiO2-c | TiO2-mp,Spiro-MeOTAD,1,N2,N2,100,AM 1.5,FALSE,,,1.01,22.81,0.7,15.98
FALSE,FALSE,FALSE,FALSE,TRUE,FALSE,3,TRUE,FALSE,Cs0.05FA0.79MA0.16PbBr0.51I2.49,Cs; FA; MA,Cs, FA, MA,na,0.05; 0.79; 0.16,0.05,0.79,0.16,0,2.4329,47.3741,10.4573,837.782,2.4778,Pb,Pb,na,1,1,0,1.19,207.2,110,715.6,2.33,Br; I,Br, I,0.51; 2.49,0.51,2.49,2.1592,118.91,300.281,1030.755,2.7110002,0.969516616,0.551130048,,FALSE,,1,Spin-coating,1,SLG | FTO,TiO2-c | TiO2-mp,Spiro-MeOTAD,1,Air,Ambient,100,AM 1.5,FALSE,,50,1.15,23.7,0.76,20.7
FALSE,FALSE,FALSE,FALSE,TRUE,FALSE,3,TRUE,FALSE,Cs0.05FA0.79MA0.16PbBr0.51I2.49,Cs; FA; MA,Cs, FA, MA,na,0.05; 0.79; 0.16,0.05,0.79,0.16,0,2.4329,47.3741,10.4573,837.782,2.4778,Pb,Pb,na,1,1,0,1.19,207.2,110,715.6,2.33,Br; I,Br, I,0.51; 2.49,0.51,2.49,2.1592,118.91,300.281,1030.755,2.7110002,0.969516616,0.551130048,,FALSE,,1,Spin-coating,1,SLG | FTO,TiO2-c | TiO2-mp,Spiro-MeOTAD,1,Air,Ambient,100,AM 1.5,FALSE,,50,1.15,23,0.74,19.6
FALSE,FALSE,FALSE,FALSE,TRUE,FALSE,3,TRUE,FALSE,Cs0.05FA0.79MA0.16PbBr0.51I2.49,Cs; FA; MA,Cs, FA, MA,na,0.05; 0.79; 0.16,0.05,0.79,0.16,0,2.4329,47.3741,10.4573,837.782,2.4778,Pb,Pb,na,1,1,0,1.19,207.2,110,715.6,2.33,Br; I,Br, I,0.51; 2.49,0.51,2.49,2.1592,118.91,300.281,1030.755,2.7110002,0.969516616,0.551130048,,FALSE,,1,Spin-coating,1,SLG | FTO,TiO2-c | TiO2-mp,Spiro-MeOTAD,1,Air,Ambient,100,AM 1.5,FALSE,,50,1.14,22.7,0.71,18.4
FALSE,FALSE,FALSE,FALSE,TRUE,FALSE,3,TRUE,FALSE,Cs0.05FA0.79MA0.16PbBr0.51I2.49,Cs; FA; MA,Cs, FA, MA,na,0.05; 0.79; 0.16,0.05,0.79,0.16,0,2.4329,47.3741,10.4573,837.782,2.4778,Pb,Pb,na,1,1,0,1.19,207.2,110,715.6,2.33,Br; I,Br, I,0.51; 2.49,0.51,2.49,2.1592,118.91,300.281,1030.755,2.7110002,0.969516616,0.551130048,,FALSE,,1,Spin-coating,1,SLG | FTO,TiO2-c | TiO2-mp,Spiro-MeOTAD,1,Air,Ambient,100,AM 1.5,FALSE,,50,1.13,23,0.72,18.7
FALSE,FALSE,FALSE,FALSE,TRUE,FALSE,3,TRUE,FALSE,Cs0.05FA0.79MA0.16PbBr0.51I2.49,Cs; FA; MA,Cs, FA, MA,na,0.05; 0.79; 0.16,0.05,0.79,0.16,0,2.4329,47.3741,10.4573,837.782,2.4778,Pb,Pb,na,1,1,0,1.19,207.2,110,715.6,2.33,Br; I,Br, I,0.51; 2.49,0.51,2.49,2.1592,118.91,300.281,1030.755,2.7110002,0.969516616,0.551130048,,FALSE,,1,Spin-coating,1,SLG | FTO,TiO2-c | TiO2-mp,Spiro-MeOTAD,1,Air,Ambient,100,AM 1.5,FALSE,,50,1.13,23.5,0.76,20.2
FALSE,FALSE,FALSE,FALSE,TRUE,FALSE,3,TRUE,FALSE,Cs0.05FA0.79MA0.16PbBr0.51I2.49,Cs; FA; MA,Cs, FA, MA,na,0.05; 0.79; 0.16,0.05,0.79,0.16,0,2.4329,47.3741,10.4573,837.782,2.4778,Pb,Pb,na,1,1,0,1.19,207.2,110,715.6,2.33,Br; I,Br, I,0.51; 2.49,0.51,2.49,2.1592,118.91,300.281,1030.755,2.7110002,0.969516616,0.551130048,,FALSE,,1,Spin-coating,1,SLG | FTO,TiO2-c | TiO2-mp,Spiro-MeOTAD,1,Air,Ambient,100,AM 1.5,FALSE,,50,1.15,23.8,0.77,21.1
FALSE,FALSE,FALSE,FALSE,TRUE,FALSE,3,TRUE,FALSE,Cs0.05FA0.79MA0.16PbBr0.51I2.49,Cs; FA; MA,Cs, FA, MA,na,0.05; 0.79; 0.16,0.05,0.79,0.16,0,2.4329,47.3741,10.4573,837.782,2.4778,Pb,Pb,na,1,1,0,1.19,207.2,110,715.6,2.33,Br; I,Br, I,0.51; 2.49,0.51,2.49,2.1592,118.91,300.281,1030.755,2.7110002,0.969516616,0.551130048,,FALSE,,1,Spin-coating,1,SLG | FTO,TiO2-c | TiO2-mp,Spiro-MeOTAD,1,Air,Ambient,100,AM 1.5,FALSE,,50,1.14,22.6,0.71,18.3
FALSE,FALSE,FALSE,FALSE,TRUE,FALSE,3,TRUE,FALSE,Cs0.05FA0.79MA0.16PbBr0.51I2.49,Cs; FA; MA,Cs, FA, MA,na,0.05; 0.79; 0.16,0.05,0.79,0.16,0,2.4329,47.3741,10.4573,837.782,2.4778,Pb,Pb,na,1,1,0,1.19,207.2,110,715.6,2.33,Br; I,Br, I,0.51; 2.49,0.51,2.49,2.1592,118.91,300.281,1030.755,2.7110002,0.969516616,0.551130048,,FALSE,,1,Spin-coating,1,SLG | FTO,TiO2-c | TiO2-mp,Spiro-MeOTAD,1,Air,Ambient,100,AM 1.5,FALSE,,50,1.14,23.5,0.75,20.4
FALSE,FALSE,FALSE,FALSE,TRUE,FALSE,3,TRUE,FALSE,Cs0.05FA0.79MA0.16PbBr0.51I2.49,Cs; FA; MA,Cs, FA, MA,na,0.05; 0.79; 0.16,0.05,0.79,0.16,0,2.4329,47.3741,10.4573,837.782,2.4778,Pb,Pb,na,1,1,0,1.19,207.2,110,715.6,2.33,Br; I,Br, I,0.51; 2.49,0.51,2.49,2.1592,118.91,300.281,1030.755,2.7110002,0.969516616,0.551130048,,FALSE,,1,Spin-coating,1,SLG | FTO,TiO2-c | TiO2-mp,Spiro-MeOTAD,1,Air,Ambient,100,AM 1.5,FALSE,,50,1.15,23.6,0.75,20.6
FALSE,FALSE,FALSE,FALSE,TRUE,FALSE,3,TRUE,FALSE,MAPbI3,MA,MA,na,na,na,1,1,0,0,0,2.17,32.07,8.68,926.3,2.55,Pb,Pb,na,1,1,0,1.19,207.2,110,715.6,2.33,I,I,na,3,3,0,2.2,126.9,295.3,1008.4001,2.66,0.911521131,0.540909091,1.6,FALSE,Composition,1,Spin-coating,1,SLG | FTO,TiO2-c,Spiro-MeOTAD,1,Air,Air,100,AM 1.5,FALSE,,,0.861,22.2,0.57,10.9
FALSE,FALSE,FALSE,FALSE,TRUE,FALSE,3,TRUE,FALSE,MAPbI3,MA,MA,na,na,na,1,1,0,0,0,2.17,32.07,8.68,926.3,2.55,Pb,Pb,na,1,1,0,1.19,207.2,110,715.6,2.33,I,I,na,3,3,0,2.2,126.9,295.3,1008.4001,2.66,0.911521131,0.540909091,1.6,FALSE,Composition,1,Spin-coating,1,SLG | FTO,TiO2-c,Spiro-MeOTAD,1,Air,Air,100,AM 1.5,FALSE,,,0.884,22.64,0.641,12.83
FALSE,FALSE,FALSE,FALSE,TRUE,FALSE,3,TRUE,FALSE,MAPbI3,MA,MA,na,na,na,1,1,0,0,0,2.17,32.07,8.68,926.3,2.55,Pb,Pb,na,1,1,0,1.19,207.2,110,715.6,2.33,I,I,na,3,3,0,2.2,126.9,295.3,1008.4001,2.66,0.911521131,0.540909091,1.6,FALSE,Composition,1,Spin-coating,1,SLG | FTO,TiO2-c,Spiro-MeOTAD,1,Air,Air,100,AM 1.5,FALSE,,,1.01,23.65,0.702,16.77
FALSE,FALSE,FALSE,FALSE,TRUE,FALSE,3,TRUE,FALSE,MAPbI3,MA,MA,na,na,na,1,1,0,0,0,2.17,32.07,8.68,926.3,2.55,Pb,Pb,na,1,1,0,1.19,207.2,110,715.6,2.33,I,I,na,3,3,0,2.2,126.9,295.3,1008.4001,2.66,0.911521131,0.540909091,1.6,FALSE,Composition,1,Spin-coating,1,SLG | FTO,TiO2-c,Spiro-MeOTAD,1,Air,Air,100,AM 1.5,FALSE,,,1.07,21.3,0.76,17.3
FALSE,FALSE,FALSE,FALSE,TRUE,FALSE,3,TRUE,FALSE,FA0.87MA0.13PbBr0.51I2.49,FA; MA,FA, MA,na,na,0.87; 0.13,0.87,0.13,0,0,2.4831998,43.3713,8.6104,859.136,2.5674,Pb,Pb,na,1,1,0,1.19,207.2,110,715.6,2.33,Br; I,Br, I,0.51; 2.49,0.51,2.49,2.1592,118.91,300.281,1030.755,2.7110002,0.980136265,0.551130048,,FALSE,,1,Spin-coating,1,SLG | FTO,TiO2-c | TiO2-mp,Spiro-MeOTAD,1,Air,Air,100,AM 1.5,FALSE,,10,1.02,24.05,0.761,18.67
FALSE,FALSE,FALSE,FALSE,TRUE,FALSE,3,TRUE,FALSE,CsPbBrI2,Cs,Cs,na,na,na,1,1,0,0,0,1.74,132.91,45.49,375.7,0.79,Pb,Pb,na,1,1,0,1.19,207.2,110,715.6,2.33,Br; I,Br, I,1; 2,1,2,2.1200001,111.23334,305.06665,1052.2334,2.7600002,0.824601862,0.561320728,,FALSE,,1,Spin-coating,1,SLG | FTO,TiO2-c,Spiro-MeOTAD,1,Air,Air,100,AM 1.5,FALSE,,50,1.07,15.8,0.745,12.04
FALSE,FALSE,FALSE,FALSE,TRUE,FALSE,3,TRUE,FALSE,CsPbBrI2,Cs,Cs,na,na,na,1,1,0,0,0,1.74,132.91,45.49,375.7,0.79,Pb,Pb,na,1,1,0,1.19,207.2,110,715.6,2.33,Br; I,Br, I,1; 2,1,2,2.1200001,111.23334,305.06665,1052.2334,2.7600002,0.824601862,0.561320728,,FALSE,,1,Spin-coating,1,SLG | FTO,TiO2-c,Spiro-MeOTAD,1,Air,Air,100,AM 1.5,FALSE,,50,1.04,15.56,0.53,8.57
FALSE,FALSE,FALSE,FALSE,TRUE,FALSE,3,TRUE,FALSE,CsPbBrI2,Cs,Cs,na,na,na,1,1,0,0,0,1.74,132.91,45.49,375.7,0.79,Pb,Pb,na,1,1,0,1.19,207.2,110,715.6,2.33,Br; I,Br, I,1; 2,1,2,2.1200001,111.23334,305.06665,1052.2334,2.7600002,0.824601862,0.561320728,,FALSE,,1,Spin-coating,1,SLG | FTO,TiO2-c,Spiro-MeOTAD,1,Air,Air,100,AM 1.5,FALSE,,50,1.044,15.67,0.629,10.3
FALSE,FALSE,FALSE,FALSE,TRUE,FALSE,3,TRUE,FALSE,MAPbI3,MA,MA,na,na,na,1,1,0,0,0,2.17,32.07,8.68,926.3,2.55,Pb,Pb,na,1,1,0,1.19,207.2,110,715.6,2.33,I,I,na,3,3,0,2.2,126.9,295.3,1008.4001,2.66,0.911521131,0.540909091,1.6,FALSE,Composition,1,Spin-coating,1,SLG | FTO,TiO2-c | TiO2-mp,Spiro-MeOTAD,1,Air,Air,100,AM 1.5,FALSE,,,1,23.67,0.801,19.23
FALSE,FALSE,FALSE,FALSE,TRUE,FALSE,3,TRUE,FALSE,MAPbI3,MA,MA,na,na,na,1,1,0,0,0,2.17,32.07,8.68,926.3,2.55,Pb,Pb,na,1,1,0,1.19,207.2,110,715.6,2.33,I,I,na,3,3,0,2.2,126.9,295.3,1008.4001,2.66,0.911521131,0.540909091,1.6,FALSE,Composition,1,Spin-coating,1,SLG | FTO,TiO2-c | TiO2-mp,Spiro-MeOTAD,1,Air,Air,100,AM 1.5,FALSE,,20,0.84,16.8,0.61,8.6
FALSE,FALSE,FALSE,FALSE,TRUE,FALSE,3,TRUE,FALSE,MAPbI3,MA,MA,na,na,na,1,1,0,0,0,2.17,32.07,8.68,926.3,2.55,Pb,Pb,na,1,1,0,1.19,207.2,110,715.6,2.33,I,I,na,3,3,0,2.2,126.9,295.3,1008.4001,2.66,0.911521131,0.540909091,1.6,FALSE,Composition,1,Spin-coating,1,SLG | FTO,TiO2-c,Spiro-MeOTAD,1,Air,Air,100,AM 1.5,FALSE,,10,1.12,22.43,0.72,18.33
FALSE,FALSE,FALSE,FALSE,TRUE,FALSE,3,TRUE,FALSE,Cs0.05FA0.79MA0.16PbBr0.51I2.49,Cs; FA; MA,Cs, FA, MA,na,0.05; 0.79; 0.16,0.05,0.79,0.16,0,2.4329,47.3741,10.4573,837.782,2.4778,Pb,Pb,na,1,1,0,1.19,207.2,110,715.6,2.33,Br; I,Br, I,0.51; 2.49,0.51,2.49,2.1592,118.91,300.281,1030.755,2.7110002,0.969516616,0.551130048,,FALSE,,1,Spin-coating,1,SLG | FTO,SnO2-c,Spiro-MeOTAD,1,Air,Air,100,AM 1.5,FALSE,,500,0.498,10.45,0.42,2.19
FALSE,FALSE,FALSE,FALSE,TRUE,FALSE,3,TRUE,FALSE,Cs0.05FA0.79MA0.16PbBr0.51I2.49,Cs; FA; MA,Cs, FA, MA,na,0.05; 0.79; 0.16,0.05,0.79,0.16,0,2.4329,47.3741,10.4573,837.782,2.4778,Pb,Pb,na,1,1,0,1.19,207.2,110,715.6,2.33,Br; I,Br, I,0.51; 2.49,0.51,2.49,2.1592,118.91,300.281,1030.755,2.7110002,0.969516616,0.551130048,,FALSE,,1,Spin-coating,1,SLG | FTO,SnO2-c,Spiro-MeOTAD,1,Air,Air,100,AM 1.5,FALSE,,500,0.568,12.81,0.42,3.09
FALSE,FALSE,FALSE,FALSE,TRUE,FALSE,3,TRUE,FALSE,Cs0.05FA0.79MA0.16PbBr0.51I2.49,Cs; FA; MA,Cs, FA, MA,na,0.05; 0.79; 0.16,0.05,0.79,0.16,0,2.4329,47.3741,10.4573,837.782,2.4778,Pb,Pb,na,1,1,0,1.19,207.2,110,715.6,2.33,Br; I,Br, I,0.51; 2.49,0.51,2.49,2.1592,118.91,300.281,1030.755,2.7110002,0.969516616,0.551130048,,FALSE,,1,Spin-coating,1,SLG | FTO,SnO2-c,Spiro-MeOTAD,1,Air,Air,100,AM 1.5,FALSE,,500,1.113,22.01,0.81,19.9
FALSE,FALSE,FALSE,FALSE,TRUE,FALSE,3,TRUE,FALSE,Cs0.05FA0.79MA0.16PbBr0.51I2.49,Cs; FA; MA,Cs, FA, MA,na,0.05; 0.79; 0.16,0.05,0.79,0.16,0,2.4329,47.3741,10.4573,837.782,2.4778,Pb,Pb,na,1,1,0,1.19,207.2,110,715.6,2.33,Br; I,Br, I,0.51; 2.49,0.51,2.49,2.1592,118.91,300.281,1030.755,2.7110002,0.969516616,0.551130048,,FALSE,,1,Spin-coating,1,SLG | FTO,SnO2-c,Spiro-MeOTAD,1,Air,Air,100,AM 1.5,FALSE,,500,1.12,21.82,0.83,20.3
FALSE,FALSE,FALSE,FALSE,TRUE,FALSE,3,TRUE,FALSE,Cs0.05FA0.79MA0.16PbBr0.51I2.49,Cs; FA; MA,Cs, FA, MA,na,0.05; 0.79; 0.16,0.05,0.79,0.16,0,2.4329,47.3741,10.4573,837.782,2.4778,Pb,Pb,na,1,1,0,1.19,207.2,110,715.6,2.33,Br; I,Br, I,0.51; 2.49,0.51,2.49,2.1592,118.91,300.281,1030.755,2.7110002,0.969516616,0.551130048,,FALSE,,1,Spin-coating,1,SLG | FTO,SnO2-c,Spiro-MeOTAD,1,Air,Air,100,AM 1.5,FALSE,,500,1.1,21.9,0.83,19.96
FALSE,FALSE,FALSE,FALSE,TRUE,FALSE,3,TRUE,FALSE,MAPbI3,MA,MA,na,na,na,1,1,0,0,0,2.17,32.07,8.68,926.3,2.55,Pb,Pb,na,1,1,0,1.19,207.2,110,715.6,2.33,I,I,na,3,3,0,2.2,126.9,295.3,1008.4001,2.66,0.911521131,0.540909091,1.6,FALSE,Composition,1,Spin-coating,1,SLG | ITO,PCBM-60,Spiro-MeOTAD,1,Air,Air,100,AM 1.5,FALSE,,50,1.05,19.17,0.607,12.27
FALSE,FALSE,FALSE,FALSE,TRUE,FALSE,3,TRUE,FALSE,Cs0.05FA0.79MA0.16PbBr0.51I2.49,Cs; FA; MA,Cs, FA, MA,na,0.05; 0.79; 0.16,0.05,0.79,0.16,0,2.4329,47.3741,10.4573,837.782,2.4778,Pb,Pb,na,1,1,0,1.19,207.2,110,715.6,2.33,Br; I,Br, I,0.51; 2.49,0.51,2.49,2.1592,118.91,300.281,1030.755,2.7110002,0.969516616,0.551130048,,FALSE,,1,Spin-coating,1,SLG | FTO,TiO2-c,Spiro-MeOTAD,1,Air,Air,100,AM 1.5,FALSE,,50,1.12,23.2,0.7,18.15
FALSE,FALSE,FALSE,FALSE,TRUE,FALSE,3,TRUE,FALSE,Cs0.05FA0.79MA0.16PbBr0.51I2.49,Cs; FA; MA,Cs, FA, MA,na,0.05; 0.79; 0.16,0.05,0.79,0.16,0,2.4329,47.3741,10.4573,837.782,2.4778,Pb,Pb,na,1,1,0,1.19,207.2,110,715.6,2.33,Br; I,Br, I,0.51; 2.49,0.51,2.49,2.1592,118.91,300.281,1030.755,2.7110002,0.969516616,0.551130048,,FALSE,,1,Spin-coating,1,SLG | FTO,TiO2-c,Spiro-MeOTAD,1,Air,Air,100,AM 1.5,FALSE,,50,1.16,22.5,0.72,18.9
FALSE,FALSE,FALSE,FALSE,TRUE,FALSE,3,TRUE,FALSE,MAPbI3,MA,MA,na,na,na,1,1,0,0,0,2.17,32.07,8.68,926.3,2.55,Pb,Pb,na,1,1,0,1.19,207.2,110,715.6,2.33,I,I,na,3,3,0,2.2,126.9,295.3,1008.4001,2.66,0.911521131,0.540909091,1.6,FALSE,Composition,1,Spin-coating,1,SLG | FTO,TiO2-c | TiO2-mp,Spiro-MeOTAD,1,Air,Air,100,AM 1.5,FALSE,,50,0.952,18.9,0.69,12.39
FALSE,FALSE,FALSE,FALSE,TRUE,FALSE,3,TRUE,FALSE,MAPbI3,MA,MA,na,na,na,1,1,0,0,0,2.17,32.07,8.68,926.3,2.55,Pb,Pb,na,1,1,0,1.19,207.2,110,715.6,2.33,I,I,na,3,3,0,2.2,126.9,295.3,1008.4001,2.66,0.911521131,0.540909091,1.6,FALSE,Composition,1,Spin-coating,1,SLG | ITO,PCBM-60,PEDOT:PSS,1,N2,N2,100,AM 1.5,FALSE,,50,1.06,18.88,0.7,14.05
FALSE,FALSE,FALSE,FALSE,TRUE,FALSE,3,TRUE,FALSE,Cs0.05FA0.79MA0.16PbBr0.51I2.49,Cs; FA; MA,Cs, FA, MA,na,0.05; 0.79; 0.16,0.05,0.79,0.16,0,2.4329,47.3741,10.4573,837.782,2.4778,Pb,Pb,na,1,1,0,1.19,207.2,110,715.6,2.33,Br; I,Br, I,0.51; 2.49,0.51,2.49,2.1592,118.91,300.281,1030.755,2.7110002,0.969516616,0.551130048,,FALSE,,1,Spin-coating,1,SLG | FTO,TiO2-c | TiO2-mp,Spiro-MeOTAD,1,Air,Air,100,AM 1.5,FALSE,,10,1.103,21.49,0.719,17.04
FALSE,FALSE,FALSE,FALSE,TRUE,FALSE,3,TRUE,FALSE,Cs0.05FA0.79MA0.16PbBr0.51I2.49,Cs; FA; MA,Cs, FA, MA,na,0.05; 0.79; 0.16,0.05,0.79,0.16,0,2.4329,47.3741,10.4573,837.782,2.4778,Pb,Pb,na,1,1,0,1.19,207.2,110,715.6,2.33,Br; I,Br, I,0.51; 2.49,0.51,2.49,2.1592,118.91,300.281,1030.755,2.7110002,0.969516616,0.551130048,,FALSE,,1,Spin-coating,1,SLG | FTO,TiO2-c | TiO2-mp,Spiro-MeOTAD,1,Air,Air,100,AM 1.5,FALSE,,10,1.11,21.53,0.746,17.83
FALSE,FALSE,FALSE,FALSE,TRUE,FALSE,3,TRUE,FALSE,Cs0.05FA0.79MA0.16PbBr0.51I2.49,Cs; FA; MA,Cs, FA, MA,na,0.05; 0.79; 0.16,0.05,0.79,0.16,0,2.4329,47.3741,10.4573,837.782,2.4778,Pb,Pb,na,1,1,0,1.19,207.2,110,715.6,2.33,Br; I,Br, I,0.51; 2.49,0.51,2.49,2.1592,118.91,300.281,1030.755,2.7110002,0.969516616,0.551130048,,FALSE,,1,Spin-coating,1,SLG | FTO,TiO2-c | TiO2-mp,Spiro-MeOTAD,1,Air,Air,100,AM 1.5,FALSE,,10,1.1,21.62,0.72,17.1
FALSE,FALSE,FALSE,FALSE,TRUE,FALSE,3,TRUE,FALSE,Cs0.05FA0.79MA0.16PbBr0.51I2.49,Cs; FA; MA,Cs, FA, MA,na,0.05; 0.79; 0.16,0.05,0.79,0.16,0,2.4329,47.3741,10.4573,837.782,2.4778,Pb,Pb,na,1,1,0,1.19,207.2,110,715.6,2.33,Br; I,Br, I,0.51; 2.49,0.51,2.49,2.1592,118.91,300.281,1030.755,2.7110002,0.969516616,0.551130048,,FALSE,,1,Spin-coating,1,SLG | FTO,TiO2-c | TiO2-mp,Spiro-MeOTAD,1,Air,Air,100,AM 1.5,FALSE,,10,1.08,21.46,0.699,16.17
FALSE,FALSE,FALSE,FALSE,TRUE,FALSE,3,TRUE,FALSE,Cs0.125FA0.875PbBr0.375I2.625,Cs; FA,Cs, FA,na,na,0.125; 0.875,0.125,0.875,0,0,2.4312499,56.041252,13.21125,789.925,2.3475,Pb,Pb,na,1,1,0,1.19,207.2,110,715.6,2.33,Br; I,Br, I,0.375; 2.625,0.375,2.625,2.17,121.025,298.9625,1024.8375,2.6975,0.968325895,0.548387097,1.6,FALSE,,1,Spin-coating,1,SLG | FTO,TiO2-c | TiO2-mp,Spiro-MeOTAD,1,Air,Air,100,AM 1.5,FALSE,,130,1.078,22.223,0.77,18.45
FALSE,FALSE,FALSE,FALSE,TRUE,FALSE,3,TRUE,FALSE,Cs0.125FA0.875PbBr0.375I2.625,Cs; FA,Cs, FA,na,na,0.125; 0.875,0.125,0.875,0,0,2.4312499,56.041252,13.21125,789.925,2.3475,Pb,Pb,na,1,1,0,1.19,207.2,110,715.6,2.33,Br; I,Br, I,0.375; 2.625,0.375,2.625,2.17,121.025,298.9625,1024.8375,2.6975,0.968325895,0.548387097,1.6,FALSE,,1,Spin-coating,1,SLG | FTO,TiO2-c | TiO2-mp,Spiro-MeOTAD,1,Air,Air,100,AM 1.5,FALSE,,130,1.115,21.689,0.722,17.45
FALSE,FALSE,FALSE,FALSE,TRUE,FALSE,3,TRUE,FALSE,Cs0.125FA0.875PbBr0.375I2.625,Cs; FA,Cs, FA,na,na,0.125; 0.875,0.125,0.875,0,0,2.4312499,56.041252,13.21125,789.925,2.3475,Pb,Pb,na,1,1,0,1.19,207.2,110,715.6,2.33,Br; I,Br, I,0.375; 2.625,0.375,2.625,2.17,121.025,298.9625,1024.8375,2.6975,0.968325895,0.548387097,1.6,FALSE,,1,Spin-coating,1,SLG | FTO,TiO2-c | TiO2-mp,Spiro-MeOTAD,1,Air,Air,100,AM 1.5,FALSE,,130,1.129,21.87,0.73,18.03
FALSE,FALSE,FALSE,FALSE,TRUE,FALSE,3,TRUE,FALSE,Cs0.125FA0.875PbBr0.375I2.625,Cs; FA,Cs, FA,na,na,0.125; 0.875,0.125,0.875,0,0,2.4312499,56.041252,13.21125,789.925,2.3475,Pb,Pb,na,1,1,0,1.19,207.2,110,715.6,2.33,Br; I,Br, I,0.375; 2.625,0.375,2.625,2.17,121.025,298.9625,1024.8375,2.6975,0.968325895,0.548387097,1.6,FALSE,,1,Spin-coating,1,SLG | FTO,TiO2-c | TiO2-mp,Spiro-MeOTAD,1,Air,Air,100,AM 1.5,FALSE,,130,1.148,21.886,0.737,18.53
FALSE,FALSE,FALSE,FALSE,TRUE,FALSE,3,TRUE,FALSE,Cs0.125FA0.875PbBr0.375I2.625,Cs; FA,Cs, FA,na,na,0.125; 0.875,0.125,0.875,0,0,2.4312499,56.041252,13.21125,789.925,2.3475,Pb,Pb,na,1,1,0,1.19,207.2,110,715.6,2.33,Br; I,Br, I,0.375; 2.625,0.375,2.625,2.17,121.025,298.9625,1024.8375,2.6975,0.968325895,0.548387097,1.6,FALSE,,1,Spin-coating,1,SLG | FTO,TiO2-c | TiO2-mp,Spiro-MeOTAD,1,Air,Air,100,AM 1.5,FALSE,,130,1.151,21.603,0.746,18.56
FALSE,FALSE,FALSE,FALSE,TRUE,FALSE,3,TRUE,FALSE,Cs0.125FA0.875PbBr0.375I2.625,Cs; FA,Cs, FA,na,na,0.125; 0.875,0.125,0.875,0,0,2.4312499,56.041252,13.21125,789.925,2.3475,Pb,Pb,na,1,1,0,1.19,207.2,110,715.6,2.33,Br; I,Br, I,0.375; 2.625,0.375,2.625,2.17,121.025,298.9625,1024.8375,2.6975,0.968325895,0.548387097,1.6,FALSE,,1,Spin-coating,1,SLG | FTO,TiO2-c | TiO2-mp,Spiro-MeOTAD,1,Air,Air,100,AM 1.5,FALSE,,130,1.061,20.326,0.647,13.96
FALSE,FALSE,FALSE,FALSE,TRUE,FALSE,3,TRUE,FALSE,Cs0.125FA0.875PbBr0.375I2.625,Cs; FA,Cs, FA,na,na,0.125; 0.875,0.125,0.875,0,0,2.4312499,56.041252,13.21125,789.925,2.3475,Pb,Pb,na,1,1,0,1.19,207.2,110,715.6,2.33,Br; I,Br, I,0.375; 2.625,0.375,2.625,2.17,121.025,298.9625,1024.8375,2.6975,0.968325895,0.548387097,1.6,FALSE,,1,Spin-coating,1,SLG | FTO,TiO2-c | TiO2-mp,Spiro-MeOTAD,1,Air,Air,100,AM 1.5,FALSE,,130,1.103,20.664,0.657,14.98
