Repository: rxhernandez/NestedAE

jacobsson2021dataset.csv is the file taken from the following paper :

Jacobsson, T. J.; Hultqvist, A.; García-Fernández, A.; Anand, A.; Al-Ashouri, A.; Hagfeldt, A.; Crovetto, A.; Abate, A.; Ricciardulli, A. G.; Vijayan, A.; Kulkarni, A.; Anderson, A. Y.; Darwich, B. P.; Yang, B.; Coles, B. L.; Perini, C. A. R.; Rehermann, C.; Ramirez, D.; Fairen-Jimenez, D.; Di Girolamo, D.; Jia, D.; Avila, E.; Juarez-Perez, E. J.; Baumann, F.; Mathies, F.; González, G. S. A.; Boschloo, G.; Nasti, G.; Paramasivam, G.; Martínez-Denegri, G.; Näsström, H.; Michaels, H.; Köbler, H.; Wu, H.; Benesperi, I.; Dar, M. I.; Bayrak Pehlivan, I.; Gould, I. E.; Vagott, J.

File: datasets/PSC_efficiencies/PSC_efficiencies_dataset.csv (part 6 of 19)
Perovskite_single_crystal,Perovskite_dimension_0D,Perovskite_dimension_2D,Perovskite_dimension_2D3D_mixture,Perovskite_dimension_3D,Perovskite_dimension_3D_with_2D_capping_layer,Perovskite_dimension_list_of_layers,Perovskite_composition_perovskite_ABC3_structure,Perovskite_composition_perovskite_inspired_structure,Perovskite_composition_long_form,Perovskite_composition_a_ions,a_1,a_2,a_3,a_4,Perovskite_composition_a_ions_coefficients,a_1_coeff,a_2_coeff,a_3_coeff,a_4_coeff,A_ion_rad,A_at_wt,A_EA,A_IE,A_En,Perovskite_composition_b_ions,b_1,b_2,Perovskite_composition_b_ions_coefficients,b_1_coeff,b_2_coeff,B_ion_rad,B_at_wt,B_EA,B_IE,B_En,Perovskite_composition_c_ions,c_1,c_2,Perovskite_composition_c_ions_coefficients,c_1_coeff,c_2_coeff,X_ion_rad,X_atom_wt,X_EA,X_IE,X_En,Tolerance Factor,Octahedral Factor,Perovskite_band_gap,Perovskite_band_gap_graded,Perovskite_band_gap_estimation_basis,Perovskite_deposition_number_of_deposition_steps,Perovskite_deposition_procedure,Perovskite_deposition_quenching_induced_crystallisation,Substrate_stack_sequence,ETL_stack_sequence,HTL_stack_sequence,JV_average_over_n_number_of_cells,Air or N2,JV_test_atmosphere,JV_light_intensity,JV_light_spectra,JV_light_masked_cell,JV_test_temperature,JV_scan_speed,JV_reverse_scan_Voc,JV_reverse_scan_Jsc,JV_reverse_scan_FF,JV_reverse_scan_PCE
FALSE,FALSE,FALSE,FALSE,TRUE,FALSE,3,TRUE,FALSE,MAPbI3,MA,MA,na,na,na,1,1,0,0,0,2.17,32.07,8.68,926.3,2.55,Pb,Pb,na,1,1,0,1.19,207.2,110,715.6,2.33,I,I,na,3,3,0,2.2,126.9,295.3,1008.4001,2.66,0.911521131,0.540909091,1.6,FALSE,Composition,1,Spin-coating,1,SLG | FTO,SnO2-np,Spiro-MeOTAD,1,Air,Air,100,AM 1.5,FALSE,,,1.07,23.09,0.734,18.22
FALSE,FALSE,FALSE,FALSE,TRUE,FALSE,3,TRUE,FALSE,MAPbI3,MA,MA,na,na,na,1,1,0,0,0,2.17,32.07,8.68,926.3,2.55,Pb,Pb,na,1,1,0,1.19,207.2,110,715.6,2.33,I,I,na,3,3,0,2.2,126.9,295.3,1008.4001,2.66,0.911521131,0.540909091,1.6,FALSE,Composition,1,Spin-coating,1,SLG | FTO,TiO2-c | TiO2-mp,Spiro-MeOTAD,1,Air,Air,100,AM 1.5,FALSE,,10,1.1,21.95,0.71,17.15
FALSE,FALSE,FALSE,FALSE,TRUE,FALSE,3,TRUE,FALSE,MAPbI3,MA,MA,na,na,na,1,1,0,0,0,2.17,32.07,8.68,926.3,2.55,Pb,Pb,na,1,1,0,1.19,207.2,110,715.6,2.33,I,I,na,3,3,0,2.2,126.9,295.3,1008.4001,2.66,0.911521131,0.540909091,1.6,FALSE,Composition,1,Spin-coating,1,SLG | FTO,TiO2-c | TiO2-mp,Spiro-MeOTAD,1,Air,Air,100,AM 1.5,FALSE,,10,1.1,22.93,0.73,18.41
FALSE,FALSE,FALSE,FALSE,TRUE,FALSE,3,TRUE,FALSE,MAPbI3,MA,MA,na,na,na,1,1,0,0,0,2.17,32.07,8.68,926.3,2.55,Pb,Pb,na,1,1,0,1.19,207.2,110,715.6,2.33,I,I,na,3,3,0,2.2,126.9,295.3,1008.4001,2.66,0.911521131,0.540909091,1.6,FALSE,Composition,1,Spin-coating,1,SLG | FTO,TiO2-c | TiO2-mp,Spiro-MeOTAD,1,Air,Air,100,AM 1.5,FALSE,,10,1.13,22.89,0.76,19.71
FALSE,FALSE,FALSE,FALSE,TRUE,FALSE,3,TRUE,FALSE,MAPbI3,MA,MA,na,na,na,1,1,0,0,0,2.17,32.07,8.68,926.3,2.55,Pb,Pb,na,1,1,0,1.19,207.2,110,715.6,2.33,I,I,na,3,3,0,2.2,126.9,295.3,1008.4001,2.66,0.911521131,0.540909091,1.6,FALSE,Composition,1,Spin-coating,1,SLG | FTO,TiO2-c | TiO2-mp,Spiro-MeOTAD,1,Air,Air,100,AM 1.5,FALSE,,10,1.1,21.6,0.72,17.22
FALSE,FALSE,FALSE,FALSE,TRUE,FALSE,3,TRUE,FALSE,MAPbI3,MA,MA,na,na,na,1,1,0,0,0,2.17,32.07,8.68,926.3,2.55,Pb,Pb,na,1,1,0,1.19,207.2,110,715.6,2.33,I,I,na,3,3,0,2.2,126.9,295.3,1008.4001,2.66,0.911521131,0.540909091,1.6,FALSE,Composition,1,Spin-coating,1,SLG | FTO,TiO2-c | TiO2-mp,Spiro-MeOTAD,1,Air,Air,100,AM 1.5,FALSE,,10,1.08,22.68,0.7,17.03
FALSE,FALSE,FALSE,FALSE,TRUE,FALSE,3,TRUE,FALSE,Cs0.05FA0.79MA0.16PbBr0.3I2.7,Cs; FA; MA,Cs, FA, MA,na,0.05; 0.79; 0.16,0.05,0.79,0.16,0,2.4329,47.3741,10.4573,837.782,2.4778,Pb,Pb,na,1,1,0,1.19,207.2,110,715.6,2.33,Br; I,Br, I,0.3; 2.7,0.3,2.7,2.1759999,122.200005,298.23,1021.55005,2.6900003,0.968206913,0.546875025,,FALSE,,1,Spin-coating,1,SLG | FTO,TiO2-c | TiO2-mp,Spiro-MeOTAD,1,Air,Air,100,AM 1.5,FALSE,,,1.14,21.4,0.715,17.44
FALSE,FALSE,FALSE,FALSE,TRUE,FALSE,3,TRUE,FALSE,Cs0.05FA0.79MA0.16PbBr0.3I2.7,Cs; FA; MA,Cs, FA, MA,na,0.05; 0.79; 0.16,0.05,0.79,0.16,0,2.4329,47.3741,10.4573,837.782,2.4778,Pb,Pb,na,1,1,0,1.19,207.2,110,715.6,2.33,Br; I,Br, I,0.3; 2.7,0.3,2.7,2.1759999,122.200005,298.23,1021.55005,2.6900003,0.968206913,0.546875025,,FALSE,,1,Spin-coating,1,SLG | FTO,TiO2-c | TiO2-mp,Spiro-MeOTAD,1,Air,Air,100,AM 1.5,FALSE,,,1.14,22.66,0.742,19.23
FALSE,FALSE,FALSE,FALSE,TRUE,FALSE,3,TRUE,FALSE,Cs0.05FA0.79MA0.16PbBr0.3I2.7,Cs; FA; MA,Cs, FA, MA,na,0.05; 0.79; 0.16,0.05,0.79,0.16,0,2.4329,47.3741,10.4573,837.782,2.4778,Pb,Pb,na,1,1,0,1.19,207.2,110,715.6,2.33,Br; I,Br, I,0.3; 2.7,0.3,2.7,2.1759999,122.200005,298.23,1021.55005,2.6900003,0.968206913,0.546875025,,FALSE,,1,Spin-coating,1,SLG | FTO,TiO2-c | TiO2-mp,Spiro-MeOTAD,1,Air,Air,100,AM 1.5,FALSE,,,1.14,22.91,0.77,20.19
FALSE,FALSE,FALSE,FALSE,TRUE,FALSE,3,TRUE,FALSE,Cs0.05FA0.79MA0.16PbBr0.3I2.7,Cs; FA; MA,Cs, FA, MA,na,0.05; 0.79; 0.16,0.05,0.79,0.16,0,2.4329,47.3741,10.4573,837.782,2.4778,Pb,Pb,na,1,1,0,1.19,207.2,110,715.6,2.33,Br; I,Br, I,0.3; 2.7,0.3,2.7,2.1759999,122.200005,298.23,1021.55005,2.6900003,0.968206913,0.546875025,,FALSE,,1,Spin-coating,1,SLG | FTO,TiO2-c | TiO2-mp,Spiro-MeOTAD,1,Air,Air,100,AM 1.5,FALSE,,,1.13,21.72,0.735,18.11
FALSE,FALSE,FALSE,FALSE,TRUE,FALSE,3,TRUE,FALSE,Cs0.05FA0.79MA0.16PbBr0.3I2.7,Cs; FA; MA,Cs, FA, MA,na,0.05; 0.79; 0.16,0.05,0.79,0.16,0,2.4329,47.3741,10.4573,837.782,2.4778,Pb,Pb,na,1,1,0,1.19,207.2,110,715.6,2.33,Br; I,Br, I,0.3; 2.7,0.3,2.7,2.1759999,122.200005,298.23,1021.55005,2.6900003,0.968206913,0.546875025,,FALSE,,1,Spin-coating,1,SLG | FTO,TiO2-c | TiO2-mp,Spiro-MeOTAD,1,Air,Air,100,AM 1.5,FALSE,,,1.13,20.83,0.722,16.97
FALSE,FALSE,FALSE,FALSE,TRUE,FALSE,3,TRUE,FALSE,MAPbI3,MA,MA,na,na,na,1,1,0,0,0,2.17,32.07,8.68,926.3,2.55,Pb,Pb,na,1,1,0,1.19,207.2,110,715.6,2.33,I,I,na,3,3,0,2.2,126.9,295.3,1008.4001,2.66,0.911521131,0.540909091,1.55,FALSE,,1,Spin-coating,1,SLG | FTO,TiO2-c | TiO2-mp,Spiro-MeOTAD,1,Air,Air,100,AM 1.5,FALSE,,,0.96,23.28,0.65,14.64
FALSE,FALSE,FALSE,FALSE,TRUE,FALSE,3,TRUE,FALSE,MAPbI3,MA,MA,na,na,na,1,1,0,0,0,2.17,32.07,8.68,926.3,2.55,Pb,Pb,na,1,1,0,1.19,207.2,110,715.6,2.33,I,I,na,3,3,0,2.2,126.9,295.3,1008.4001,2.66,0.911521131,0.540909091,1.55,FALSE,,1,Spin-coating,1,SLG | FTO,TiO2-c | TiO2-mp,Spiro-MeOTAD,1,Air,Air,100,AM 1.5,FALSE,,,1.02,24.78,0.69,17.56
FALSE,FALSE,FALSE,FALSE,TRUE,FALSE,3,TRUE,FALSE,Cs0.06FA0.79MA0.15PbBr0.45I2.55,Cs; FA; MA,Cs, FA, MA,na,0.06; 0.79; 0.15,0.06,0.79,0.15,0,2.4286,48.3825,10.825401,832.276,2.4601998,Pb,Pb,na,1,1,0,1.19,207.2,110,715.6,2.33,Br; I,Br, I,0.45; 2.55,0.45,2.55,2.164,119.85,299.69498,1028.125,2.705,0.968234527,0.549907579,,FALSE,,1,Spin-coating,1,SLG | FTO,TiO2-c | TiO2-mp,Spiro-MeOTAD,1,Air,Air,100,AM 1.5,FALSE,,,1.124,22.8,0.76,19.4
FALSE,FALSE,FALSE,FALSE,TRUE,FALSE,3,TRUE,FALSE,FA0.95MA0.05PbBr0.15I2.85,FA; MA,FA, MA,na,na,0.95; 0.05,0.95,0.05,0,0,2.5119998,44.4105,8.604,852.95996,2.569,Pb,Pb,na,1,1,0,1.19,207.2,110,715.6,2.33,Br; I,Br, I,0.15; 2.85,0.15,2.85,2.188,124.54999,296.76498,1014.97504,2.675,0.983837102,0.543875686,,FALSE,,1,Spin-coating,1,SLG | FTO,TiO2-c | TiO2-mp,Spiro-MeOTAD,1,Air,Air,100,AM 1.5,FALSE,,200,1.08,23.47,0.823,20.82
FALSE,FALSE,FALSE,FALSE,TRUE,FALSE,3,TRUE,FALSE,FA0.95MA0.05PbBr0.15I2.85,FA; MA,FA, MA,na,na,0.95; 0.05,0.95,0.05,0,0,2.5119998,44.4105,8.604,852.95996,2.569,Pb,Pb,na,1,1,0,1.19,207.2,110,715.6,2.33,Br; I,Br, I,0.15; 2.85,0.15,2.85,2.188,124.54999,296.76498,1014.97504,2.675,0.983837102,0.543875686,,FALSE,,1,Spin-coating,1,SLG | FTO,TiO2-c | TiO2-mp,Spiro-MeOTAD,1,Air,Air,100,AM 1.5,FALSE,,200,1.08,23.43,0.828,20.91
FALSE,FALSE,FALSE,FALSE,TRUE,FALSE,3,TRUE,FALSE,FA0.95MA0.05PbBr0.15I2.85,FA; MA,FA, MA,na,na,0.95; 0.05,0.95,0.05,0,0,2.5119998,44.4105,8.604,852.95996,2.569,Pb,Pb,na,1,1,0,1.19,207.2,110,715.6,2.33,Br; I,Br, I,0.15; 2.85,0.15,2.85,2.188,124.54999,296.76498,1014.97504,2.675,0.983837102,0.543875686,,FALSE,,1,Spin-coating,1,SLG | FTO,TiO2-c | TiO2-mp,Spiro-MeOTAD,1,Air,Air,100,AM 1.5,FALSE,,200,1.08,23.58,0.817,20.75
FALSE,FALSE,FALSE,FALSE,TRUE,FALSE,3,TRUE,FALSE,FA0.95MA0.05PbBr0.15I2.85,FA; MA,FA, MA,na,na,0.95; 0.05,0.95,0.05,0,0,2.5119998,44.4105,8.604,852.95996,2.569,Pb,Pb,na,1,1,0,1.19,207.2,110,715.6,2.33,Br; I,Br, I,0.15; 2.85,0.15,2.85,2.188,124.54999,296.76498,1014.97504,2.675,0.983837102,0.543875686,,FALSE,,1,Spin-coating,1,SLG | FTO,TiO2-c | TiO2-mp,Spiro-MeOTAD,1,Air,Air,100,AM 1.5,FALSE,,200,1.02,8.72,0.526,4.67
FALSE,FALSE,FALSE,FALSE,TRUE,FALSE,3,TRUE,FALSE,FA0.95MA0.05PbBr0.15I2.85,FA; MA,FA, MA,na,na,0.95; 0.05,0.95,0.05,0,0,2.5119998,44.4105,8.604,852.95996,2.569,Pb,Pb,na,1,1,0,1.19,207.2,110,715.6,2.33,Br; I,Br, I,0.15; 2.85,0.15,2.85,2.188,124.54999,296.76498,1014.97504,2.675,0.983837102,0.543875686,,FALSE,,1,Spin-coating,1,SLG | FTO,TiO2-c | TiO2-mp,Spiro-MeOTAD,1,Air,Air,100,AM 1.5,FALSE,,200,1.05,22.28,0.814,18.99
FALSE,FALSE,FALSE,FALSE,TRUE,FALSE,3,TRUE,FALSE,FA0.95MA0.05PbBr0.15I2.85,FA; MA,FA, MA,na,na,0.95; 0.05,0.95,0.05,0,0,2.5119998,44.4105,8.604,852.95996,2.569,Pb,Pb,na,1,1,0,1.19,207.2,110,715.6,2.33,Br; I,Br, I,0.15; 2.85,0.15,2.85,2.188,124.54999,296.76498,1014.97504,2.675,0.983837102,0.543875686,,FALSE,,1,Spin-coating,1,SLG | FTO,TiO2-c | TiO2-mp,Spiro-MeOTAD,1,Air,Air,100,AM 1.5,FALSE,,200,1.05,22.63,0.799,18.93
FALSE,FALSE,FALSE,FALSE,TRUE,FALSE,3,TRUE,FALSE,Cs0.05FA0.79MA0.16PbBr0.51I2.49,Cs; FA; MA,Cs, FA, MA,na,0.05; 0.79; 0.16,0.05,0.79,0.16,0,2.4329,47.3741,10.4573,837.782,2.4778,Pb,Pb,na,1,1,0,1.19,207.2,110,715.6,2.33,Br; I,Br, I,0.51; 2.49,0.51,2.49,2.1592,118.91,300.281,1030.755,2.7110002,0.969516616,0.551130048,,FALSE,,1,Spin-coating,1,PEN | ITO,TiO2-c | TiO2-mp,Spiro-MeOTAD,1,Air,Air,100,AM 1.5,FALSE,,50,1.11,21.6,0.75,18
FALSE,FALSE,FALSE,FALSE,TRUE,FALSE,3,TRUE,FALSE,MAPbI3,MA,MA,na,na,na,1,1,0,0,0,2.17,32.07,8.68,926.3,2.55,Pb,Pb,na,1,1,0,1.19,207.2,110,715.6,2.33,I,I,na,3,3,0,2.2,126.9,295.3,1008.4001,2.66,0.911521131,0.540909091,1.6,FALSE,Composition,1,Spin-coating,1,SLG | FTO,TiO2-c | TiO2-mp,Spiro-MeOTAD,1,Air,Air,100,AM 1.5,FALSE,,,0.99,21.52,0.38,8.13
FALSE,FALSE,FALSE,FALSE,TRUE,FALSE,3,TRUE,FALSE,MAPbI3,MA,MA,na,na,na,1,1,0,0,0,2.17,32.07,8.68,926.3,2.55,Pb,Pb,na,1,1,0,1.19,207.2,110,715.6,2.33,I,I,na,3,3,0,2.2,126.9,295.3,1008.4001,2.66,0.911521131,0.540909091,1.6,FALSE,Composition,1,Spin-coating,1,SLG | FTO,TiO2-c | TiO2-mp,Spiro-MeOTAD,1,Air,Air,100,AM 1.5,FALSE,,,1.05,22.01,0.77,17.71
FALSE,FALSE,FALSE,FALSE,TRUE,FALSE,3,TRUE,FALSE,MAPbI3,MA,MA,na,na,na,1,1,0,0,0,2.17,32.07,8.68,926.3,2.55,Pb,Pb,na,1,1,0,1.19,207.2,110,715.6,2.33,I,I,na,3,3,0,2.2,126.9,295.3,1008.4001,2.66,0.911521131,0.540909091,1.6,FALSE,Composition,1,Spin-coating,1,SLG | FTO,TiO2-c | TiO2-mp,Spiro-MeOTAD,1,Air,Air,100,AM 1.5,FALSE,,30,0.99,20,0.62,12.4
FALSE,FALSE,FALSE,FALSE,TRUE,FALSE,3,TRUE,FALSE,FASnI3,FA,FA,na,na,na,1,1,0,0,0,2.53,45.06,8.6,849.1,2.57,Sn,Sn,na,1,1,0,1.15,118.71,121,708.6,1.96,I,I,na,3,3,0,2.2,126.9,295.3,1008.4001,2.66,0.99839256,0.522727273,,FALSE,,1,Spin-coating,1,SLG | FTO,TiO2-c | TiO2-mp,Spiro-MeOTAD,1,Air,Air,100,AM 1.5,FALSE,,,0.32,23.7,0.63,4.8
FALSE,FALSE,FALSE,FALSE,TRUE,FALSE,3,TRUE,FALSE,MAPbI3,MA,MA,na,na,na,1,1,0,0,0,2.17,32.07,8.68,926.3,2.55,Pb,Pb,na,1,1,0,1.19,207.2,110,715.6,2.33,I,I,na,3,3,0,2.2,126.9,295.3,1008.4001,2.66,0.911521131,0.540909091,1.6,FALSE,Composition,1,Spin-coating,1,SLG | FTO,TiO2-c | TiO2-mp,Spiro-MeOTAD,1,Air,Air,100,AM 1.5,FALSE,,625,1.01,22.15,0.78,17.7
FALSE,FALSE,FALSE,FALSE,TRUE,FALSE,3,TRUE,FALSE,MAPbI3,MA,MA,na,na,na,1,1,0,0,0,2.17,32.07,8.68,926.3,2.55,Pb,Pb,na,1,1,0,1.19,207.2,110,715.6,2.33,I,I,na,3,3,0,2.2,126.9,295.3,1008.4001,2.66,0.911521131,0.540909091,1.6,FALSE,Composition,1,Spin-coating,1,SLG | FTO,TiO2-c | TiO2-mp,Spiro-MeOTAD,1,Air,Air,100,AM 1.5,FALSE,,625,0.94,16.67,0.33,5.13
FALSE,FALSE,FALSE,FALSE,TRUE,FALSE,3,TRUE,FALSE,MAPbI3,MA,MA,na,na,na,1,1,0,0,0,2.17,32.07,8.68,926.3,2.55,Pb,Pb,na,1,1,0,1.19,207.2,110,715.6,2.33,I,I,na,3,3,0,2.2,126.9,295.3,1008.4001,2.66,0.911521131,0.540909091,1.6,FALSE,Composition,1,Spin-coating,1,SLG | FTO,TiO2-c,Spiro-MeOTAD,1,Air,Air,100,AM 1.5,FALSE,,30,1.08,22.4,0.74,17.8
FALSE,FALSE,FALSE,FALSE,TRUE,FALSE,3,TRUE,FALSE,MAPbI3,MA,MA,na,na,na,1,1,0,0,0,2.17,32.07,8.68,926.3,2.55,Pb,Pb,na,1,1,0,1.19,207.2,110,715.6,2.33,I,I,na,3,3,0,2.2,126.9,295.3,1008.4001,2.66,0.911521131,0.540909091,1.6,FALSE,Composition,1,Spin-coating,1,SLG | FTO,TiO2-c,Spiro-MeOTAD,1,Air,Air,100,AM 1.5,FALSE,,30,1.1,23,0.75,19
FALSE,FALSE,FALSE,FALSE,TRUE,FALSE,3,TRUE,FALSE,MAPbI3,MA,MA,na,na,na,1,1,0,0,0,2.17,32.07,8.68,926.3,2.55,Pb,Pb,na,1,1,0,1.19,207.2,110,715.6,2.33,I,I,na,3,3,0,2.2,126.9,295.3,1008.4001,2.66,0.911521131,0.540909091,1.6,FALSE,Composition,1,Spin-coating,1,SLG | FTO,TiO2-c,Spiro-MeOTAD,1,Air,Air,100,AM 1.5,FALSE,,30,1.08,22.1,0.73,17.4
FALSE,FALSE,FALSE,FALSE,TRUE,FALSE,3,TRUE,FALSE,MAPbI3,MA,MA,na,na,na,1,1,0,0,0,2.17,32.07,8.68,926.3,2.55,Pb,Pb,na,1,1,0,1.19,207.2,110,715.6,2.33,I,I,na,3,3,0,2.2,126.9,295.3,1008.4001,2.66,0.911521131,0.540909091,1.6,FALSE,Composition,1,Spin-coating,1,SLG | FTO,TiO2-c,Spiro-MeOTAD,1,Air,Air,100,AM 1.5,FALSE,,30,1.03,20.8,0.67,14.4
FALSE,FALSE,FALSE,FALSE,TRUE,FALSE,3,TRUE,FALSE,MAPbI3,MA,MA,na,na,na,1,1,0,0,0,2.17,32.07,8.68,926.3,2.55,Pb,Pb,na,1,1,0,1.19,207.2,110,715.6,2.33,I,I,na,3,3,0,2.2,126.9,295.3,1008.4001,2.66,0.911521131,0.540909091,1.6,FALSE,Composition,1,Spin-coating,1,SLG | FTO,TiO2-c,Spiro-MeOTAD,1,Air,Air,100,AM 1.5,FALSE,,30,0.95,18.8,0.54,9.6
FALSE,FALSE,FALSE,FALSE,TRUE,FALSE,3,TRUE,FALSE,MAPbI3,MA,MA,na,na,na,1,1,0,0,0,2.17,32.07,8.68,926.3,2.55,Pb,Pb,na,1,1,0,1.19,207.2,110,715.6,2.33,I,I,na,3,3,0,2.2,126.9,295.3,1008.4001,2.66,0.911521131,0.540909091,1.6,FALSE,Composition,1,Spin-coating,1,SLG | FTO,TiO2-c,Spiro-MeOTAD,1,Air,Air,100,AM 1.5,FALSE,,30,0.83,14.8,0.47,5.7
FALSE,FALSE,FALSE,FALSE,TRUE,FALSE,3,TRUE,FALSE,MAPbI3,MA,MA,na,na,na,1,1,0,0,0,2.17,32.07,8.68,926.3,2.55,Pb,Pb,na,1,1,0,1.19,207.2,110,715.6,2.33,I,I,na,3,3,0,2.2,126.9,295.3,1008.4001,2.66,0.911521131,0.540909091,1.6,FALSE,Composition,1,Spin-coating,1,SLG | FTO,TiO2-c,Spiro-MeOTAD,1,Air,Air,100,AM 1.5,FALSE,,30,1.1,22.9,0.75,18.8
FALSE,FALSE,FALSE,FALSE,TRUE,FALSE,3,TRUE,FALSE,MAPbI3,MA,MA,na,na,na,1,1,0,0,0,2.17,32.07,8.68,926.3,2.55,Pb,Pb,na,1,1,0,1.19,207.2,110,715.6,2.33,I,I,na,3,3,0,2.2,126.9,295.3,1008.4001,2.66,0.911521131,0.540909091,1.6,FALSE,Composition,1,Spin-coating,1,SLG | FTO,TiO2-c,Spiro-MeOTAD,1,Air,Air,100,AM 1.5,FALSE,,30,1.09,22.7,0.75,18.4
FALSE,FALSE,FALSE,FALSE,TRUE,FALSE,3,TRUE,FALSE,MAPbI3,MA,MA,na,na,na,1,1,0,0,0,2.17,32.07,8.68,926.3,2.55,Pb,Pb,na,1,1,0,1.19,207.2,110,715.6,2.33,I,I,na,3,3,0,2.2,126.9,295.3,1008.4001,2.66,0.911521131,0.540909091,1.6,FALSE,Composition,1,Spin-coating,1,SLG | FTO,TiO2-c,Spiro-MeOTAD,1,Air,Air,100,AM 1.5,FALSE,,30,1.09,22.5,0.74,18.1
FALSE,FALSE,FALSE,FALSE,TRUE,FALSE,3,TRUE,FALSE,MAPbI3,MA,MA,na,na,na,1,1,0,0,0,2.17,32.07,8.68,926.3,2.55,Pb,Pb,na,1,1,0,1.19,207.2,110,715.6,2.33,I,I,na,3,3,0,2.2,126.9,295.3,1008.4001,2.66,0.911521131,0.540909091,1.6,FALSE,Composition,1,Spin-coating,1,SLG | FTO,TiO2-c,Spiro-MeOTAD,1,Air,Air,100,AM 1.5,FALSE,,30,1.06,21.5,0.72,16.5
FALSE,FALSE,FALSE,FALSE,TRUE,FALSE,3,TRUE,FALSE,FA0.85MA0.15PbBr0.45I2.55,FA; MA,FA, MA,na,na,0.85; 0.15,0.85,0.15,0,0,2.476,43.111504,8.612,860.68,2.567,Pb,Pb,na,1,1,0,1.19,207.2,110,715.6,2.33,Br; I,Br, I,0.45; 2.55,0.45,2.55,2.164,119.85,299.69498,1028.125,2.705,0.978227628,0.549907579,,FALSE,,1,Spin-coating,1,SLG | FTO,SnO2-c,Spiro-MeOTAD,1,Air,Air,100,AM 1.5,FALSE,,100,1.16,21.18,0.7,18.06
FALSE,FALSE,FALSE,FALSE,TRUE,FALSE,3,TRUE,FALSE,FA0.85MA0.15PbBr0.45I2.55,FA; MA,FA, MA,na,na,0.85; 0.15,0.85,0.15,0,0,2.476,43.111504,8.612,860.68,2.567,Pb,Pb,na,1,1,0,1.19,207.2,110,715.6,2.33,Br; I,Br, I,0.45; 2.55,0.45,2.55,2.164,119.85,299.69498,1028.125,2.705,0.978227628,0.549907579,,FALSE,,1,Spin-coating,1,SLG | FTO,SnO2-c,Spiro-MeOTAD,1,Air,Air,100,AM 1.5,FALSE,,100,1.18,21.89,0.73,19.38
FALSE,FALSE,FALSE,FALSE,TRUE,FALSE,3,TRUE,FALSE,MAPbI3,MA,MA,na,na,na,1,1,0,0,0,2.17,32.07,8.68,926.3,2.55,Pb,Pb,na,1,1,0,1.19,207.2,110,715.6,2.33,I,I,na,3,3,0,2.2,126.9,295.3,1008.4001,2.66,0.911521131,0.540909091,1.6,FALSE,Composition,1,Spin-coating,1,SLG | FTO,TiO2-c | TiO2-mp,Spiro-MeOTAD,1,Air,Air,100,AM 1.5,FALSE,,,0.73,15.36,0.58,6.7
FALSE,FALSE,FALSE,FALSE,TRUE,FALSE,3,TRUE,FALSE,MAPbI3,MA,MA,na,na,na,1,1,0,0,0,2.17,32.07,8.68,926.3,2.55,Pb,Pb,na,1,1,0,1.19,207.2,110,715.6,2.33,I,I,na,3,3,0,2.2,126.9,295.3,1008.4001,2.66,0.911521131,0.540909091,1.31,FALSE,,1,Spin-coating,1,SLG | ITO,TiO2-c,Spiro-MeOTAD,1,N2,N2,100,AM 1.5,FALSE,,0.28,0.99,20.8,0.616,12.8
FALSE,FALSE,FALSE,FALSE,TRUE,FALSE,3,TRUE,FALSE,MAPbI3,MA,MA,na,na,na,1,1,0,0,0,2.17,32.07,8.68,926.3,2.55,Pb,Pb,na,1,1,0,1.19,207.2,110,715.6,2.33,I,I,na,3,3,0,2.2,126.9,295.3,1008.4001,2.66,0.911521131,0.540909091,1.6,FALSE,Composition,1,Spin-coating,1,SLG | ITO,SnO2-c,Spiro-MeOTAD,1,Air,Air,100,AM 1.5,FALSE,,,1.08,17.92,0.69,13.32
FALSE,FALSE,FALSE,FALSE,TRUE,FALSE,3,TRUE,FALSE,MAPbI3,MA,MA,na,na,na,1,1,0,0,0,2.17,32.07,8.68,926.3,2.55,Pb,Pb,na,1,1,0,1.19,207.2,110,715.6,2.33,I,I,na,3,3,0,2.2,126.9,295.3,1008.4001,2.66,0.911521131,0.540909091,1.6,FALSE,Composition,1,Spin-coating,1,SLG | ITO,SnO2-c,Spiro-MeOTAD,1,Air,Air,100,AM 1.5,FALSE,,,1.07,19.44,0.65,13.55
FALSE,FALSE,FALSE,FALSE,TRUE,FALSE,3,TRUE,FALSE,MAPbI3,MA,MA,na,na,na,1,1,0,0,0,2.17,32.07,8.68,926.3,2.55,Pb,Pb,na,1,1,0,1.19,207.2,110,715.6,2.33,I,I,na,3,3,0,2.2,126.9,295.3,1008.4001,2.66,0.911521131,0.540909091,1.6,FALSE,Composition,1,Spin-coating,1,SLG | ITO,SnO2-c,Spiro-MeOTAD,1,Air,Air,100,AM 1.5,FALSE,,,1.11,20.11,0.64,14.36
FALSE,FALSE,FALSE,FALSE,TRUE,FALSE,3,TRUE,FALSE,MAPbI3,MA,MA,na,na,na,1,1,0,0,0,2.17,32.07,8.68,926.3,2.55,Pb,Pb,na,1,1,0,1.19,207.2,110,715.6,2.33,I,I,na,3,3,0,2.2,126.9,295.3,1008.4001,2.66,0.911521131,0.540909091,1.6,FALSE,Composition,1,Spin-coating,1,SLG | ITO,SnO2-c,Spiro-MeOTAD,1,Air,Air,100,AM 1.5,FALSE,,,1.12,18.67,0.64,13.41
FALSE,FALSE,FALSE,FALSE,TRUE,FALSE,3,TRUE,FALSE,Cs0.06FA0.79MA0.15PbBr0.51I2.49,Cs; FA; MA,Cs, FA, MA,na,0.06; 0.79; 0.15,0.06,0.79,0.15,0,2.4286,48.3825,10.825401,832.276,2.4601998,Pb,Pb,na,1,1,0,1.19,207.2,110,715.6,2.33,Br; I,Br, I,0.51; 2.49,0.51,2.49,2.1592,118.91,300.281,1030.755,2.7110002,0.968608769,0.551130048,,FALSE,,1,Spin-coating,1,SLG | FTO,SnO2-c,Spiro-MeOTAD,1,Air,Air,100,AM 1.5,FALSE,,10,1.091,20.98,0.767,17.56
FALSE,FALSE,FALSE,FALSE,TRUE,FALSE,3,TRUE,FALSE,Cs0.06FA0.79MA0.15PbBr0.51I2.49,Cs; FA; MA,Cs, FA, MA,na,0.06; 0.79; 0.15,0.06,0.79,0.15,0,2.4286,48.3825,10.825401,832.276,2.4601998,Pb,Pb,na,1,1,0,1.19,207.2,110,715.6,2.33,Br; I,Br, I,0.51; 2.49,0.51,2.49,2.1592,118.91,300.281,1030.755,2.7110002,0.968608769,0.551130048,,FALSE,,1,Spin-coating,1,SLG | FTO,SnO2-c,Spiro-MeOTAD,1,Air,Air,100,AM 1.5,FALSE,,10,1.113,21.86,0.758,18.44
FALSE,FALSE,FALSE,FALSE,TRUE,FALSE,3,TRUE,FALSE,MAPbI3,MA,MA,na,na,na,1,1,0,0,0,2.17,32.07,8.68,926.3,2.55,Pb,Pb,na,1,1,0,1.19,207.2,110,715.6,2.33,I,I,na,3,3,0,2.2,126.9,295.3,1008.4001,2.66,0.911521131,0.540909091,1.6,FALSE,Composition,1,Spin-coating,1,SLG | FTO,PCBM-60 | BCP,NiO-c,1,Air,Air,100,AM 1.5,FALSE,,10,1.096,20.26,0.748,16.64
FALSE,FALSE,FALSE,FALSE,TRUE,FALSE,3,TRUE,FALSE,MAPbI3,MA,MA,na,na,na,1,1,0,0,0,2.17,32.07,8.68,926.3,2.55,Pb,Pb,na,1,1,0,1.19,207.2,110,715.6,2.33,I,I,na,3,3,0,2.2,126.9,295.3,1008.4001,2.66,0.911521131,0.540909091,1.6,FALSE,Composition,1,Spin-coating,1,SLG | FTO,PCBM-60 | BCP,NiO-c,1,Air,Air,100,AM 1.5,FALSE,,10,1.052,19.968,0.742,15.58
FALSE,FALSE,FALSE,FALSE,TRUE,FALSE,3,TRUE,FALSE,MAPbI3,MA,MA,na,na,na,1,1,0,0,0,2.17,32.07,8.68,926.3,2.55,Pb,Pb,na,1,1,0,1.19,207.2,110,715.6,2.33,I,I,na,3,3,0,2.2,126.9,295.3,1008.4001,2.66,0.911521131,0.540909091,1.6,FALSE,Composition,1,Spin-coating,1,SLG | FTO,PCBM-60 | BCP,NiO-c,1,Air,Air,100,AM 1.5,FALSE,,10,1.078,20.168,0.765,16.63
FALSE,FALSE,FALSE,FALSE,TRUE,FALSE,3,TRUE,FALSE,MAPbI3,MA,MA,na,na,na,1,1,0,0,0,2.17,32.07,8.68,926.3,2.55,Pb,Pb,na,1,1,0,1.19,207.2,110,715.6,2.33,I,I,na,3,3,0,2.2,126.9,295.3,1008.4001,2.66,0.911521131,0.540909091,1.6,FALSE,Composition,1,Spin-coating,1,SLG | FTO,PCBM-60 | BCP,NiO-c,1,Air,Air,100,AM 1.5,FALSE,,10,1.003,12.759,0.589,7.55
FALSE,FALSE,FALSE,FALSE,TRUE,FALSE,3,TRUE,FALSE,MAPbI3,MA,MA,na,na,na,1,1,0,0,0,2.17,32.07,8.68,926.3,2.55,Pb,Pb,na,1,1,0,1.19,207.2,110,715.6,2.33,I,I,na,3,3,0,2.2,126.9,295.3,1008.4001,2.66,0.911521131,0.540909091,1.6,FALSE,Composition,1,Spin-coating,1,SLG | FTO,TiO2-c | TiO2-mp,Spiro-MeOTAD,1,Air,Air,100,AM 1.5,FALSE,,,1,16.9,0.565,9.55
FALSE,FALSE,FALSE,FALSE,TRUE,FALSE,3,TRUE,FALSE,MAPbI3,MA,MA,na,na,na,1,1,0,0,0,2.17,32.07,8.68,926.3,2.55,Pb,Pb,na,1,1,0,1.19,207.2,110,715.6,2.33,I,I,na,3,3,0,2.2,126.9,295.3,1008.4001,2.66,0.911521131,0.540909091,1.6,FALSE,Composition,1,Spin-coating,1,SLG | FTO,TiO2-c | TiO2-mp,Spiro-MeOTAD,1,Air,Air,100,AM 1.5,FALSE,,,1,17.44,0.599,10.45
FALSE,FALSE,FALSE,FALSE,TRUE,FALSE,3,TRUE,FALSE,MAPbI3,MA,MA,na,na,na,1,1,0,0,0,2.17,32.07,8.68,926.3,2.55,Pb,Pb,na,1,1,0,1.19,207.2,110,715.6,2.33,I,I,na,3,3,0,2.2,126.9,295.3,1008.4001,2.66,0.911521131,0.540909091,1.6,FALSE,Composition,1,Spin-coating,1,SLG | FTO,TiO2-c | TiO2-mp,Spiro-MeOTAD,1,Air,Air,100,AM 1.5,FALSE,,,1.01,18.63,0.689,12.97
FALSE,FALSE,FALSE,FALSE,TRUE,FALSE,3,TRUE,FALSE,MAPbI3,MA,MA,na,na,na,1,1,0,0,0,2.17,32.07,8.68,926.3,2.55,Pb,Pb,na,1,1,0,1.19,207.2,110,715.6,2.33,I,I,na,3,3,0,2.2,126.9,295.3,1008.4001,2.66,0.911521131,0.540909091,1.6,FALSE,Composition,1,Spin-coating,1,SLG | FTO,TiO2-c | TiO2-mp,Spiro-MeOTAD,1,Air,Air,100,AM 1.5,FALSE,,,1.03,20.81,0.702,15.03
FALSE,FALSE,FALSE,FALSE,TRUE,FALSE,3,TRUE,FALSE,MAPbI3,MA,MA,na,na,na,1,1,0,0,0,2.17,32.07,8.68,926.3,2.55,Pb,Pb,na,1,1,0,1.19,207.2,110,715.6,2.33,I,I,na,3,3,0,2.2,126.9,295.3,1008.4001,2.66,0.911521131,0.540909091,1.6,FALSE,Composition,1,Spin-coating,1,SLG | FTO,TiO2-c | TiO2-mp,Spiro-MeOTAD,1,Air,Air,100,AM 1.5,FALSE,,,1.03,11.46,0.693,8.18
FALSE,FALSE,FALSE,FALSE,TRUE,FALSE,3,TRUE,FALSE,MAPbI3,MA,MA,na,na,na,1,1,0,0,0,2.17,32.07,8.68,926.3,2.55,Pb,Pb,na,1,1,0,1.19,207.2,110,715.6,2.33,I,I,na,3,3,0,2.2,126.9,295.3,1008.4001,2.66,0.911521131,0.540909091,1.6,FALSE,Composition,1,Spin-coating,1,SLG | FTO,TiO2-c | TiO2-mp,Spiro-MeOTAD,1,Air,Air,100,AM 1.5,FALSE,,,1.03,10.02,0.509,5.25
FALSE,FALSE,FALSE,FALSE,TRUE,FALSE,3,TRUE,FALSE,FA0.95MA0.05PbBr0.15I2.85,FA; MA,FA, MA,na,na,0.95; 0.05,0.95,0.05,0,0,2.5119998,44.4105,8.604,852.95996,2.569,Pb,Pb,na,1,1,0,1.19,207.2,110,715.6,2.33,Br; I,Br, I,0.15; 2.85,0.15,2.85,2.188,124.54999,296.76498,1014.97504,2.675,0.983837102,0.543875686,,FALSE,,1,Spin-coating,1,SLG | ITO,SnO2-np,Spiro-MeOTAD,1,Air,Air,100,AM 1.5,FALSE,,2600,1.092,22.89,0.77,19.3
FALSE,FALSE,FALSE,FALSE,TRUE,FALSE,3,TRUE,FALSE,FA0.95MA0.05PbBr0.15I2.85,FA; MA,FA, MA,na,na,0.95; 0.05,0.95,0.05,0,0,2.5119998,44.4105,8.604,852.95996,2.569,Pb,Pb,na,1,1,0,1.19,207.2,110,715.6,2.33,Br; I,Br, I,0.15; 2.85,0.15,2.85,2.188,124.54999,296.76498,1014.97504,2.675,0.983837102,0.543875686,,FALSE,,1,Spin-coating,1,SLG | ITO,SnO2-np,Spiro-MeOTAD,1,Air,Air,100,AM 1.5,FALSE,,260,1.099,22.85,0.76,19.01
FALSE,FALSE,FALSE,FALSE,TRUE,FALSE,3,TRUE,FALSE,FA0.95MA0.05PbBr0.15I2.85,FA; MA,FA, MA,na,na,0.95; 0.05,0.95,0.05,0,0,2.5119998,44.4105,8.604,852.95996,2.569,Pb,Pb,na,1,1,0,1.19,207.2,110,715.6,2.33,Br; I,Br, I,0.15; 2.85,0.15,2.85,2.188,124.54999,296.76498,1014.97504,2.675,0.983837102,0.543875686,,FALSE,,1,Spin-coating,1,SLG | ITO,SnO2-np,Spiro-MeOTAD,1,Air,Air,100,AM 1.5,FALSE,,26,1.114,22.89,0.74,18.97
FALSE,FALSE,FALSE,FALSE,TRUE,FALSE,3,TRUE,FALSE,FA0.95MA0.05PbBr0.15I2.85,FA; MA,FA, MA,na,na,0.95; 0.05,0.95,0.05,0,0,2.5119998,44.4105,8.604,852.95996,2.569,Pb,Pb,na,1,1,0,1.19,207.2,110,715.6,2.33,Br; I,Br, I,0.15; 2.85,0.15,2.85,2.188,124.54999,296.76498,1014.97504,2.675,0.983837102,0.543875686,,FALSE,,1,Spin-coating,1,SLG | ITO,SnO2-np,Spiro-MeOTAD,1,Air,Air,100,AM 1.5,FALSE,,130,1.089,22.65,0.79,19.53
FALSE,FALSE,FALSE,FALSE,TRUE,FALSE,3,TRUE,FALSE,FA0.83MA0.17PbBr0.51I2.49,FA; MA,FA, MA,na,na,0.83; 0.17,0.83,0.17,0,0,2.4688,42.8517,8.6136,862.224,2.5665998,Pb,Pb,na,1,1,0,1.19,207.2,110,715.6,2.33,Br; I,Br, I,0.51; 2.49,0.51,2.49,2.1592,118.91,300.281,1030.755,2.7110002,0.977096078,0.551130048,,FALSE,,1,Spin-coating,1,SLG | ITO,C60 | BCP,NiO-c,1,Air,Air,100,AM 1.5,FALSE,,10,1,20.9,0.66,13.9
FALSE,FALSE,FALSE,FALSE,TRUE,FALSE,3,TRUE,FALSE,CsPbBrI2,Cs,Cs,na,na,na,1,1,0,0,0,1.74,132.91,45.49,375.7,0.79,Pb,Pb,na,1,1,0,1.19,207.2,110,715.6,2.33,Br; I,Br, I,1; 2,1,2,2.1200001,111.23334,305.06665,1052.2334,2.7600002,0.824601862,0.561320728,,FALSE,,1,Spin-coating,1,SLG | FTO,TiO2-c | TiO2-mp,PTAA,1,Air,Air,100,AM 1.5,FALSE,,,1.21,14.72,0.82,14.5
FALSE,FALSE,FALSE,FALSE,TRUE,FALSE,3,TRUE,FALSE,MAPbI3,MA,MA,na,na,na,1,1,0,0,0,2.17,32.07,8.68,926.3,2.55,Pb,Pb,na,1,1,0,1.19,207.2,110,715.6,2.33,I,I,na,3,3,0,2.2,126.9,295.3,1008.4001,2.66,0.911521131,0.540909091,1.6,FALSE,Composition,1,Spin-coating,1,SLG | FTO,TiO2-c,Spiro-MeOTAD,1,Air,Air,100,AM 1.5,FALSE,,10,0.986,20.97,0.58,12
FALSE,FALSE,FALSE,FALSE,TRUE,FALSE,3,TRUE,FALSE,MAPbI3,MA,MA,na,na,na,1,1,0,0,0,2.17,32.07,8.68,926.3,2.55,Pb,Pb,na,1,1,0,1.19,207.2,110,715.6,2.33,I,I,na,3,3,0,2.2,126.9,295.3,1008.4001,2.66,0.911521131,0.540909091,1.6,FALSE,Composition,1,Spin-coating,1,SLG | FTO,TiO2-c,Spiro-MeOTAD,1,Air,Air,100,AM 1.5,FALSE,,10,1.035,22.55,0.76,17.75
FALSE,FALSE,FALSE,FALSE,TRUE,FALSE,3,TRUE,FALSE,MAPbI3,MA,MA,na,na,na,1,1,0,0,0,2.17,32.07,8.68,926.3,2.55,Pb,Pb,na,1,1,0,1.19,207.2,110,715.6,2.33,I,I,na,3,3,0,2.2,126.9,295.3,1008.4001,2.66,0.911521131,0.540909091,1.6,FALSE,Composition,1,Spin-coating,1,SLG | FTO,TiO2-c | TiO2-mp,Spiro-MeOTAD,1,Air,Air,100,AM 1.5,FALSE,,,1.04,21.23,0.71,15.61
FALSE,FALSE,FALSE,FALSE,TRUE,FALSE,3,TRUE,FALSE,MAPbI3,MA,MA,na,na,na,1,1,0,0,0,2.17,32.07,8.68,926.3,2.55,Pb,Pb,na,1,1,0,1.19,207.2,110,715.6,2.33,I,I,na,3,3,0,2.2,126.9,295.3,1008.4001,2.66,0.911521131,0.540909091,1.6,FALSE,Composition,1,Spin-coating,1,SLG | FTO,TiO2-c | TiO2-mp,Spiro-MeOTAD,1,Air,Air,100,AM 1.5,FALSE,,,1.09,22.48,0.73,17.89
FALSE,FALSE,FALSE,FALSE,TRUE,FALSE,3,TRUE,FALSE,MAPbI3,MA,MA,na,na,na,1,1,0,0,0,2.17,32.07,8.68,926.3,2.55,Pb,Pb,na,1,1,0,1.19,207.2,110,715.6,2.33,I,I,na,3,3,0,2.2,126.9,295.3,1008.4001,2.66,0.911521131,0.540909091,1.6,FALSE,Composition,1,Spin-coating,1,SLG | FTO,TiO2-c | TiO2-mp,Spiro-MeOTAD,1,Air,Air,100,AM 1.5,FALSE,,,1.1,22.77,0.76,19.04
FALSE,FALSE,FALSE,FALSE,TRUE,FALSE,3,TRUE,FALSE,MAPbI3,MA,MA,na,na,na,1,1,0,0,0,2.17,32.07,8.68,926.3,2.55,Pb,Pb,na,1,1,0,1.19,207.2,110,715.6,2.33,I,I,na,3,3,0,2.2,126.9,295.3,1008.4001,2.66,0.911521131,0.540909091,1.5,FALSE,,1,Spin-coating,1,SLG | FTO,TiO2-c,Spiro-MeOTAD,1,Air,Air,100,AM 1.5,FALSE,,,1.04,20.8,0.586,12.7
FALSE,FALSE,FALSE,FALSE,TRUE,FALSE,3,TRUE,FALSE,MAPbI3,MA,MA,na,na,na,1,1,0,0,0,2.17,32.07,8.68,926.3,2.55,Pb,Pb,na,1,1,0,1.19,207.2,110,715.6,2.33,I,I,na,3,3,0,2.2,126.9,295.3,1008.4001,2.66,0.911521131,0.540909091,1.6,FALSE,Composition,1,Spin-coating,1,SLG | FTO,TiO2-c,Spiro-MeOTAD,1,Air,Air,100,AM 1.5,FALSE,,,1.09,22.1,0.674,16.3
FALSE,FALSE,FALSE,FALSE,TRUE,FALSE,3,TRUE,FALSE,MAPbI3,MA,MA,na,na,na,1,1,0,0,0,2.17,32.07,8.68,926.3,2.55,Pb,Pb,na,1,1,0,1.19,207.2,110,715.6,2.33,I,I,na,3,3,0,2.2,126.9,295.3,1008.4001,2.66,0.911521131,0.540909091,1.6,FALSE,Composition,1,Spin-coating,1,SLG | FTO,TiO2-c,Spiro-MeOTAD,1,Air,Air,100,AM 1.5,FALSE,,,1.05,21,0.621,13.7
FALSE,FALSE,FALSE,FALSE,TRUE,FALSE,3,TRUE,FALSE,MAPbI3,MA,MA,na,na,na,1,1,0,0,0,2.17,32.07,8.68,926.3,2.55,Pb,Pb,na,1,1,0,1.19,207.2,110,715.6,2.33,I,I,na,3,3,0,2.2,126.9,295.3,1008.4001,2.66,0.911521131,0.540909091,1.6,FALSE,Composition,1,Spin-coating,1,SLG | FTO,TiO2-c,Spiro-MeOTAD,1,Air,Air,100,AM 1.5,FALSE,,,1.01,19.5,0.543,10.7
FALSE,FALSE,FALSE,FALSE,TRUE,FALSE,3,TRUE,FALSE,MAPbI3,MA,MA,na,na,na,1,1,0,0,0,2.17,32.07,8.68,926.3,2.55,Pb,Pb,na,1,1,0,1.19,207.2,110,715.6,2.33,I,I,na,3,3,0,2.2,126.9,295.3,1008.4001,2.66,0.911521131,0.540909091,1.6,FALSE,Composition,1,Spin-coating,1,SLG | FTO,TiO2-c | TiO2-mp,Spiro-MeOTAD,1,Air,Air,100,AM 1.5,FALSE,,,0.94,17.9,0.66,11.1
FALSE,FALSE,FALSE,FALSE,TRUE,FALSE,3,TRUE,FALSE,MAPbI3,MA,MA,na,na,na,1,1,0,0,0,2.17,32.07,8.68,926.3,2.55,Pb,Pb,na,1,1,0,1.19,207.2,110,715.6,2.33,I,I,na,3,3,0,2.2,126.9,295.3,1008.4001,2.66,0.911521131,0.540909091,1.6,FALSE,Composition,1,Spin-coating,1,SLG | FTO,TiO2-c | TiO2-mp,Spiro-MeOTAD,1,Air,Air,100,AM 1.5,FALSE,,,0.93,13.65,0.63,8
FALSE,FALSE,FALSE,FALSE,TRUE,FALSE,3,TRUE,FALSE,MAPbI3,MA,MA,na,na,na,1,1,0,0,0,2.17,32.07,8.68,926.3,2.55,Pb,Pb,na,1,1,0,1.19,207.2,110,715.6,2.33,I,I,na,3,3,0,2.2,126.9,295.3,1008.4001,2.66,0.911521131,0.540909091,1.6,FALSE,Composition,1,Spin-coating,1,SLG | FTO,TiO2-c | TiO2-mp,Spiro-MeOTAD,1,Air,Air,100,AM 1.5,FALSE,,,0.95,22.15,0.72,15.15
FALSE,FALSE,FALSE,FALSE,TRUE,FALSE,3,TRUE,FALSE,MAPbI3,MA,MA,na,na,na,1,1,0,0,0,2.17,32.07,8.68,926.3,2.55,Pb,Pb,na,1,1,0,1.19,207.2,110,715.6,2.33,I,I,na,3,3,0,2.2,126.9,295.3,1008.4001,2.66,0.911521131,0.540909091,1.6,FALSE,Composition,1,Spin-coating,1,SLG | FTO,TiO2-c | TiO2-mp,Spiro-MeOTAD,1,Air,Air,100,AM 1.5,FALSE,,,0.95,20.63,0.71,13.91
FALSE,FALSE,FALSE,FALSE,TRUE,FALSE,3,TRUE,FALSE,Cs0.17FA0.83PbBr0.4I2.6,Cs; FA,Cs, FA,na,na,0.17; 0.83,0.17,0.83,0,0,2.3957,59.9945,14.8713,768.622,2.2673998,Pb,Pb,na,1,1,0,1.19,207.2,110,715.6,2.33,Br; I,Br, I,0.4; 2.6,0.4,2.6,2.168,120.63333,299.20667,1025.9333,2.7,0.960995598,0.548892989,,FALSE,,1,Spin-coating,1,SLG | FTO,SnO2-c,Spiro-MeOTAD,1,N2,N2,100,AM 1.5,FALSE,,,1.02,22.05,0.71,15.97
FALSE,FALSE,FALSE,FALSE,TRUE,FALSE,3,TRUE,FALSE,Cs0.17FA0.83PbBr0.4I2.6,Cs; FA,Cs, FA,na,na,0.17; 0.83,0.17,0.83,0,0,2.3957,59.9945,14.8713,768.622,2.2673998,Pb,Pb,na,1,1,0,1.19,207.2,110,715.6,2.33,Br; I,Br, I,0.4; 2.6,0.4,2.6,2.168,120.63333,299.20667,1025.9333,2.7,0.960995598,0.548892989,,FALSE,,1,Spin-coating,1,SLG | FTO,SnO2-c,Spiro-MeOTAD,1,N2,N2,100,AM 1.5,FALSE,,,1.08,22.79,0.756,18.6
FALSE,FALSE,FALSE,FALSE,TRUE,FALSE,3,TRUE,FALSE,MAPbI3,MA,MA,na,na,na,1,1,0,0,0,2.17,32.07,8.68,926.3,2.55,Pb,Pb,na,1,1,0,1.19,207.2,110,715.6,2.33,I,I,na,3,3,0,2.2,126.9,295.3,1008.4001,2.66,0.911521131,0.540909091,1.6,FALSE,Composition,1,Spin-coating,1,SLG | FTO,SnO2-c,Spiro-MeOTAD,1,N2,N2,100,AM 1.5,FALSE,,,1,20.47,0.66,13.63
FALSE,FALSE,FALSE,FALSE,TRUE,FALSE,3,TRUE,FALSE,MAPbI3,MA,MA,na,na,na,1,1,0,0,0,2.17,32.07,8.68,926.3,2.55,Pb,Pb,na,1,1,0,1.19,207.2,110,715.6,2.33,I,I,na,3,3,0,2.2,126.9,295.3,1008.4001,2.66,0.911521131,0.540909091,1.6,FALSE,Composition,1,Spin-coating,1,SLG | FTO,SnO2-c,Spiro-MeOTAD,1,N2,N2,100,AM 1.5,FALSE,,,1.07,22.16,0.732,17.35
FALSE,FALSE,FALSE,FALSE,TRUE,FALSE,3,TRUE,FALSE,Cs0.05FA0.79MA0.16PbBr0.51I2.49,Cs; FA; MA,Cs, FA, MA,na,0.05; 0.79; 0.16,0.05,0.79,0.16,0,2.4329,47.3741,10.4573,837.782,2.4778,Pb,Pb,na,1,1,0,1.19,207.2,110,715.6,2.33,Br; I,Br, I,0.51; 2.49,0.51,2.49,2.1592,118.91,300.281,1030.755,2.7110002,0.969516616,0.551130048,,FALSE,,1,Spin-coating,1,SLG | FTO,SnO2-c,Spiro-MeOTAD,1,N2,N2,100,AM 1.5,FALSE,,,1.02,22.56,0.743,17.08
FALSE,FALSE,FALSE,FALSE,TRUE,FALSE,3,TRUE,FALSE,Cs0.05FA0.79MA0.16PbBr0.51I2.49,Cs; FA; MA,Cs, FA, MA,na,0.05; 0.79; 0.16,0.05,0.79,0.16,0,2.4329,47.3741,10.4573,837.782,2.4778,Pb,Pb,na,1,1,0,1.19,207.2,110,715.6,2.33,Br; I,Br, I,0.51; 2.49,0.51,2.49,2.1592,118.91,300.281,1030.755,2.7110002,0.969516616,0.551130048,,FALSE,,1,Spin-coating,1,SLG | FTO,SnO2-c,Spiro-MeOTAD,1,N2,N2,100,AM 1.5,FALSE,,,1.13,23.33,0.777,20.48
FALSE,FALSE,FALSE,FALSE,TRUE,FALSE,3,TRUE,FALSE,MAPbI3,MA,MA,na,na,na,1,1,0,0,0,2.17,32.07,8.68,926.3,2.55,Pb,Pb,na,1,1,0,1.19,207.2,110,715.6,2.33,I,I,na,3,3,0,2.2,126.9,295.3,1008.4001,2.66,0.911521131,0.540909091,1.6,FALSE,Composition,1,Spin-coating,1,SLG | ITO,PCBM-60 | BCP,NiO-c,1,Air,Air,100,AM 1.5,FALSE,,,1.09,19.7,0.727,15.6
FALSE,FALSE,FALSE,FALSE,TRUE,FALSE,3,TRUE,FALSE,MAPbI3,MA,MA,na,na,na,1,1,0,0,0,2.17,32.07,8.68,926.3,2.55,Pb,Pb,na,1,1,0,1.19,207.2,110,715.6,2.33,I,I,na,3,3,0,2.2,126.9,295.3,1008.4001,2.66,0.911521131,0.540909091,1.6,FALSE,Composition,1,Spin-coating,1,SLG | ITO,PCBM-60 | BCP,NiO-c,1,Air,Air,100,AM 1.5,FALSE,,,1.07,19.5,0.748,15.7
FALSE,FALSE,FALSE,FALSE,TRUE,FALSE,3,TRUE,FALSE,MAPbI3,MA,MA,na,na,na,1,1,0,0,0,2.17,32.07,8.68,926.3,2.55,Pb,Pb,na,1,1,0,1.19,207.2,110,715.6,2.33,I,I,na,3,3,0,2.2,126.9,295.3,1008.4001,2.66,0.911521131,0.540909091,1.6,FALSE,Composition,1,Spin-coating,1,SLG | ITO,PCBM-60 | BCP,NiO-c,1,Air,Air,100,AM 1.5,FALSE,,,1.03,19.1,0.577,11.3
FALSE,FALSE,FALSE,FALSE,TRUE,FALSE,3,TRUE,FALSE,MAPbI3,MA,MA,na,na,na,1,1,0,0,0,2.17,32.07,8.68,926.3,2.55,Pb,Pb,na,1,1,0,1.19,207.2,110,715.6,2.33,I,I,na,3,3,0,2.2,126.9,295.3,1008.4001,2.66,0.911521131,0.540909091,1.6,FALSE,Composition,1,Spin-coating,1,SLG | ITO,PCBM-60 | BCP,NiO-c,1,Air,Air,100,AM 1.5,FALSE,,,1.11,17,0.688,13.1
FALSE,FALSE,FALSE,FALSE,TRUE,FALSE,3,TRUE,FALSE,MAPbI3,MA,MA,na,na,na,1,1,0,0,0,2.17,32.07,8.68,926.3,2.55,Pb,Pb,na,1,1,0,1.19,207.2,110,715.6,2.33,I,I,na,3,3,0,2.2,126.9,295.3,1008.4001,2.66,0.911521131,0.540909091,1.6,FALSE,Composition,1,Spin-coating,1,SLG | ITO,PCBM-60 | BCP,NiO-c,1,Air,Air,100,AM 1.5,FALSE,,,1.03,18.9,0.766,14.9
FALSE,FALSE,FALSE,FALSE,TRUE,FALSE,3,TRUE,FALSE,MAPbI3,MA,MA,na,na,na,1,1,0,0,0,2.17,32.07,8.68,926.3,2.55,Pb,Pb,na,1,1,0,1.19,207.2,110,715.6,2.33,I,I,na,3,3,0,2.2,126.9,295.3,1008.4001,2.66,0.911521131,0.540909091,1.6,FALSE,Composition,1,Spin-coating,1,SLG | ITO,PCBM-60 | BCP,NiO-c,1,Air,Air,100,AM 1.5,FALSE,,,1.04,18.9,0.744,14.6
FALSE,FALSE,FALSE,FALSE,TRUE,FALSE,3,TRUE,FALSE,MAPbI3,MA,MA,na,na,na,1,1,0,0,0,2.17,32.07,8.68,926.3,2.55,Pb,Pb,na,1,1,0,1.19,207.2,110,715.6,2.33,I,I,na,3,3,0,2.2,126.9,295.3,1008.4001,2.66,0.911521131,0.540909091,1.6,FALSE,Composition,1,Spin-coating,1,SLG | FTO,PCBM-60,NiO-c,1,Air,Air,100,AM 1.5,FALSE,,,1.08,19.84,0.742,15.87
FALSE,FALSE,FALSE,FALSE,TRUE,FALSE,3,TRUE,FALSE,MAPbBr0.05I2.95,MA,MA,na,na,na,1,1,0,0,0,2.17,32.07,8.68,926.3,2.55,Pb,Pb,na,1,1,0,1.19,207.2,110,715.6,2.33,Br; I,Br, I,0.05; 2.95,0.05,2.95,2.196,126.11667,295.7883,1010.59174,2.6650002,0.911762613,0.541894353,,FALSE,,1,Spin-coating,1,SLG | FTO,PCBM-60,NiO-c,1,Air,Air,100,AM 1.5,FALSE,,,1.08,20.37,0.747,16.42
FALSE,FALSE,FALSE,FALSE,TRUE,FALSE,3,TRUE,FALSE,MAPbBr0.1I2.9,MA,MA,na,na,na,1,1,0,0,0,2.17,32.07,8.68,926.3,2.55,Pb,Pb,na,1,1,0,1.19,207.2,110,715.6,2.33,Br; I,Br, I,0.1; 2.9,0.1,2.9,2.1920002,125.333336,296.27667,1012.7834,2.67,0.912004654,0.542883162,,FALSE,,1,Spin-coating,1,SLG | FTO,PCBM-60,NiO-c,1,Air,Air,100,AM 1.5,FALSE,,,1.1,20.91,0.701,16.13
FALSE,FALSE,FALSE,FALSE,TRUE,FALSE,3,TRUE,FALSE,MAPbI3,MA,MA,na,na,na,1,1,0,0,0,2.17,32.07,8.68,926.3,2.55,Pb,Pb,na,1,1,0,1.19,207.2,110,715.6,2.33,I,I,na,3,3,0,2.2,126.9,295.3,1008.4001,2.66,0.911521131,0.540909091,1.6,FALSE,Composition,1,Spin-coating,1,SLG | ITO,PCBM-60,PEDOT:PSS,1,Air,Air,100,AM 1.5,FALSE,,,0.879,16.58,0.707,10.32
FALSE,FALSE,FALSE,FALSE,TRUE,FALSE,3,TRUE,FALSE,FASnI3,FA,FA,na,na,na,1,1,0,0,0,2.53,45.06,8.6,849.1,2.57,Sn,Sn,na,1,1,0,1.15,118.71,121,708.6,1.96,I,I,na,3,3,0,2.2,126.9,295.3,1008.4001,2.66,0.99839256,0.522727273,,FALSE,,1,Spin-coating,1,SLG | ITO,C60 | BCP,PEDOT:PSS,1,N2,N2,100,AM 1.5,FALSE,,,0.49,23.33,0.67,7.7
FALSE,FALSE,FALSE,FALSE,TRUE,FALSE,3,TRUE,FALSE,MAPbI3,MA,MA,na,na,na,1,1,0,0,0,2.17,32.07,8.68,926.3,2.55,Pb,Pb,na,1,1,0,1.19,207.2,110,715.6,2.33,I,I,na,3,3,0,2.2,126.9,295.3,1008.4001,2.66,0.911521131,0.540909091,1.6,FALSE,Composition,1,Spin-coating,1,SLG | FTO,TiO2-c | TiO2-mp,Spiro-MeOTAD,1,Air,Air,100,AM 1.5,FALSE,,,0.84,19.7,0.595,9.8
FALSE,FALSE,FALSE,FALSE,TRUE,FALSE,3,TRUE,FALSE,Cs0.08MA0.92PbBr0.24I2.76,Cs; MA,Cs, MA,na,na,0.08; 0.92,0.08,0.92,0,0,2.1356,40.1372,11.624801,882.25195,2.4092,Pb,Pb,na,1,1,0,1.19,207.2,110,715.6,2.33,Br; I,Br, I,0.24; 2.76,0.24,2.76,2.1808,123.13999,297.64398,1018.92,2.684,0.905469239,0.545671313,,FALSE,,1,Spin-coating,1,SLG | FTO,TiO2-c | TiO2-mp,Spiro-MeOTAD,1,Air,Air,100,AM 1.5,FALSE,,,0.94,20.3,0.609,11.6
FALSE,FALSE,FALSE,FALSE,TRUE,FALSE,3,TRUE,FALSE,Cs0.1MA0.90PbBr0.3I2.70,Cs; MA,Cs, MA,na,na,0.1; 0.90,0.1,0.9,0,0,2.127,42.154,12.361,871.24,2.3739998,Pb,Pb,na,1,1,0,1.19,207.2,110,715.6,2.33,Br; I,Br, I,0.3; 2.70,0.3,2.7,2.1759999,122.200005,298.23,1021.55005,2.6900003,0.903945484,0.546875025,,FALSE,,1,Spin-coating,1,SLG | FTO,TiO2-c | TiO2-mp,Spiro-MeOTAD,1,Air,Air,100,AM 1.5,FALSE,,,0.93,22.6,0.648,13.6
FALSE,FALSE,FALSE,FALSE,TRUE,FALSE,3,TRUE,FALSE,Cs0.12MA0.88PbBr0.36I2.64,Cs; MA,Cs, MA,na,na,0.12; 0.88,0.12,0.88,0,0,2.1184,44.1708,13.0972,860.22797,2.3388,Pb,Pb,na,1,1,0,1.19,207.2,110,715.6,2.33,Br; I,Br, I,0.36; 2.64,0.36,2.64,2.1712,121.26001,298.816,1024.18,2.696,0.902417365,0.548084009,,FALSE,,1,Spin-coating,1,SLG | FTO,TiO2-c | TiO2-mp,Spiro-MeOTAD,1,Air,Air,100,AM 1.5,FALSE,,,0.88,20.4,0.596,10.7
FALSE,FALSE,FALSE,FALSE,TRUE,FALSE,3,TRUE,FALSE,Cs0.15MA0.85PbBr0.45I2.55,Cs; MA,Cs, MA,na,na,0.15; 0.85,0.15,0.85,0,0,2.1055,47.196,14.201501,843.71,2.286,Pb,Pb,na,1,1,0,1.19,207.2,110,715.6,2.33,Br; I,Br, I,0.45; 2.55,0.45,2.55,2.164,119.85,299.69498,1028.125,2.705,0.900116995,0.549907579,,FALSE,,1,Spin-coating,1,SLG | FTO,TiO2-c | TiO2-mp,Spiro-MeOTAD,1,Air,Air,100,AM 1.5,FALSE,,,0.86,15.4,0.601,7.9
FALSE,FALSE,FALSE,FALSE,TRUE,FALSE,3,TRUE,FALSE,MAPbI3,MA,MA,na,na,na,1,1,0,0,0,2.17,32.07,8.68,926.3,2.55,Pb,Pb,na,1,1,0,1.19,207.2,110,715.6,2.33,I,I,na,3,3,0,2.2,126.9,295.3,1008.4001,2.66,0.911521131,0.540909091,1.6,FALSE,Composition,1,Spin-coating,1,SLG | FTO,TiO2-c,Spiro-MeOTAD,1,Air,Air,100,AM 1.5,FALSE,,10,0.95,15.83,0.463,6.96
FALSE,FALSE,FALSE,FALSE,TRUE,FALSE,3,TRUE,FALSE,Cs0.05FA0.79MA0.16PbBr0.51I2.49,Cs; FA; MA,Cs, FA, MA,na,0.05; 0.79; 0.16,0.05,0.79,0.16,0,2.4329,47.3741,10.4573,837.782,2.4778,Pb,Pb,na,1,1,0,1.19,207.2,110,715.6,2.33,Br; I,Br, I,0.51; 2.49,0.51,2.49,2.1592,118.91,300.281,1030.755,2.7110002,0.969516616,0.551130048,,FALSE,,1,Spin-coating,1,SLG | FTO,TiO2-c | TiO2-mp,Spiro-MeOTAD,1,Air,Air,100,AM 1.5,FALSE,,10,1.141,21.5,0.76,19.2
FALSE,FALSE,FALSE,FALSE,TRUE,FALSE,3,TRUE,FALSE,MAPbI3,MA,MA,na,na,na,1,1,0,0,0,2.17,32.07,8.68,926.3,2.55,Pb,Pb,na,1,1,0,1.19,207.2,110,715.6,2.33,I,I,na,3,3,0,2.2,126.9,295.3,1008.4001,2.66,0.911521131,0.540909091,1.6,FALSE,Composition,1,Spin-coating,1,SLG | FTO,TiO2-c | TiO2-mp,Spiro-MeOTAD,1,Air,Air,100,AM 1.5,FALSE,,10,1.074,20.9,0.73,16.4
FALSE,FALSE,FALSE,FALSE,TRUE,FALSE,3,TRUE,FALSE,MAPbI3,MA,MA,na,na,na,1,1,0,0,0,2.17,32.07,8.68,926.3,2.55,Pb,Pb,na,1,1,0,1.19,207.2,110,715.6,2.33,I,I,na,3,3,0,2.2,126.9,295.3,1008.4001,2.66,0.911521131,0.540909091,1.6,FALSE,Composition,1,Spin-coating,1,SLG | FTO,TiO2-c | TiO2-mp,Spiro-MeOTAD,1,Air,Air,100,AM 1.5,FALSE,,10,1.019,17.5,0.71,12.6
FALSE,FALSE,FALSE,FALSE,TRUE,FALSE,3,TRUE,FALSE,Cs0.05FA0.79MA0.16PbBr0.5I2.5,Cs; FA; MA,Cs, FA, MA,na,0.05; 0.79; 0.16,0.05,0.79,0.16,0,2.4329,47.3741,10.4573,837.782,2.4778,Pb,Pb,na,1,1,0,1.19,207.2,110,715.6,2.33,Br; I,Br, I,0.5; 2.5,0.5,2.5,2.16,119.06667,300.18332,1030.3167,2.71,0.969453951,0.550925926,,FALSE,,1,Spin-coating,1,SLG | FTO,TiO2-c | TiO2-mp,Spiro-MeOTAD,1,Air,Air,100,AM 1.5,FALSE,,10,1.159,23.7,0.75,20.7
FALSE,FALSE,FALSE,FALSE,TRUE,FALSE,3,TRUE,FALSE,Cs0.05FA0.79MA0.16PbBr0.5I2.5,Cs; FA; MA,Cs, FA, MA,na,0.05; 0.79; 0.16,0.05,0.79,0.16,0,2.4329,47.3741,10.4573,837.782,2.4778,Pb,Pb,na,1,1,0,1.19,207.2,110,715.6,2.33,Br; I,Br, I,0.5; 2.5,0.5,2.5,2.16,119.06667,300.18332,1030.3167,2.71,0.969453951,0.550925926,,FALSE,,1,Spin-coating,1,SLG | FTO,TiO2-c | TiO2-mp,Spiro-MeOTAD,1,Air,Air,100,AM 1.5,FALSE,,10,1.109,20.2,0.67,15
FALSE,FALSE,FALSE,FALSE,TRUE,FALSE,3,TRUE,FALSE,MAPbI3,MA,MA,na,na,na,1,1,0,0,0,2.17,32.07,8.68,926.3,2.55,Pb,Pb,na,1,1,0,1.19,207.2,110,715.6,2.33,I,I,na,3,3,0,2.2,126.9,295.3,1008.4001,2.66,0.911521131,0.540909091,1.6,FALSE,Composition,1,Spin-coating,1,SLG | ITO,PCBM-60 | BCP,NiO-c,1,Air,Air,100,AM 1.5,FALSE,,,1.036,20.14,0.787,16.4
FALSE,FALSE,FALSE,FALSE,TRUE,FALSE,3,TRUE,FALSE,MAPbI3,MA,MA,na,na,na,1,1,0,0,0,2.17,32.07,8.68,926.3,2.55,Pb,Pb,na,1,1,0,1.19,207.2,110,715.6,2.33,I,I,na,3,3,0,2.2,126.9,295.3,1008.4001,2.66,0.911521131,0.540909091,1.6,FALSE,Composition,1,Spin-coating,1,SLG | ITO,PCBM-60 | BCP,NiO-c,1,Air,Air,100,AM 1.5,FALSE,,,1.051,22.12,0.803,18.7
FALSE,FALSE,FALSE,FALSE,TRUE,FALSE,3,TRUE,FALSE,FA0.83MA0.17PbBr0.5I2.5,FA; MA,FA, MA,na,na,0.83; 0.17,0.83,0.17,0,0,2.4688,42.8517,8.6136,862.224,2.5665998,Pb,Pb,na,1,1,0,1.19,207.2,110,715.6,2.33,Br; I,Br, I,0.5; 2.5,0.5,2.5,2.16,119.06667,300.18332,1030.3167,2.71,0.977031603,0.550925926,,FALSE,,1,Spin-coating,1,SLG | FTO,TiO2-c,Spiro-MeOTAD,1,N2,N2,100,AM 1.5,FALSE,,,0.994,18.95,0.446,8.42
FALSE,FALSE,FALSE,FALSE,TRUE,FALSE,3,TRUE,FALSE,FA0.83MA0.17PbBr0.5I2.5,FA; MA,FA, MA,na,na,0.83; 0.17,0.83,0.17,0,0,2.4688,42.8517,8.6136,862.224,2.5665998,Pb,Pb,na,1,1,0,1.19,207.2,110,715.6,2.33,Br; I,Br, I,0.5; 2.5,0.5,2.5,2.16,119.06667,300.18332,1030.3167,2.71,0.977031603,0.550925926,,FALSE,,1,Spin-coating,1,SLG | FTO,TiO2-c | TiO2-mp,Spiro-MeOTAD,1,N2,N2,100,AM 1.5,FALSE,,,1.088,15.35,0.528,8.82
FALSE,FALSE,FALSE,FALSE,TRUE,FALSE,3,TRUE,FALSE,FA0.83MA0.17PbBr0.5I2.5,FA; MA,FA, MA,na,na,0.83; 0.17,0.83,0.17,0,0,2.4688,42.8517,8.6136,862.224,2.5665998,Pb,Pb,na,1,1,0,1.19,207.2,110,715.6,2.33,Br; I,Br, I,0.5; 2.5,0.5,2.5,2.16,119.06667,300.18332,1030.3167,2.71,0.977031603,0.550925926,,FALSE,,1,Spin-coating,1,SLG | FTO,TiO2-c | TiO2-mp,Spiro-MeOTAD,1,N2,N2,100,AM 1.5,FALSE,,,1.03,16.7,0.537,9.25
