Repository: rxhernandez/NestedAE

jacobsson2021dataset.csv is the file taken from the following paper :

Jacobsson, T. J.; Hultqvist, A.; García-Fernández, A.; Anand, A.; Al-Ashouri, A.; Hagfeldt, A.; Crovetto, A.; Abate, A.; Ricciardulli, A. G.; Vijayan, A.; Kulkarni, A.; Anderson, A. Y.; Darwich, B. P.; Yang, B.; Coles, B. L.; Perini, C. A. R.; Rehermann, C.; Ramirez, D.; Fairen-Jimenez, D.; Di Girolamo, D.; Jia, D.; Avila, E.; Juarez-Perez, E. J.; Baumann, F.; Mathies, F.; González, G. S. A.; Boschloo, G.; Nasti, G.; Paramasivam, G.; Martínez-Denegri, G.; Näsström, H.; Michaels, H.; Köbler, H.; Wu, H.; Benesperi, I.; Dar, M. I.; Bayrak Pehlivan, I.; Gould, I. E.; Vagott, J.

File: datasets/PSC_efficiencies/PSC_efficiencies_dataset.csv (part 7 of 19)
Perovskite_single_crystal,Perovskite_dimension_0D,Perovskite_dimension_2D,Perovskite_dimension_2D3D_mixture,Perovskite_dimension_3D,Perovskite_dimension_3D_with_2D_capping_layer,Perovskite_dimension_list_of_layers,Perovskite_composition_perovskite_ABC3_structure,Perovskite_composition_perovskite_inspired_structure,Perovskite_composition_long_form,Perovskite_composition_a_ions,a_1,a_2,a_3,a_4,Perovskite_composition_a_ions_coefficients,a_1_coeff,a_2_coeff,a_3_coeff,a_4_coeff,A_ion_rad,A_at_wt,A_EA,A_IE,A_En,Perovskite_composition_b_ions,b_1,b_2,Perovskite_composition_b_ions_coefficients,b_1_coeff,b_2_coeff,B_ion_rad,B_at_wt,B_EA,B_IE,B_En,Perovskite_composition_c_ions,c_1,c_2,Perovskite_composition_c_ions_coefficients,c_1_coeff,c_2_coeff,X_ion_rad,X_atom_wt,X_EA,X_IE,X_En,Tolerance Factor,Octahedral Factor,Perovskite_band_gap,Perovskite_band_gap_graded,Perovskite_band_gap_estimation_basis,Perovskite_deposition_number_of_deposition_steps,Perovskite_deposition_procedure,Perovskite_deposition_quenching_induced_crystallisation,Substrate_stack_sequence,ETL_stack_sequence,HTL_stack_sequence,JV_average_over_n_number_of_cells,Air or N2,JV_test_atmosphere,JV_light_intensity,JV_light_spectra,JV_light_masked_cell,JV_test_temperature,JV_scan_speed,JV_reverse_scan_Voc,JV_reverse_scan_Jsc,JV_reverse_scan_FF,JV_reverse_scan_PCE
FALSE,FALSE,FALSE,FALSE,TRUE,FALSE,3,TRUE,FALSE,FA0.83MA0.17PbBr0.5I2.5,FA; MA,FA, MA,na,na,0.83; 0.17,0.83,0.17,0,0,2.4688,42.8517,8.6136,862.224,2.5665998,Pb,Pb,na,1,1,0,1.19,207.2,110,715.6,2.33,Br; I,Br, I,0.5; 2.5,0.5,2.5,2.16,119.06667,300.18332,1030.3167,2.71,0.977031603,0.550925926,,FALSE,,1,Spin-coating,1,SLG | FTO,TiO2-c | TiO2-mp,Spiro-MeOTAD,1,N2,N2,100,AM 1.5,FALSE,,,1.061,21.59,0.608,13.93
FALSE,FALSE,FALSE,FALSE,TRUE,FALSE,3,TRUE,FALSE,FA0.83MA0.17PbBr0.5I2.5,FA; MA,FA, MA,na,na,0.83; 0.17,0.83,0.17,0,0,2.4688,42.8517,8.6136,862.224,2.5665998,Pb,Pb,na,1,1,0,1.19,207.2,110,715.6,2.33,Br; I,Br, I,0.5; 2.5,0.5,2.5,2.16,119.06667,300.18332,1030.3167,2.71,0.977031603,0.550925926,,FALSE,,1,Spin-coating,1,SLG | FTO,TiO2-c | TiO2-mp,Spiro-MeOTAD,1,N2,N2,100,AM 1.5,FALSE,,,1.084,18.16,0.666,13.12
FALSE,FALSE,FALSE,FALSE,TRUE,FALSE,3,TRUE,FALSE,FA0.83MA0.17PbBr0.5I2.5,FA; MA,FA, MA,na,na,0.83; 0.17,0.83,0.17,0,0,2.4688,42.8517,8.6136,862.224,2.5665998,Pb,Pb,na,1,1,0,1.19,207.2,110,715.6,2.33,Br; I,Br, I,0.5; 2.5,0.5,2.5,2.16,119.06667,300.18332,1030.3167,2.71,0.977031603,0.550925926,,FALSE,,1,Spin-coating,1,SLG | FTO,TiO2-c | TiO2-mp,Spiro-MeOTAD,1,N2,N2,100,AM 1.5,FALSE,,,1.062,19.73,0.551,11.54
FALSE,FALSE,FALSE,FALSE,TRUE,FALSE,3,TRUE,FALSE,FA0.85MA0.15PbBr0.45I2.55,FA; MA,FA, MA,na,na,0.85; 0.15,0.85,0.15,0,0,2.476,43.111504,8.612,860.68,2.567,Pb,Pb,na,1,1,0,1.19,207.2,110,715.6,2.33,Br; I,Br, I,0.45; 2.55,0.45,2.55,2.164,119.85,299.69498,1028.125,2.705,0.978227628,0.549907579,,FALSE,,1,Spin-coating,1,SLG | FTO,TiO2-c | TiO2-mp,Spiro-MeOTAD,1,Air,Air,100,AM 1.5,FALSE,,20,1.042,23.23,0.743,18
FALSE,FALSE,FALSE,FALSE,TRUE,FALSE,3,TRUE,FALSE,MAPbI3,MA,MA,na,na,na,1,1,0,0,0,2.17,32.07,8.68,926.3,2.55,Pb,Pb,na,1,1,0,1.19,207.2,110,715.6,2.33,I,I,na,3,3,0,2.2,126.9,295.3,1008.4001,2.66,0.911521131,0.540909091,1.59,FALSE,,1,Spin-coating,1,SLG | FTO,TiO2-c | TiO2-mp,Spiro-MeOTAD,1,Air,Air,100,AM 1.5,FALSE,,,1.05,17.98,0.7,13.17
FALSE,FALSE,FALSE,FALSE,TRUE,FALSE,3,TRUE,FALSE,MAPbI3,MA,MA,na,na,na,1,1,0,0,0,2.17,32.07,8.68,926.3,2.55,Pb,Pb,na,1,1,0,1.19,207.2,110,715.6,2.33,I,I,na,3,3,0,2.2,126.9,295.3,1008.4001,2.66,0.911521131,0.540909091,1.59,FALSE,,1,Spin-coating,1,SLG | FTO,TiO2-c | TiO2-mp,Spiro-MeOTAD,1,Air,Air,100,AM 1.5,FALSE,,,1.05,18.87,0.74,14.58
FALSE,FALSE,FALSE,FALSE,TRUE,FALSE,3,TRUE,FALSE,MAPbI3,MA,MA,na,na,na,1,1,0,0,0,2.17,32.07,8.68,926.3,2.55,Pb,Pb,na,1,1,0,1.19,207.2,110,715.6,2.33,I,I,na,3,3,0,2.2,126.9,295.3,1008.4001,2.66,0.911521131,0.540909091,1.59,FALSE,,1,Spin-coating,1,SLG | FTO,TiO2-c | TiO2-mp,Spiro-MeOTAD,1,Air,Air,100,AM 1.5,FALSE,,,1.05,19.61,0.72,14.88
FALSE,FALSE,FALSE,FALSE,TRUE,FALSE,3,TRUE,FALSE,MAPbI3,MA,MA,na,na,na,1,1,0,0,0,2.17,32.07,8.68,926.3,2.55,Pb,Pb,na,1,1,0,1.19,207.2,110,715.6,2.33,I,I,na,3,3,0,2.2,126.9,295.3,1008.4001,2.66,0.911521131,0.540909091,1.59,FALSE,,1,Spin-coating,1,SLG | FTO,TiO2-c | TiO2-mp,Spiro-MeOTAD,1,Air,Air,100,AM 1.5,FALSE,,,1.06,21.54,0.71,16.28
FALSE,FALSE,FALSE,FALSE,TRUE,FALSE,3,TRUE,FALSE,MAPbI3,MA,MA,na,na,na,1,1,0,0,0,2.17,32.07,8.68,926.3,2.55,Pb,Pb,na,1,1,0,1.19,207.2,110,715.6,2.33,I,I,na,3,3,0,2.2,126.9,295.3,1008.4001,2.66,0.911521131,0.540909091,1.59,FALSE,,1,Spin-coating,1,SLG | FTO,TiO2-c | TiO2-mp,Spiro-MeOTAD,1,Air,Air,100,AM 1.5,FALSE,,,1.07,22.59,0.74,17.82
FALSE,FALSE,FALSE,FALSE,TRUE,FALSE,3,TRUE,FALSE,MAPbI3,MA,MA,na,na,na,1,1,0,0,0,2.17,32.07,8.68,926.3,2.55,Pb,Pb,na,1,1,0,1.19,207.2,110,715.6,2.33,I,I,na,3,3,0,2.2,126.9,295.3,1008.4001,2.66,0.911521131,0.540909091,1.59,FALSE,,1,Spin-coating,1,SLG | FTO,TiO2-c | TiO2-mp,Spiro-MeOTAD,1,Air,Air,100,AM 1.5,FALSE,,,1.04,18.13,0.74,14.05
FALSE,FALSE,FALSE,FALSE,TRUE,FALSE,3,TRUE,FALSE,MAPbI3,MA,MA,na,na,na,1,1,0,0,0,2.17,32.07,8.68,926.3,2.55,Pb,Pb,na,1,1,0,1.19,207.2,110,715.6,2.33,I,I,na,3,3,0,2.2,126.9,295.3,1008.4001,2.66,0.911521131,0.540909091,1.59,FALSE,,1,Spin-coating,1,SLG | FTO,C60 | BCP,PEDOT:PSS,1,Air,Air,100,AM 1.5,FALSE,,,0.82,12.53,0.7,7.19
FALSE,FALSE,FALSE,FALSE,TRUE,FALSE,3,TRUE,FALSE,MAPbI3,MA,MA,na,na,na,1,1,0,0,0,2.17,32.07,8.68,926.3,2.55,Pb,Pb,na,1,1,0,1.19,207.2,110,715.6,2.33,I,I,na,3,3,0,2.2,126.9,295.3,1008.4001,2.66,0.911521131,0.540909091,1.59,FALSE,,1,Spin-coating,1,SLG | FTO,SnO2-c,Spiro-MeOTAD,1,Air,Air,100,AM 1.5,FALSE,,,1.018,20.56,0.656,13.57
FALSE,FALSE,FALSE,FALSE,TRUE,FALSE,3,TRUE,FALSE,MAPbI3,MA,MA,na,na,na,1,1,0,0,0,2.17,32.07,8.68,926.3,2.55,Pb,Pb,na,1,1,0,1.19,207.2,110,715.6,2.33,I,I,na,3,3,0,2.2,126.9,295.3,1008.4001,2.66,0.911521131,0.540909091,1.59,FALSE,,1,Spin-coating,1,SLG | FTO,SnO2-c,Spiro-MeOTAD,1,Air,Air,100,AM 1.5,FALSE,,,,,,13.71
FALSE,FALSE,FALSE,FALSE,TRUE,FALSE,3,TRUE,FALSE,MAPbI3,MA,MA,na,na,na,1,1,0,0,0,2.17,32.07,8.68,926.3,2.55,Pb,Pb,na,1,1,0,1.19,207.2,110,715.6,2.33,I,I,na,3,3,0,2.2,126.9,295.3,1008.4001,2.66,0.911521131,0.540909091,1.59,FALSE,,1,Spin-coating,1,SLG | FTO,SnO2-c,Spiro-MeOTAD,1,Air,Air,100,AM 1.5,FALSE,,,1.015,21.38,0.723,14.74
FALSE,FALSE,FALSE,FALSE,TRUE,FALSE,3,TRUE,FALSE,MAPbI3,MA,MA,na,na,na,1,1,0,0,0,2.17,32.07,8.68,926.3,2.55,Pb,Pb,na,1,1,0,1.19,207.2,110,715.6,2.33,I,I,na,3,3,0,2.2,126.9,295.3,1008.4001,2.66,0.911521131,0.540909091,1.59,FALSE,,1,Spin-coating,1,SLG | FTO,SnO2-c,Spiro-MeOTAD,1,Air,Air,100,AM 1.5,FALSE,,,,,,14.35
FALSE,FALSE,FALSE,FALSE,TRUE,FALSE,3,TRUE,FALSE,MAPbI3,MA,MA,na,na,na,1,1,0,0,0,2.17,32.07,8.68,926.3,2.55,Pb,Pb,na,1,1,0,1.19,207.2,110,715.6,2.33,I,I,na,3,3,0,2.2,126.9,295.3,1008.4001,2.66,0.911521131,0.540909091,1.59,FALSE,,1,Spin-coating,1,SLG | FTO,SnO2-c,Spiro-MeOTAD,1,Air,Air,100,AM 1.5,FALSE,,,,,,13.77
FALSE,FALSE,FALSE,FALSE,TRUE,FALSE,3,TRUE,FALSE,MAPbI3,MA,MA,na,na,na,1,1,0,0,0,2.17,32.07,8.68,926.3,2.55,Pb,Pb,na,1,1,0,1.19,207.2,110,715.6,2.33,I,I,na,3,3,0,2.2,126.9,295.3,1008.4001,2.66,0.911521131,0.540909091,1.59,FALSE,,1,Spin-coating,1,SLG | FTO,SnO2-c,Spiro-MeOTAD,1,Air,Air,100,AM 1.5,FALSE,,,1.054,21.32,0.695,14.57
FALSE,FALSE,FALSE,FALSE,TRUE,FALSE,3,TRUE,FALSE,MAPbI3,MA,MA,na,na,na,1,1,0,0,0,2.17,32.07,8.68,926.3,2.55,Pb,Pb,na,1,1,0,1.19,207.2,110,715.6,2.33,I,I,na,3,3,0,2.2,126.9,295.3,1008.4001,2.66,0.911521131,0.540909091,1.59,FALSE,,1,Spin-coating,1,SLG | FTO,SnO2-c,Spiro-MeOTAD,1,Air,Air,100,AM 1.5,FALSE,,,,,,14.43
FALSE,FALSE,FALSE,FALSE,TRUE,FALSE,3,TRUE,FALSE,MAPbI3,MA,MA,na,na,na,1,1,0,0,0,2.17,32.07,8.68,926.3,2.55,Pb,Pb,na,1,1,0,1.19,207.2,110,715.6,2.33,I,I,na,3,3,0,2.2,126.9,295.3,1008.4001,2.66,0.911521131,0.540909091,1.59,FALSE,,1,Spin-coating,1,SLG | FTO,SnO2-c,Spiro-MeOTAD,1,Air,Air,100,AM 1.5,FALSE,,,,,,14.86
FALSE,FALSE,FALSE,FALSE,TRUE,FALSE,3,TRUE,FALSE,MAPbI3,MA,MA,na,na,na,1,1,0,0,0,2.17,32.07,8.68,926.3,2.55,Pb,Pb,na,1,1,0,1.19,207.2,110,715.6,2.33,I,I,na,3,3,0,2.2,126.9,295.3,1008.4001,2.66,0.911521131,0.540909091,1.59,FALSE,,1,Spin-coating,1,SLG | FTO,SnO2-c,Spiro-MeOTAD,1,Air,Air,100,AM 1.5,FALSE,,,1.074,21.54,0.705,15.81
FALSE,FALSE,FALSE,FALSE,TRUE,FALSE,3,TRUE,FALSE,MAPbI3,MA,MA,na,na,na,1,1,0,0,0,2.17,32.07,8.68,926.3,2.55,Pb,Pb,na,1,1,0,1.19,207.2,110,715.6,2.33,I,I,na,3,3,0,2.2,126.9,295.3,1008.4001,2.66,0.911521131,0.540909091,1.59,FALSE,,1,Spin-coating,1,SLG | FTO,SnO2-c,Spiro-MeOTAD,1,Air,Air,100,AM 1.5,FALSE,,,,,,15.43
FALSE,FALSE,FALSE,FALSE,TRUE,FALSE,3,TRUE,FALSE,MAPbI3,MA,MA,na,na,na,1,1,0,0,0,2.17,32.07,8.68,926.3,2.55,Pb,Pb,na,1,1,0,1.19,207.2,110,715.6,2.33,I,I,na,3,3,0,2.2,126.9,295.3,1008.4001,2.66,0.911521131,0.540909091,1.59,FALSE,,1,Spin-coating,1,SLG | FTO,PCBM-60,NiO-c,1,Air,Air,100,AM 1.5,FALSE,,,0.96,23.29,0.57,12.78
FALSE,FALSE,FALSE,FALSE,TRUE,FALSE,3,TRUE,FALSE,MAPbI3,MA,MA,na,na,na,1,1,0,0,0,2.17,32.07,8.68,926.3,2.55,Pb,Pb,na,1,1,0,1.19,207.2,110,715.6,2.33,I,I,na,3,3,0,2.2,126.9,295.3,1008.4001,2.66,0.911521131,0.540909091,1.59,FALSE,,1,Spin-coating,1,SLG | FTO,PCBM-60,NiO-c,1,Air,Air,100,AM 1.5,FALSE,,,0.95,23.96,0.62,14.03
FALSE,FALSE,FALSE,FALSE,TRUE,FALSE,3,TRUE,FALSE,MAPbI3,MA,MA,na,na,na,1,1,0,0,0,2.17,32.07,8.68,926.3,2.55,Pb,Pb,na,1,1,0,1.19,207.2,110,715.6,2.33,I,I,na,3,3,0,2.2,126.9,295.3,1008.4001,2.66,0.911521131,0.540909091,1.59,FALSE,,1,Spin-coating,1,SLG | FTO,PCBM-60,NiO-c,1,Air,Air,100,AM 1.5,FALSE,,,1,23.82,0.68,16.31
FALSE,FALSE,FALSE,FALSE,TRUE,FALSE,3,TRUE,FALSE,MAPbI3,MA,MA,na,na,na,1,1,0,0,0,2.17,32.07,8.68,926.3,2.55,Pb,Pb,na,1,1,0,1.19,207.2,110,715.6,2.33,I,I,na,3,3,0,2.2,126.9,295.3,1008.4001,2.66,0.911521131,0.540909091,1.59,FALSE,,1,Spin-coating,1,SLG | FTO,PCBM-60,NiO-c,1,Air,Air,100,AM 1.5,FALSE,,,0.98,23.57,0.62,14.39
FALSE,FALSE,FALSE,FALSE,TRUE,FALSE,3,TRUE,FALSE,MAPbI3,MA,MA,na,na,na,1,1,0,0,0,2.17,32.07,8.68,926.3,2.55,Pb,Pb,na,1,1,0,1.19,207.2,110,715.6,2.33,I,I,na,3,3,0,2.2,126.9,295.3,1008.4001,2.66,0.911521131,0.540909091,1.59,FALSE,,1,Spin-coating,1,SLG | FTO,PCBM-60,NiO-c,1,Air,Air,100,AM 1.5,FALSE,,,0.98,22.94,0.58,13.12
FALSE,FALSE,FALSE,FALSE,TRUE,FALSE,3,TRUE,FALSE,MAPbI3,MA,MA,na,na,na,1,1,0,0,0,2.17,32.07,8.68,926.3,2.55,Pb,Pb,na,1,1,0,1.19,207.2,110,715.6,2.33,I,I,na,3,3,0,2.2,126.9,295.3,1008.4001,2.66,0.911521131,0.540909091,1.59,FALSE,,1,Spin-coating,1,SLG | FTO,TiO2-c | TiO2-mp,Spiro-MeOTAD,1,Air,Air,100,AM 1.5,FALSE,,50,1.042,21.7,0.75,16.9
FALSE,FALSE,FALSE,FALSE,TRUE,FALSE,3,TRUE,FALSE,Cs0.05FA0.8MA0.15PbBr0.42I2.58,Cs; FA; MA,Cs, FA, MA,na,0.05; 0.8; 0.15,0.05,0.8,0.15,0,2.4364998,47.504,10.456501,837.00995,2.478,Pb,Pb,na,1,1,0,1.19,207.2,110,715.6,2.33,Br; I,Br, I,0.42; 2.58,0.42,2.58,2.1664,120.32001,299.40198,1026.8099,2.702,0.969712091,0.549298375,,FALSE,,1,Spin-coating,1,SLG | ITO,C60 | BCP,NiO-c,1,Air,Air,100,AM 1.5,FALSE,,10,1.083,22.26,0.771,18.59
FALSE,FALSE,FALSE,FALSE,TRUE,FALSE,3,TRUE,FALSE,Cs0.05FA0.8MA0.15PbBr0.42I2.58,Cs; FA; MA,Cs, FA, MA,na,0.05; 0.8; 0.15,0.05,0.8,0.15,0,2.4364998,47.504,10.456501,837.00995,2.478,Pb,Pb,na,1,1,0,1.19,207.2,110,715.6,2.33,Br; I,Br, I,0.42; 2.58,0.42,2.58,2.1664,120.32001,299.40198,1026.8099,2.702,0.969712091,0.549298375,,FALSE,,1,Spin-coating,1,SLG | ITO,C60 | BCP,NiO-c,1,Air,Air,100,AM 1.5,FALSE,,10,1.101,23.3,0.778,19.95
FALSE,FALSE,FALSE,FALSE,TRUE,FALSE,3,TRUE,FALSE,Cs0.05FA0.8MA0.15PbBr0.42I2.58,Cs; FA; MA,Cs, FA, MA,na,0.05; 0.8; 0.15,0.05,0.8,0.15,0,2.4364998,47.504,10.456501,837.00995,2.478,Pb,Pb,na,1,1,0,1.19,207.2,110,715.6,2.33,Br; I,Br, I,0.42; 2.58,0.42,2.58,2.1664,120.32001,299.40198,1026.8099,2.702,0.969712091,0.549298375,,FALSE,,1,Spin-coating,1,SLG | ITO,C60 | BCP,NiO-c,1,Air,Air,100,AM 1.5,FALSE,,10,,,,19.5
FALSE,FALSE,FALSE,FALSE,TRUE,FALSE,3,TRUE,FALSE,Cs0.05FA0.8MA0.15PbBr0.42I2.58,Cs; FA; MA,Cs, FA, MA,na,0.05; 0.8; 0.15,0.05,0.8,0.15,0,2.4364998,47.504,10.456501,837.00995,2.478,Pb,Pb,na,1,1,0,1.19,207.2,110,715.6,2.33,Br; I,Br, I,0.42; 2.58,0.42,2.58,2.1664,120.32001,299.40198,1026.8099,2.702,0.969712091,0.549298375,,FALSE,,1,Spin-coating,1,SLG | ITO,C60 | BCP,NiO-c,1,Air,Air,100,AM 1.5,FALSE,,10,,,,19.1
FALSE,FALSE,FALSE,FALSE,TRUE,FALSE,3,TRUE,FALSE,Cs0.05FA0.8MA0.15PbBr0.42I2.58,Cs; FA; MA,Cs, FA, MA,na,0.05; 0.8; 0.15,0.05,0.8,0.15,0,2.4364998,47.504,10.456501,837.00995,2.478,Pb,Pb,na,1,1,0,1.19,207.2,110,715.6,2.33,Br; I,Br, I,0.42; 2.58,0.42,2.58,2.1664,120.32001,299.40198,1026.8099,2.702,0.969712091,0.549298375,,FALSE,,1,Spin-coating,1,SLG | ITO,C60 | BCP,NiO-c,1,Air,Air,100,AM 1.5,FALSE,,10,,,,17.4
FALSE,FALSE,FALSE,FALSE,TRUE,FALSE,3,TRUE,FALSE,MAPbI3,MA,MA,na,na,na,1,1,0,0,0,2.17,32.07,8.68,926.3,2.55,Pb,Pb,na,1,1,0,1.19,207.2,110,715.6,2.33,I,I,na,3,3,0,2.2,126.9,295.3,1008.4001,2.66,0.911521131,0.540909091,1.6,FALSE,Composition,1,Spin-coating,1,SLG | FTO,TiO2-c | TiO2-mp,Spiro-MeOTAD,1,Air,Air,100,AM 1.5,FALSE,,,0.85,18.4,0.467,7.33
FALSE,FALSE,FALSE,FALSE,TRUE,FALSE,3,TRUE,FALSE,MAPbBr0.04I2.96,MA,MA,na,na,na,1,1,0,0,0,2.17,32.07,8.68,926.3,2.55,Pb,Pb,na,1,1,0,1.19,207.2,110,715.6,2.33,Br; I,Br, I,0.04; 2.96,0.04,2.96,2.1968,126.273346,295.69064,1010.1533,2.6640003,0.911714271,0.541697014,,FALSE,,1,Spin-coating,1,SLG | FTO,TiO2-c | TiO2-mp,Spiro-MeOTAD,1,Air,Air,100,AM 1.5,FALSE,,,0.88,18.9,0.542,9.01
FALSE,FALSE,FALSE,FALSE,TRUE,FALSE,3,TRUE,FALSE,MAPbBr0.04I2.96,MA,MA,na,na,na,1,1,0,0,0,2.17,32.07,8.68,926.3,2.55,Pb,Pb,na,1,1,0,1.19,207.2,110,715.6,2.33,Br; I,Br, I,0.04; 2.96,0.04,2.96,2.1968,126.273346,295.69064,1010.1533,2.6640003,0.911714271,0.541697014,,FALSE,,1,Spin-coating,1,SLG | FTO,TiO2-c | TiO2-mp,Spiro-MeOTAD,1,Air,Air,100,AM 1.5,FALSE,,,0.886,20,0.635,11.23
FALSE,FALSE,FALSE,FALSE,TRUE,FALSE,3,TRUE,FALSE,MAPbI3,MA,MA,na,na,na,1,1,0,0,0,2.17,32.07,8.68,926.3,2.55,Pb,Pb,na,1,1,0,1.19,207.2,110,715.6,2.33,I,I,na,3,3,0,2.2,126.9,295.3,1008.4001,2.66,0.911521131,0.540909091,1.6,FALSE,Composition,1,Spin-coating,1,SLG | FTO,TiO2-c,Spiro-MeOTAD,1,Air,Air,100,AM 1.5,FALSE,,,1.08,23.67,0.73,18.74
FALSE,FALSE,FALSE,FALSE,TRUE,FALSE,3,TRUE,FALSE,MAPbI3,MA,MA,na,na,na,1,1,0,0,0,2.17,32.07,8.68,926.3,2.55,Pb,Pb,na,1,1,0,1.19,207.2,110,715.6,2.33,I,I,na,3,3,0,2.2,126.9,295.3,1008.4001,2.66,0.911521131,0.540909091,1.6,FALSE,Composition,1,Spin-coating,1,SLG | FTO,TiO2-c,Spiro-MeOTAD,1,Air,Air,100,AM 1.5,FALSE,,,1.08,24.19,0.77,20.02
FALSE,FALSE,FALSE,FALSE,TRUE,FALSE,3,TRUE,FALSE,MAPbI3,MA,MA,na,na,na,1,1,0,0,0,2.17,32.07,8.68,926.3,2.55,Pb,Pb,na,1,1,0,1.19,207.2,110,715.6,2.33,I,I,na,3,3,0,2.2,126.9,295.3,1008.4001,2.66,0.911521131,0.540909091,1.6,FALSE,Composition,1,Spin-coating,1,SLG | FTO,TiO2-c,Spiro-MeOTAD,1,Air,Air,100,AM 1.5,FALSE,,,1.06,23.1,0.66,16.26
FALSE,FALSE,FALSE,FALSE,TRUE,FALSE,3,TRUE,FALSE,MAPbI3,MA,MA,na,na,na,1,1,0,0,0,2.17,32.07,8.68,926.3,2.55,Pb,Pb,na,1,1,0,1.19,207.2,110,715.6,2.33,I,I,na,3,3,0,2.2,126.9,295.3,1008.4001,2.66,0.911521131,0.540909091,1.6,FALSE,Composition,1,Spin-coating,1,SLG | FTO,TiO2-c,Spiro-MeOTAD,1,Air,Air,100,AM 1.5,FALSE,,,1.05,20.74,0.64,13.93
FALSE,FALSE,FALSE,FALSE,TRUE,FALSE,3,TRUE,FALSE,MAPbI3,MA,MA,na,na,na,1,1,0,0,0,2.17,32.07,8.68,926.3,2.55,Pb,Pb,na,1,1,0,1.19,207.2,110,715.6,2.33,I,I,na,3,3,0,2.2,126.9,295.3,1008.4001,2.66,0.911521131,0.540909091,1.59,FALSE,,1,Spin-coating,1,SLG | FTO,TiO2-c,Spiro-MeOTAD,1,Air,Air,100,AM 1.5,FALSE,,1000,0.67,17.56,0.416,4.92
FALSE,FALSE,FALSE,FALSE,TRUE,FALSE,3,TRUE,FALSE,MAPbI3,MA,MA,na,na,na,1,1,0,0,0,2.17,32.07,8.68,926.3,2.55,Pb,Pb,na,1,1,0,1.19,207.2,110,715.6,2.33,I,I,na,3,3,0,2.2,126.9,295.3,1008.4001,2.66,0.911521131,0.540909091,1.59,FALSE,,1,Spin-coating,1,SLG | FTO,TiO2-c,Spiro-MeOTAD,1,Air,Air,100,AM 1.5,FALSE,,1000,0.71,14.8,0.501,5.26
FALSE,FALSE,FALSE,FALSE,TRUE,FALSE,3,TRUE,FALSE,MAPbI3,MA,MA,na,na,na,1,1,0,0,0,2.17,32.07,8.68,926.3,2.55,Pb,Pb,na,1,1,0,1.19,207.2,110,715.6,2.33,I,I,na,3,3,0,2.2,126.9,295.3,1008.4001,2.66,0.911521131,0.540909091,1.59,FALSE,,1,Spin-coating,1,SLG | FTO,TiO2-c,Spiro-MeOTAD,1,Air,Air,100,AM 1.5,FALSE,,1000,0.71,14.98,0.511,5.43
FALSE,FALSE,FALSE,FALSE,TRUE,FALSE,3,TRUE,FALSE,MAPbI3,MA,MA,na,na,na,1,1,0,0,0,2.17,32.07,8.68,926.3,2.55,Pb,Pb,na,1,1,0,1.19,207.2,110,715.6,2.33,I,I,na,3,3,0,2.2,126.9,295.3,1008.4001,2.66,0.911521131,0.540909091,1.59,FALSE,,1,Spin-coating,1,SLG | ITO,SnO2-np,Spiro-MeOTAD,1,Air,Air,100,AM 1.5,FALSE,,,1,20.67,0.75,15.54
FALSE,FALSE,FALSE,FALSE,TRUE,FALSE,3,TRUE,FALSE,MAPbI3,MA,MA,na,na,na,1,1,0,0,0,2.17,32.07,8.68,926.3,2.55,Pb,Pb,na,1,1,0,1.19,207.2,110,715.6,2.33,I,I,na,3,3,0,2.2,126.9,295.3,1008.4001,2.66,0.911521131,0.540909091,1.59,FALSE,,1,Spin-coating,1,SLG | ITO,SnO2-np,Spiro-MeOTAD,1,Air,Air,100,AM 1.5,FALSE,,,1.03,20.96,0.76,16.54
FALSE,FALSE,FALSE,FALSE,TRUE,FALSE,3,TRUE,FALSE,MAPbI3,MA,MA,na,na,na,1,1,0,0,0,2.17,32.07,8.68,926.3,2.55,Pb,Pb,na,1,1,0,1.19,207.2,110,715.6,2.33,I,I,na,3,3,0,2.2,126.9,295.3,1008.4001,2.66,0.911521131,0.540909091,1.59,FALSE,,1,Spin-coating,1,SLG | ITO,SnO2-np,Spiro-MeOTAD,1,Air,Air,100,AM 1.5,FALSE,,,1.03,22.26,0.76,17.41
FALSE,FALSE,FALSE,FALSE,TRUE,FALSE,3,TRUE,FALSE,MAPbI3,MA,MA,na,na,na,1,1,0,0,0,2.17,32.07,8.68,926.3,2.55,Pb,Pb,na,1,1,0,1.19,207.2,110,715.6,2.33,I,I,na,3,3,0,2.2,126.9,295.3,1008.4001,2.66,0.911521131,0.540909091,1.59,FALSE,,1,Spin-coating,1,SLG | ITO,SnO2-np,Spiro-MeOTAD,1,Air,Air,100,AM 1.5,FALSE,,,1.01,21.27,0.68,14.49
FALSE,FALSE,FALSE,FALSE,TRUE,FALSE,3,TRUE,FALSE,MAPbI3,MA,MA,na,na,na,1,1,0,0,0,2.17,32.07,8.68,926.3,2.55,Pb,Pb,na,1,1,0,1.19,207.2,110,715.6,2.33,I,I,na,3,3,0,2.2,126.9,295.3,1008.4001,2.66,0.911521131,0.540909091,1.59,FALSE,,1,Spin-coating,1,SLG | ITO,SnO2-np,Spiro-MeOTAD,1,Air,Air,100,AM 1.5,FALSE,,,0.98,21.07,0.65,13.49
FALSE,FALSE,FALSE,FALSE,TRUE,FALSE,3,TRUE,FALSE,MAPbI3,MA,MA,na,na,na,1,1,0,0,0,2.17,32.07,8.68,926.3,2.55,Pb,Pb,na,1,1,0,1.19,207.2,110,715.6,2.33,I,I,na,3,3,0,2.2,126.9,295.3,1008.4001,2.66,0.911521131,0.540909091,1.59,FALSE,,1,Spin-coating,1,SLG | ITO,SnO2-np,Spiro-MeOTAD,1,Air,Air,100,AM 1.5,FALSE,,,0.92,20.52,0.52,9.9
FALSE,FALSE,FALSE,FALSE,TRUE,FALSE,3,TRUE,FALSE,MAPbI3,MA,MA,na,na,na,1,1,0,0,0,2.17,32.07,8.68,926.3,2.55,Pb,Pb,na,1,1,0,1.19,207.2,110,715.6,2.33,I,I,na,3,3,0,2.2,126.9,295.3,1008.4001,2.66,0.911521131,0.540909091,1.59,FALSE,,1,Spin-coating,1,SLG | ITO,SnO2-np,Spiro-MeOTAD,1,Air,Air,100,AM 1.5,FALSE,,,0.99,17.83,0.67,11.91
FALSE,FALSE,FALSE,FALSE,TRUE,FALSE,3,TRUE,FALSE,MAPbI3,MA,MA,na,na,na,1,1,0,0,0,2.17,32.07,8.68,926.3,2.55,Pb,Pb,na,1,1,0,1.19,207.2,110,715.6,2.33,I,I,na,3,3,0,2.2,126.9,295.3,1008.4001,2.66,0.911521131,0.540909091,1.59,FALSE,,1,Spin-coating,1,SLG | ITO,SnO2-np,Spiro-MeOTAD,1,Air,Air,100,AM 1.5,FALSE,,,0.96,10.27,0.61,6.01
FALSE,FALSE,FALSE,FALSE,TRUE,FALSE,3,TRUE,FALSE,MAPbI3,MA,MA,na,na,na,1,1,0,0,0,2.17,32.07,8.68,926.3,2.55,Pb,Pb,na,1,1,0,1.19,207.2,110,715.6,2.33,I,I,na,3,3,0,2.2,126.9,295.3,1008.4001,2.66,0.911521131,0.540909091,1.59,FALSE,,1,Spin-coating,1,SLG | ITO,SnO2-np,Spiro-MeOTAD,1,Air,Air,100,AM 1.5,FALSE,,,1.02,21.09,0.74,15.98
FALSE,FALSE,FALSE,FALSE,TRUE,FALSE,3,TRUE,FALSE,MAPbI3,MA,MA,na,na,na,1,1,0,0,0,2.17,32.07,8.68,926.3,2.55,Pb,Pb,na,1,1,0,1.19,207.2,110,715.6,2.33,I,I,na,3,3,0,2.2,126.9,295.3,1008.4001,2.66,0.911521131,0.540909091,1.59,FALSE,,1,Spin-coating,1,SLG | ITO,SnO2-np,Spiro-MeOTAD,1,Air,Air,100,AM 1.5,FALSE,,,1,21.37,0.74,15.8
FALSE,FALSE,FALSE,FALSE,TRUE,FALSE,3,TRUE,FALSE,MAPbI3,MA,MA,na,na,na,1,1,0,0,0,2.17,32.07,8.68,926.3,2.55,Pb,Pb,na,1,1,0,1.19,207.2,110,715.6,2.33,I,I,na,3,3,0,2.2,126.9,295.3,1008.4001,2.66,0.911521131,0.540909091,1.59,FALSE,,1,Spin-coating,1,SLG | ITO,SnO2-np,Spiro-MeOTAD,1,Air,Air,100,AM 1.5,FALSE,,,1.01,20.86,0.72,15.12
FALSE,FALSE,FALSE,FALSE,TRUE,FALSE,3,TRUE,FALSE,MAPbI3,MA,MA,na,na,na,1,1,0,0,0,2.17,32.07,8.68,926.3,2.55,Pb,Pb,na,1,1,0,1.19,207.2,110,715.6,2.33,I,I,na,3,3,0,2.2,126.9,295.3,1008.4001,2.66,0.911521131,0.540909091,1.59,FALSE,,1,Spin-coating,1,PET | ITO,SnO2-np,Spiro-MeOTAD,1,Air,Air,100,AM 1.5,FALSE,,,1.05,21,0.723,16.1
FALSE,FALSE,FALSE,FALSE,TRUE,FALSE,3,TRUE,FALSE,Cs0.08FA0.8MA0.12PbBr0.36I2.64,Cs; FA; MA,Cs, FA, MA,na,0.08; 0.8; 0.12,0.08,0.8,0.12,0,2.4236,50.5292,11.560801,820.49194,2.4252,Pb,Pb,na,1,1,0,1.19,207.2,110,715.6,2.33,Br; I,Br, I,0.36; 2.64,0.36,2.64,2.1712,121.26001,298.816,1024.18,2.696,0.966623301,0.548084009,,FALSE,,1,Spin-coating,1,SLG | FTO,TiO2-c | TiO2-mp,Spiro-MeOTAD,1,Air,Air,100,AM 1.5,FALSE,,10,1.061,23.57,0.785,19.63
FALSE,FALSE,FALSE,FALSE,TRUE,FALSE,3,TRUE,FALSE,Cs0.05FA0.81MA0.14PbBr0.45I2.55,Cs; FA; MA,Cs, FA, MA,na,0.05; 0.81; 0.14,0.05,0.81,0.14,0,2.4401,47.6339,10.455701,836.238,2.4782,Pb,Pb,na,1,1,0,1.19,207.2,110,715.6,2.33,Br; I,Br, I,0.45; 2.55,0.45,2.55,2.164,119.85,299.69498,1028.125,2.705,0.970659013,0.549907579,,FALSE,,1,Spin-coating,1,SLG | FTO,TiO2-c | TiO2-mp,Spiro-MeOTAD,1,Air,Air,100,AM 1.5,FALSE,,,1.1,19.88,0.797,17.48
FALSE,FALSE,FALSE,FALSE,TRUE,FALSE,3,TRUE,FALSE,MAPbI3,MA,MA,na,na,na,1,1,0,0,0,2.17,32.07,8.68,926.3,2.55,Pb,Pb,na,1,1,0,1.19,207.2,110,715.6,2.33,I,I,na,3,3,0,2.2,126.9,295.3,1008.4001,2.66,0.911521131,0.540909091,1.59,FALSE,,1,Spin-coating,1,SLG | ITO,C60 | BCP,PEDOT:PSS,1,Air,Air,100,AM 1.5,FALSE,,,0.94,21.2,0.61,12.17
FALSE,FALSE,FALSE,FALSE,TRUE,FALSE,3,TRUE,FALSE,MAPbI3,MA,MA,na,na,na,1,1,0,0,0,2.17,32.07,8.68,926.3,2.55,Pb,Pb,na,1,1,0,1.19,207.2,110,715.6,2.33,I,I,na,3,3,0,2.2,126.9,295.3,1008.4001,2.66,0.911521131,0.540909091,1.59,FALSE,,1,Spin-coating,1,SLG | ITO,C60 | BCP,PEDOT:PSS,1,Air,Air,100,AM 1.5,FALSE,,,1.06,21.53,0.79,18.03
FALSE,FALSE,FALSE,FALSE,TRUE,FALSE,3,TRUE,FALSE,Cs0.05FA0.81MA0.14PbBr0.51I2.49,Cs; FA; MA,Cs, FA, MA,na,0.05; 0.81; 0.14,0.05,0.81,0.14,0,2.4401,47.6339,10.455701,836.238,2.4782,Pb,Pb,na,1,1,0,1.19,207.2,110,715.6,2.33,Br; I,Br, I,0.51; 2.49,0.51,2.49,2.1592,118.91,300.281,1030.755,2.7110002,0.971036731,0.551130048,,FALSE,,1,Spin-coating,1,SLG | ITO,SnO2-np,Spiro-MeOTAD,1,Air,Air,100,AM 1.5,FALSE,,100,1.09,23.7,0.78,18.1
FALSE,FALSE,FALSE,FALSE,TRUE,FALSE,3,TRUE,FALSE,Cs0.05FA0.81MA0.14PbBr0.51I2.49,Cs; FA; MA,Cs, FA, MA,na,0.05; 0.81; 0.14,0.05,0.81,0.14,0,2.4401,47.6339,10.455701,836.238,2.4782,Pb,Pb,na,1,1,0,1.19,207.2,110,715.6,2.33,Br; I,Br, I,0.51; 2.49,0.51,2.49,2.1592,118.91,300.281,1030.755,2.7110002,0.971036731,0.551130048,,FALSE,,1,Spin-coating,1,SLG | ITO,SnO2-np,Spiro-MeOTAD,1,Air,Air,100,AM 1.5,FALSE,,100,1.11,23.4,0.81,19
FALSE,FALSE,FALSE,FALSE,TRUE,FALSE,3,TRUE,FALSE,Cs0.05FA0.81MA0.14PbBr0.57I2.43,Cs; FA; MA,Cs, FA, MA,na,0.05; 0.81; 0.14,0.05,0.81,0.14,0,2.4401,47.6339,10.455701,836.238,2.4782,Pb,Pb,na,1,1,0,1.19,207.2,110,715.6,2.33,Br; I,Br, I,0.57; 2.43,0.57,2.43,2.1544,117.97,300.86697,1033.385,2.717,0.971415532,0.552357965,,FALSE,,1,Spin-coating,1,SLG | FTO,SnO2-np,Spiro-MeOTAD,1,Air,Air,100,AM 1.5,FALSE,,,1.14,22.09,0.807,20.31
FALSE,FALSE,FALSE,FALSE,TRUE,FALSE,3,TRUE,FALSE,Cs0.05FA0.81MA0.14PbBr0.57I2.43,Cs; FA; MA,Cs, FA, MA,na,0.05; 0.81; 0.14,0.05,0.81,0.14,0,2.4401,47.6339,10.455701,836.238,2.4782,Pb,Pb,na,1,1,0,1.19,207.2,110,715.6,2.33,Br; I,Br, I,0.57; 2.43,0.57,2.43,2.1544,117.97,300.86697,1033.385,2.717,0.971415532,0.552357965,,FALSE,,1,Spin-coating,1,SLG | FTO,SnO2-np,Spiro-MeOTAD,1,Air,Air,100,AM 1.5,FALSE,,,1.15,22.29,0.8,20.51
FALSE,FALSE,FALSE,FALSE,TRUE,FALSE,3,TRUE,FALSE,Cs0.05FA0.81MA0.14PbBr0.57I2.43,Cs; FA; MA,Cs, FA, MA,na,0.05; 0.81; 0.14,0.05,0.81,0.14,0,2.4401,47.6339,10.455701,836.238,2.4782,Pb,Pb,na,1,1,0,1.19,207.2,110,715.6,2.33,Br; I,Br, I,0.57; 2.43,0.57,2.43,2.1544,117.97,300.86697,1033.385,2.717,0.971415532,0.552357965,,FALSE,,1,Spin-coating,1,SLG | FTO,SnO2-np,Spiro-MeOTAD,1,Air,Air,100,AM 1.5,FALSE,,,1.14,22.27,0.793,20.14
FALSE,FALSE,FALSE,FALSE,TRUE,FALSE,3,TRUE,FALSE,Cs0.05FA0.81MA0.14PbBr0.57I2.43,Cs; FA; MA,Cs, FA, MA,na,0.05; 0.81; 0.14,0.05,0.81,0.14,0,2.4401,47.6339,10.455701,836.238,2.4782,Pb,Pb,na,1,1,0,1.19,207.2,110,715.6,2.33,Br; I,Br, I,0.57; 2.43,0.57,2.43,2.1544,117.97,300.86697,1033.385,2.717,0.971415532,0.552357965,,FALSE,,1,Spin-coating,1,PET | ITO,SnO2-np,Spiro-MeOTAD,1,Air,Air,100,AM 1.5,FALSE,,,1.11,22.48,0.685,17.09
FALSE,FALSE,FALSE,FALSE,TRUE,FALSE,3,TRUE,FALSE,FA0.85MA0.15PbBr0.45I2.55,FA; MA,FA, MA,na,na,0.85; 0.15,0.85,0.15,0,0,2.476,43.111504,8.612,860.68,2.567,Pb,Pb,na,1,1,0,1.19,207.2,110,715.6,2.33,Br; I,Br, I,0.45; 2.55,0.45,2.55,2.164,119.85,299.69498,1028.125,2.705,0.978227628,0.549907579,,FALSE,,1,Spin-coating,1,SLG | FTO,SnO2-c,Spiro-MeOTAD,1,Air,Air,100,AM 1.5,FALSE,,,1.03,21.74,0.723,16.25
FALSE,FALSE,FALSE,FALSE,TRUE,FALSE,3,TRUE,FALSE,MAPbI3,MA,MA,na,na,na,1,1,0,0,0,2.17,32.07,8.68,926.3,2.55,Pb,Pb,na,1,1,0,1.19,207.2,110,715.6,2.33,I,I,na,3,3,0,2.2,126.9,295.3,1008.4001,2.66,0.911521131,0.540909091,1.59,FALSE,,1,Spin-coating,1,SLG | FTO,TiO2-c | TiO2-mp,Spiro-MeOTAD,1,Air,Air,100,AM 1.5,FALSE,,,0.943,18.1,0.63,10.7
FALSE,FALSE,FALSE,FALSE,TRUE,FALSE,3,TRUE,FALSE,MAPbI3,MA,MA,na,na,na,1,1,0,0,0,2.17,32.07,8.68,926.3,2.55,Pb,Pb,na,1,1,0,1.19,207.2,110,715.6,2.33,I,I,na,3,3,0,2.2,126.9,295.3,1008.4001,2.66,0.911521131,0.540909091,1.59,FALSE,,1,Spin-coating,1,SLG | FTO,TiO2-c | TiO2-mp,Spiro-MeOTAD,1,Air,Air,100,AM 1.5,FALSE,,,1.03,19,0.6,11.8
FALSE,FALSE,FALSE,FALSE,TRUE,FALSE,3,TRUE,FALSE,MAPbI3,MA,MA,na,na,na,1,1,0,0,0,2.17,32.07,8.68,926.3,2.55,Pb,Pb,na,1,1,0,1.19,207.2,110,715.6,2.33,I,I,na,3,3,0,2.2,126.9,295.3,1008.4001,2.66,0.911521131,0.540909091,1.576,FALSE,,1,Spin-coating,1,SLG | ITO,PCBM-60,NiO-c,1,Air,Air,100,AM 1.5,FALSE,,,1.01,22.35,0.716,16.12
FALSE,FALSE,FALSE,FALSE,TRUE,FALSE,3,TRUE,FALSE,MAPbI3,MA,MA,na,na,na,1,1,0,0,0,2.17,32.07,8.68,926.3,2.55,Pb,Pb,na,1,1,0,1.19,207.2,110,715.6,2.33,I,I,na,3,3,0,2.2,126.9,295.3,1008.4001,2.66,0.911521131,0.540909091,1.578,FALSE,,1,Spin-coating,1,SLG | ITO,PCBM-60,NiO-c,1,Air,Air,100,AM 1.5,FALSE,,,1.02,22.37,0.735,16.83
FALSE,FALSE,FALSE,FALSE,TRUE,FALSE,3,TRUE,FALSE,MAPbI3,MA,MA,na,na,na,1,1,0,0,0,2.17,32.07,8.68,926.3,2.55,Pb,Pb,na,1,1,0,1.19,207.2,110,715.6,2.33,I,I,na,3,3,0,2.2,126.9,295.3,1008.4001,2.66,0.911521131,0.540909091,1.586,FALSE,,1,Spin-coating,1,SLG | ITO,PCBM-60,NiO-c,1,Air,Air,100,AM 1.5,FALSE,,,1.03,22.26,0.713,16.62
FALSE,FALSE,FALSE,FALSE,TRUE,FALSE,3,TRUE,FALSE,MAPbI3,MA,MA,na,na,na,1,1,0,0,0,2.17,32.07,8.68,926.3,2.55,Pb,Pb,na,1,1,0,1.19,207.2,110,715.6,2.33,I,I,na,3,3,0,2.2,126.9,295.3,1008.4001,2.66,0.911521131,0.540909091,1.587,FALSE,,1,Spin-coating,1,SLG | ITO,PCBM-60,NiO-c,1,Air,Air,100,AM 1.5,FALSE,,,1.03,22.63,0.692,16.07
FALSE,FALSE,FALSE,FALSE,TRUE,FALSE,3,TRUE,FALSE,MAPbI3,MA,MA,na,na,na,1,1,0,0,0,2.17,32.07,8.68,926.3,2.55,Pb,Pb,na,1,1,0,1.19,207.2,110,715.6,2.33,I,I,na,3,3,0,2.2,126.9,295.3,1008.4001,2.66,0.911521131,0.540909091,1.585,FALSE,,1,Spin-coating,1,SLG | ITO,PCBM-60,NiO-c,1,Air,Air,100,AM 1.5,FALSE,,,0.98,20.5,0.712,14.34
FALSE,FALSE,FALSE,FALSE,TRUE,FALSE,3,TRUE,FALSE,MAPbI3,MA,MA,na,na,na,1,1,0,0,0,2.17,32.07,8.68,926.3,2.55,Pb,Pb,na,1,1,0,1.19,207.2,110,715.6,2.33,I,I,na,3,3,0,2.2,126.9,295.3,1008.4001,2.66,0.911521131,0.540909091,1.6,FALSE,Composition,1,Spin-coating,1,SLG | ITO,PCBM-60,NiO-c,1,Air,Air,100,AM 1.5,FALSE,,,0.99,20.7,0.732,14.92
FALSE,FALSE,FALSE,FALSE,TRUE,FALSE,3,TRUE,FALSE,MAPbI3,MA,MA,na,na,na,1,1,0,0,0,2.17,32.07,8.68,926.3,2.55,Pb,Pb,na,1,1,0,1.19,207.2,110,715.6,2.33,I,I,na,3,3,0,2.2,126.9,295.3,1008.4001,2.66,0.911521131,0.540909091,1.6,FALSE,Composition,1,Spin-coating,1,SLG | ITO,PCBM-60,NiO-c,1,Air,Air,100,AM 1.5,FALSE,,,0.99,20.4,0.703,14.14
FALSE,FALSE,FALSE,FALSE,TRUE,FALSE,3,TRUE,FALSE,MAPbI3,MA,MA,na,na,na,1,1,0,0,0,2.17,32.07,8.68,926.3,2.55,Pb,Pb,na,1,1,0,1.19,207.2,110,715.6,2.33,I,I,na,3,3,0,2.2,126.9,295.3,1008.4001,2.66,0.911521131,0.540909091,1.59,FALSE,,1,Spin-coating,1,SLG | FTO,TiO2-c,Spiro-MeOTAD,1,Air,Air,100,AM 1.5,FALSE,,50,1.04,18.2,0.74,13.6
FALSE,FALSE,FALSE,FALSE,TRUE,FALSE,3,TRUE,FALSE,MAPbI3,MA,MA,na,na,na,1,1,0,0,0,2.17,32.07,8.68,926.3,2.55,Pb,Pb,na,1,1,0,1.19,207.2,110,715.6,2.33,I,I,na,3,3,0,2.2,126.9,295.3,1008.4001,2.66,0.911521131,0.540909091,1.59,FALSE,,1,Spin-coating,1,SLG | FTO,TiO2-c,Spiro-MeOTAD,1,Air,Air,100,AM 1.5,FALSE,,50,1.099,17,0.65,12.06
FALSE,FALSE,FALSE,FALSE,TRUE,FALSE,3,TRUE,FALSE,MAPbI3,MA,MA,na,na,na,1,1,0,0,0,2.17,32.07,8.68,926.3,2.55,Pb,Pb,na,1,1,0,1.19,207.2,110,715.6,2.33,I,I,na,3,3,0,2.2,126.9,295.3,1008.4001,2.66,0.911521131,0.540909091,1.59,FALSE,,1,Spin-coating,1,SLG | FTO,TiO2-c,Spiro-MeOTAD,1,Air,Air,100,AM 1.5,FALSE,,50,1.088,17.524,0.746,14.21
FALSE,FALSE,FALSE,FALSE,TRUE,FALSE,3,TRUE,FALSE,MAPbI3,MA,MA,na,na,na,1,1,0,0,0,2.17,32.07,8.68,926.3,2.55,Pb,Pb,na,1,1,0,1.19,207.2,110,715.6,2.33,I,I,na,3,3,0,2.2,126.9,295.3,1008.4001,2.66,0.911521131,0.540909091,1.6,FALSE,Composition,1,Spin-coating,1,SLG | FTO,PCBM-60,NiO-c,1,Air,Dry air,100,AM 1.5,FALSE,,,1.1,19.92,0.775,16.99
FALSE,FALSE,FALSE,FALSE,TRUE,FALSE,3,TRUE,FALSE,MAPbI3,MA,MA,na,na,na,1,1,0,0,0,2.17,32.07,8.68,926.3,2.55,Pb,Pb,na,1,1,0,1.19,207.2,110,715.6,2.33,I,I,na,3,3,0,2.2,126.9,295.3,1008.4001,2.66,0.911521131,0.540909091,1.6,FALSE,Composition,1,Spin-coating,1,SLG | FTO,PCBM-60,NiO-c,1,Air,Dry air,100,AM 1.5,FALSE,,,1.1,18.49,0.767,15.6
FALSE,FALSE,FALSE,FALSE,TRUE,FALSE,3,TRUE,FALSE,MAPbI3,MA,MA,na,na,na,1,1,0,0,0,2.17,32.07,8.68,926.3,2.55,Pb,Pb,na,1,1,0,1.19,207.2,110,715.6,2.33,I,I,na,3,3,0,2.2,126.9,295.3,1008.4001,2.66,0.911521131,0.540909091,1.6,FALSE,Composition,1,Spin-coating,1,SLG | FTO,TiO2-c | TiO2-mp,Spiro-MeOTAD,1,Air,Air,100,AM 1.5,FALSE,,,1.03,22.38,0.72,16.6
FALSE,FALSE,FALSE,FALSE,TRUE,FALSE,3,TRUE,FALSE,MAPbI3,MA,MA,na,na,na,1,1,0,0,0,2.17,32.07,8.68,926.3,2.55,Pb,Pb,na,1,1,0,1.19,207.2,110,715.6,2.33,I,I,na,3,3,0,2.2,126.9,295.3,1008.4001,2.66,0.911521131,0.540909091,1.6,FALSE,Composition,1,Spin-coating,1,SLG | FTO,TiO2-c | TiO2-mp,Spiro-MeOTAD,1,Air,Air,100,AM 1.5,FALSE,,,1.08,22.08,0.73,17.4
FALSE,FALSE,FALSE,FALSE,TRUE,FALSE,3,TRUE,FALSE,MAPbI3,MA,MA,na,na,na,1,1,0,0,0,2.17,32.07,8.68,926.3,2.55,Pb,Pb,na,1,1,0,1.19,207.2,110,715.6,2.33,I,I,na,3,3,0,2.2,126.9,295.3,1008.4001,2.66,0.911521131,0.540909091,1.6,FALSE,Composition,1,Spin-coating,1,SLG | FTO,TiO2-c | TiO2-mp,Spiro-MeOTAD,1,Air,Air,100,AM 1.5,FALSE,,,1.09,23.41,0.74,18.89
FALSE,FALSE,FALSE,FALSE,TRUE,FALSE,3,TRUE,FALSE,MAPbI3,MA,MA,na,na,na,1,1,0,0,0,2.17,32.07,8.68,926.3,2.55,Pb,Pb,na,1,1,0,1.19,207.2,110,715.6,2.33,I,I,na,3,3,0,2.2,126.9,295.3,1008.4001,2.66,0.911521131,0.540909091,1.6,FALSE,Composition,1,Spin-coating,1,SLG | FTO,TiO2-c | TiO2-mp,Spiro-MeOTAD,1,Air,Air,100,AM 1.5,FALSE,,,1.09,23.97,0.75,19.8
FALSE,FALSE,FALSE,FALSE,TRUE,FALSE,3,TRUE,FALSE,MAPbI3,MA,MA,na,na,na,1,1,0,0,0,2.17,32.07,8.68,926.3,2.55,Pb,Pb,na,1,1,0,1.19,207.2,110,715.6,2.33,I,I,na,3,3,0,2.2,126.9,295.3,1008.4001,2.66,0.911521131,0.540909091,1.6,FALSE,Composition,1,Spin-coating,1,SLG | FTO,TiO2-c | TiO2-mp,Spiro-MeOTAD,1,Air,Air,100,AM 1.5,FALSE,,,1.04,19.38,0.65,13.1
FALSE,FALSE,FALSE,FALSE,TRUE,FALSE,3,TRUE,FALSE,MAPbI3,MA,MA,na,na,na,1,1,0,0,0,2.17,32.07,8.68,926.3,2.55,Pb,Pb,na,1,1,0,1.19,207.2,110,715.6,2.33,I,I,na,3,3,0,2.2,126.9,295.3,1008.4001,2.66,0.911521131,0.540909091,1.6,FALSE,Composition,1,Spin-coating,1,SLG | FTO,TiO2-c | TiO2-mp,Spiro-MeOTAD,1,Air,Air,100,AM 1.5,FALSE,,,1,11.97,0.71,8.5
FALSE,FALSE,FALSE,FALSE,TRUE,FALSE,3,TRUE,FALSE,FA0.85MA0.15PbBr0.45I2.55,FA; MA,FA, MA,na,na,0.85; 0.15,0.85,0.15,0,0,2.476,43.111504,8.612,860.68,2.567,Pb,Pb,na,1,1,0,1.19,207.2,110,715.6,2.33,Br; I,Br, I,0.45; 2.55,0.45,2.55,2.164,119.85,299.69498,1028.125,2.705,0.978227628,0.549907579,,FALSE,,1,Spin-coating,1,SLG | FTO,TiO2-c,Spiro-MeOTAD,1,Air,Air,100,AM 1.5,FALSE,,10,1.035,22.62,0.7,16.39
FALSE,FALSE,FALSE,FALSE,TRUE,FALSE,3,TRUE,FALSE,FA0.85MA0.15PbBr0.45I2.55,FA; MA,FA, MA,na,na,0.85; 0.15,0.85,0.15,0,0,2.476,43.111504,8.612,860.68,2.567,Pb,Pb,na,1,1,0,1.19,207.2,110,715.6,2.33,Br; I,Br, I,0.45; 2.55,0.45,2.55,2.164,119.85,299.69498,1028.125,2.705,0.978227628,0.549907579,,FALSE,,1,Spin-coating,1,SLG | FTO,SnO2-np,Spiro-MeOTAD,1,Air,Air,100,AM 1.5,FALSE,,10,1.096,21.57,0.739,17.46
FALSE,FALSE,FALSE,FALSE,TRUE,FALSE,3,TRUE,FALSE,Cs0.05FA0.79MA0.16PbBr0.51I2.49,Cs; FA; MA,Cs, FA, MA,na,0.05; 0.79; 0.16,0.05,0.79,0.16,0,2.4329,47.3741,10.4573,837.782,2.4778,Pb,Pb,na,1,1,0,1.19,207.2,110,715.6,2.33,Br; I,Br, I,0.51; 2.49,0.51,2.49,2.1592,118.91,300.281,1030.755,2.7110002,0.969516616,0.551130048,,FALSE,,1,Spin-coating,1,SLG | FTO,TiO2-c | TiO2-mp,Spiro-MeOTAD,1,Air,Air,100,AM 1.5,FALSE,,100,1.07,21.94,0.71,16.67
FALSE,FALSE,FALSE,FALSE,TRUE,FALSE,3,TRUE,FALSE,MAPbI3,MA,MA,na,na,na,1,1,0,0,0,2.17,32.07,8.68,926.3,2.55,Pb,Pb,na,1,1,0,1.19,207.2,110,715.6,2.33,I,I,na,3,3,0,2.2,126.9,295.3,1008.4001,2.66,0.911521131,0.540909091,1.6,FALSE,Composition,1,Spin-coating,1,SLG | ITO,SnO2-np,Spiro-MeOTAD,1,Air,Air,100,AM 1.5,FALSE,,,1.07,22.26,0.7,16.59
FALSE,FALSE,FALSE,FALSE,TRUE,FALSE,3,TRUE,FALSE,MAPbI3,MA,MA,na,na,na,1,1,0,0,0,2.17,32.07,8.68,926.3,2.55,Pb,Pb,na,1,1,0,1.19,207.2,110,715.6,2.33,I,I,na,3,3,0,2.2,126.9,295.3,1008.4001,2.66,0.911521131,0.540909091,1.6,FALSE,Composition,1,Spin-coating,1,SLG | ITO,SnO2-np,Spiro-MeOTAD,1,Air,Air,100,AM 1.5,FALSE,,,1.1,22.46,0.75,18.54
FALSE,FALSE,FALSE,FALSE,TRUE,FALSE,3,TRUE,FALSE,MAPbI3,MA,MA,na,na,na,1,1,0,0,0,2.17,32.07,8.68,926.3,2.55,Pb,Pb,na,1,1,0,1.19,207.2,110,715.6,2.33,I,I,na,3,3,0,2.2,126.9,295.3,1008.4001,2.66,0.911521131,0.540909091,1.6,FALSE,Composition,1,Spin-coating,1,SLG | ITO,SnO2-np,Spiro-MeOTAD,1,Air,Air,100,AM 1.5,FALSE,,,1.05,16.02,0.61,10.21
FALSE,FALSE,FALSE,FALSE,TRUE,FALSE,3,TRUE,FALSE,MAPbI3,MA,MA,na,na,na,1,1,0,0,0,2.17,32.07,8.68,926.3,2.55,Pb,Pb,na,1,1,0,1.19,207.2,110,715.6,2.33,I,I,na,3,3,0,2.2,126.9,295.3,1008.4001,2.66,0.911521131,0.540909091,1.58,FALSE,,1,Spin-coating,1,SLG | FTO,TiO2-c,Spiro-MeOTAD,1,Air,Air,100,AM 1.5,FALSE,,300,0.92,21.1,0.74,14.3
FALSE,FALSE,FALSE,FALSE,TRUE,FALSE,3,TRUE,FALSE,Cs0.05FA0.79MA0.16PbBr0.51I2.49,Cs; FA; MA,Cs, FA, MA,na,0.05; 0.79; 0.16,0.05,0.79,0.16,0,2.4329,47.3741,10.4573,837.782,2.4778,Pb,Pb,na,1,1,0,1.19,207.2,110,715.6,2.33,Br; I,Br, I,0.51; 2.49,0.51,2.49,2.1592,118.91,300.281,1030.755,2.7110002,0.969516616,0.551130048,,FALSE,,1,Spin-coating,1,SLG | ITO,C60 | BCP,NiO-c,1,N2,N2,100,AM 1.5,FALSE,,20,1.033,22,0.74,16.8
FALSE,FALSE,FALSE,FALSE,TRUE,FALSE,3,TRUE,FALSE,Cs0.05FA0.79MA0.16PbBr0.51I2.49,Cs; FA; MA,Cs, FA, MA,na,0.05; 0.79; 0.16,0.05,0.79,0.16,0,2.4329,47.3741,10.4573,837.782,2.4778,Pb,Pb,na,1,1,0,1.19,207.2,110,715.6,2.33,Br; I,Br, I,0.51; 2.49,0.51,2.49,2.1592,118.91,300.281,1030.755,2.7110002,0.969516616,0.551130048,,FALSE,,1,Spin-coating,1,SLG | ITO,C60 | BCP,PTAA,1,N2,N2,100,AM 1.5,FALSE,,20,1.08,21.7,0.76,17.8
FALSE,FALSE,FALSE,FALSE,TRUE,FALSE,3,TRUE,FALSE,Cs0.05FA0.79MA0.16PbBr0.51I2.49,Cs; FA; MA,Cs, FA, MA,na,0.05; 0.79; 0.16,0.05,0.79,0.16,0,2.4329,47.3741,10.4573,837.782,2.4778,Pb,Pb,na,1,1,0,1.19,207.2,110,715.6,2.33,Br; I,Br, I,0.51; 2.49,0.51,2.49,2.1592,118.91,300.281,1030.755,2.7110002,0.969516616,0.551130048,,FALSE,,1,Spin-coating,1,SLG | ITO,SnO2-np,Spiro-MeOTAD,1,Air,Air,100,AM 1.5,FALSE,,,1.097,21.59,0.729,17.26
FALSE,FALSE,FALSE,FALSE,TRUE,FALSE,3,TRUE,FALSE,Cs0.05FA0.79MA0.16PbBr0.51I2.49,Cs; FA; MA,Cs, FA, MA,na,0.05; 0.79; 0.16,0.05,0.79,0.16,0,2.4329,47.3741,10.4573,837.782,2.4778,Pb,Pb,na,1,1,0,1.19,207.2,110,715.6,2.33,Br; I,Br, I,0.51; 2.49,0.51,2.49,2.1592,118.91,300.281,1030.755,2.7110002,0.969516616,0.551130048,,FALSE,,1,Spin-coating,1,SLG | ITO,SnO2-np,Spiro-MeOTAD,1,Air,Air,100,AM 1.5,FALSE,,,1.085,21.59,0.628,14.7
FALSE,FALSE,FALSE,FALSE,TRUE,FALSE,3,TRUE,FALSE,MAPbI3,MA,MA,na,na,na,1,1,0,0,0,2.17,32.07,8.68,926.3,2.55,Pb,Pb,na,1,1,0,1.19,207.2,110,715.6,2.33,I,I,na,3,3,0,2.2,126.9,295.3,1008.4001,2.66,0.911521131,0.540909091,1.6,FALSE,Composition,1,Spin-coating,1,SLG | FTO,PCBM-60 | BCP,NiO-c,1,Air,Air,100,AM 1.5,FALSE,,,1.05,20.99,0.649,14.31
FALSE,FALSE,FALSE,FALSE,TRUE,FALSE,3,TRUE,FALSE,FA0.2MA0.8PbI3,FA; MA,FA, MA,na,na,0.2; 0.8,0.2,0.8,0,0,2.242,34.668,8.6640005,910.86,2.554,Pb,Pb,na,1,1,0,1.19,207.2,110,715.6,2.33,I,I,na,3,3,0,2.2,126.9,295.3,1008.4001,2.66,0.926539328,0.540909091,1.5,FALSE,,1,Spin-coating,1,SLG | ITO,PCBM-60,NiO-c,1,Air,Air,100,AM 1.5,FALSE,,10,1.02,22.1,0.76,17.1
FALSE,FALSE,FALSE,FALSE,TRUE,FALSE,3,TRUE,FALSE,FA0.2MA0.8PbI3,FA; MA,FA, MA,na,na,0.2; 0.8,0.2,0.8,0,0,2.242,34.668,8.6640005,910.86,2.554,Pb,Pb,na,1,1,0,1.19,207.2,110,715.6,2.33,I,I,na,3,3,0,2.2,126.9,295.3,1008.4001,2.66,0.926539328,0.540909091,1.5,FALSE,,1,Spin-coating,1,SLG | ITO,PCBM-60,PEDOT:PSS,1,Air,Air,100,AM 1.5,FALSE,,10,0.95,19.2,0.71,13
FALSE,FALSE,FALSE,FALSE,TRUE,FALSE,3,TRUE,FALSE,FASnBr0.75I2.25,FA,FA,na,na,na,1,1,0,0,0,2.53,45.06,8.6,849.1,2.57,Sn,Sn,na,1,1,0,1.15,118.71,121,708.6,1.96,Br; I,Br, I,0.75; 2.25,0.75,2.25,2.14,115.15,302.625,1041.275,2.735,1.003704762,0.537383178,1.63,FALSE,,1,Spin-coating,1,SLG | FTO,TiO2-c | TiO2-mp,Spiro-MeOTAD,1,Air,Air,100,AM 1.5,FALSE,,,0.414,19.8,0.669,5.5
FALSE,FALSE,FALSE,FALSE,TRUE,FALSE,3,TRUE,FALSE,FA0.83MA0.17PbBr0.51I2.49,FA; MA,FA, MA,na,na,0.83; 0.17,0.83,0.17,0,0,2.4688,42.8517,8.6136,862.224,2.5665998,Pb,Pb,na,1,1,0,1.19,207.2,110,715.6,2.33,Br; I,Br, I,0.51; 2.49,0.51,2.49,2.1592,118.91,300.281,1030.755,2.7110002,0.977096078,0.551130048,,FALSE,,1,Spin-coating,1,SLG | FTO,TiO2-c | TiO2-mp,Spiro-MeOTAD,1,Air,Air,100,AM 1.5,FALSE,,80,1.1,19.2,0.77,16.3
FALSE,FALSE,FALSE,FALSE,TRUE,FALSE,3,TRUE,FALSE,Cs0.05FA0.79MA0.16PbBr0.5I2.5,Cs; FA; MA,Cs, FA, MA,na,0.05; 0.79; 0.16,0.05,0.79,0.16,0,2.4329,47.3741,10.4573,837.782,2.4778,Pb,Pb,na,1,1,0,1.19,207.2,110,715.6,2.33,Br; I,Br, I,0.5; 2.5,0.5,2.5,2.16,119.06667,300.18332,1030.3167,2.71,0.969453951,0.550925926,,FALSE,,1,Spin-coating,1,SLG | FTO,TiO2-c | TiO2-mp,Spiro-MeOTAD,1,Air,Air,100,AM 1.5,FALSE,,80,1.1,22.4,0.78,19.2
FALSE,FALSE,FALSE,FALSE,TRUE,FALSE,3,TRUE,FALSE,Cs0.05FA0.79MA0.16PbBr0.5I2.5,Cs; FA; MA,Cs, FA, MA,na,0.05; 0.79; 0.16,0.05,0.79,0.16,0,2.4329,47.3741,10.4573,837.782,2.4778,Pb,Pb,na,1,1,0,1.19,207.2,110,715.6,2.33,Br; I,Br, I,0.5; 2.5,0.5,2.5,2.16,119.06667,300.18332,1030.3167,2.71,0.969453951,0.550925926,,FALSE,,1,Spin-coating,1,SLG | FTO,TiO2-c | TiO2-mp,Spiro-MeOTAD,1,Air,Air,100,AM 1.5,FALSE,,10,1.12,22.2,0.71,17.7
FALSE,FALSE,FALSE,FALSE,TRUE,FALSE,3,TRUE,FALSE,Cs0.05FA0.79MA0.16PbBr0.5I2.5,Cs; FA; MA,Cs, FA, MA,na,0.05; 0.79; 0.16,0.05,0.79,0.16,0,2.4329,47.3741,10.4573,837.782,2.4778,Pb,Pb,na,1,1,0,1.19,207.2,110,715.6,2.33,Br; I,Br, I,0.5; 2.5,0.5,2.5,2.16,119.06667,300.18332,1030.3167,2.71,0.969453951,0.550925926,,FALSE,,1,Spin-coating,1,SLG | FTO,TiO2-c | TiO2-mp,Spiro-MeOTAD,1,Air,Air,100,AM 1.5,FALSE,,10,1.16,22.1,0.71,18.3
FALSE,FALSE,FALSE,FALSE,TRUE,FALSE,3,TRUE,FALSE,FA0.85MA0.15PbBr0.45I2.55,FA; MA,FA, MA,na,na,0.85; 0.15,0.85,0.15,0,0,2.476,43.111504,8.612,860.68,2.567,Pb,Pb,na,1,1,0,1.19,207.2,110,715.6,2.33,Br; I,Br, I,0.45; 2.55,0.45,2.55,2.164,119.85,299.69498,1028.125,2.705,0.978227628,0.549907579,,FALSE,,1,Spin-coating,1,SLG | FTO,TiO2-c | TiO2-mp,Spiro-MeOTAD,1,Air,Air,100,AM 1.5,FALSE,,400,1.08,22.4,0.7,16.6
FALSE,FALSE,FALSE,FALSE,TRUE,FALSE,3,TRUE,FALSE,FA0.85MA0.15PbBr0.45I2.55,FA; MA,FA, MA,na,na,0.85; 0.15,0.85,0.15,0,0,2.476,43.111504,8.612,860.68,2.567,Pb,Pb,na,1,1,0,1.19,207.2,110,715.6,2.33,Br; I,Br, I,0.45; 2.55,0.45,2.55,2.164,119.85,299.69498,1028.125,2.705,0.978227628,0.549907579,,FALSE,,1,Spin-coating,1,SLG | FTO,TiO2-c | TiO2-mp,Spiro-MeOTAD,1,Air,Air,100,AM 1.5,FALSE,,400,1.05,22.43,0.73,17.36
FALSE,FALSE,FALSE,FALSE,TRUE,FALSE,3,TRUE,FALSE,Cs0.05FA0.8MA0.15PbBr0.4I2.6,Cs; FA; MA,Cs, FA, MA,na,0.05; 0.8; 0.15,0.05,0.8,0.15,0,2.4364998,47.504,10.456501,837.00995,2.478,Pb,Pb,na,1,1,0,1.19,207.2,110,715.6,2.33,Br; I,Br, I,0.4; 2.6,0.4,2.6,2.168,120.63333,299.20667,1025.9333,2.7,0.969586966,0.548892989,,FALSE,,1,Spin-coating,1,SLG | FTO,TiO2-c | TiO2-mp,Spiro-MeOTAD,1,Air,Air,100,AM 1.5,FALSE,,,1.098,22.21,0.785,19.14
FALSE,FALSE,FALSE,FALSE,TRUE,FALSE,3,TRUE,FALSE,MAPbI3,MA,MA,na,na,na,1,1,0,0,0,2.17,32.07,8.68,926.3,2.55,Pb,Pb,na,1,1,0,1.19,207.2,110,715.6,2.33,I,I,na,3,3,0,2.2,126.9,295.3,1008.4001,2.66,0.911521131,0.540909091,1.62,FALSE,,1,Spin-coating,1,SLG | ITO,PCBM-60,PEDOT:PSS,1,Air,Air,100,AM 1.5,FALSE,,,0.99,17.05,0.715,12
FALSE,FALSE,FALSE,FALSE,TRUE,FALSE,3,TRUE,FALSE,MAPbI3,MA,MA,na,na,na,1,1,0,0,0,2.17,32.07,8.68,926.3,2.55,Pb,Pb,na,1,1,0,1.19,207.2,110,715.6,2.33,I,I,na,3,3,0,2.2,126.9,295.3,1008.4001,2.66,0.911521131,0.540909091,1.6,FALSE,Composition,1,Spin-coating,1,SLG | FTO,TiO2-c | TiO2-mp,Spiro-MeOTAD,1,Air,Air,100,AM 1.5,FALSE,,,1.09,19.94,0.71,15.36
FALSE,FALSE,FALSE,FALSE,TRUE,FALSE,3,TRUE,FALSE,MAPbI3,MA,MA,na,na,na,1,1,0,0,0,2.17,32.07,8.68,926.3,2.55,Pb,Pb,na,1,1,0,1.19,207.2,110,715.6,2.33,I,I,na,3,3,0,2.2,126.9,295.3,1008.4001,2.66,0.911521131,0.540909091,1.6,FALSE,Composition,1,Spin-coating,1,SLG | FTO,TiO2-c | TiO2-mp,Spiro-MeOTAD,1,Air,Air,100,AM 1.5,FALSE,,,1.1,17.83,0.73,14.32
FALSE,FALSE,FALSE,FALSE,TRUE,FALSE,3,TRUE,FALSE,Cs0.05FA0.8MA0.15PbBr0.4I2.6,Cs; FA; MA,Cs, FA, MA,na,0.05; 0.8; 0.15,0.05,0.8,0.15,0,2.4364998,47.504,10.456501,837.00995,2.478,Pb,Pb,na,1,1,0,1.19,207.2,110,715.6,2.33,Br; I,Br, I,0.4; 2.6,0.4,2.6,2.168,120.63333,299.20667,1025.9333,2.7,0.969586966,0.548892989,,FALSE,,1,Spin-coating,1,SLG | FTO,TiO2-c | TiO2-mp,PTAA,1,Air,Air,100,AM 1.5,FALSE,,10,1.105,17.92,0.54,10.72
