Repository: rxhernandez/NestedAE

jacobsson2021dataset.csv is the file taken from the following paper :

Jacobsson, T. J.; Hultqvist, A.; García-Fernández, A.; Anand, A.; Al-Ashouri, A.; Hagfeldt, A.; Crovetto, A.; Abate, A.; Ricciardulli, A. G.; Vijayan, A.; Kulkarni, A.; Anderson, A. Y.; Darwich, B. P.; Yang, B.; Coles, B. L.; Perini, C. A. R.; Rehermann, C.; Ramirez, D.; Fairen-Jimenez, D.; Di Girolamo, D.; Jia, D.; Avila, E.; Juarez-Perez, E. J.; Baumann, F.; Mathies, F.; González, G. S. A.; Boschloo, G.; Nasti, G.; Paramasivam, G.; Martínez-Denegri, G.; Näsström, H.; Michaels, H.; Köbler, H.; Wu, H.; Benesperi, I.; Dar, M. I.; Bayrak Pehlivan, I.; Gould, I. E.; Vagott, J.

File: datasets/PSC_efficiencies/PSC_efficiencies_dataset.csv (part 8 of 19)
Perovskite_single_crystal,Perovskite_dimension_0D,Perovskite_dimension_2D,Perovskite_dimension_2D3D_mixture,Perovskite_dimension_3D,Perovskite_dimension_3D_with_2D_capping_layer,Perovskite_dimension_list_of_layers,Perovskite_composition_perovskite_ABC3_structure,Perovskite_composition_perovskite_inspired_structure,Perovskite_composition_long_form,Perovskite_composition_a_ions,a_1,a_2,a_3,a_4,Perovskite_composition_a_ions_coefficients,a_1_coeff,a_2_coeff,a_3_coeff,a_4_coeff,A_ion_rad,A_at_wt,A_EA,A_IE,A_En,Perovskite_composition_b_ions,b_1,b_2,Perovskite_composition_b_ions_coefficients,b_1_coeff,b_2_coeff,B_ion_rad,B_at_wt,B_EA,B_IE,B_En,Perovskite_composition_c_ions,c_1,c_2,Perovskite_composition_c_ions_coefficients,c_1_coeff,c_2_coeff,X_ion_rad,X_atom_wt,X_EA,X_IE,X_En,Tolerance Factor,Octahedral Factor,Perovskite_band_gap,Perovskite_band_gap_graded,Perovskite_band_gap_estimation_basis,Perovskite_deposition_number_of_deposition_steps,Perovskite_deposition_procedure,Perovskite_deposition_quenching_induced_crystallisation,Substrate_stack_sequence,ETL_stack_sequence,HTL_stack_sequence,JV_average_over_n_number_of_cells,Air or N2,JV_test_atmosphere,JV_light_intensity,JV_light_spectra,JV_light_masked_cell,JV_test_temperature,JV_scan_speed,JV_reverse_scan_Voc,JV_reverse_scan_Jsc,JV_reverse_scan_FF,JV_reverse_scan_PCE
FALSE,FALSE,FALSE,FALSE,TRUE,FALSE,3,TRUE,FALSE,Cs0.05FA0.8MA0.15PbBr0.4I2.6,Cs; FA; MA,Cs, FA, MA,na,0.05; 0.8; 0.15,0.05,0.8,0.15,0,2.4364998,47.504,10.456501,837.00995,2.478,Pb,Pb,na,1,1,0,1.19,207.2,110,715.6,2.33,Br; I,Br, I,0.4; 2.6,0.4,2.6,2.168,120.63333,299.20667,1025.9333,2.7,0.969586966,0.548892989,,FALSE,,1,Spin-coating,1,SLG | FTO,TiO2-c | TiO2-mp,PTAA,1,Air,Air,100,AM 1.5,FALSE,,10,1.092,21.7,0.71,16.8
FALSE,FALSE,FALSE,FALSE,TRUE,FALSE,3,TRUE,FALSE,Cs0.15FA0.85PbI3,Cs; FA,Cs, FA,na,na,0.15; 0.85,0.15,0.85,0,0,2.4115,58.237503,14.133501,778.08997,2.303,Pb,Pb,na,1,1,0,1.19,207.2,110,715.6,2.33,I,I,na,3,3,0,2.2,126.9,295.3,1008.4001,2.66,0.961894667,0.540909091,,FALSE,,1,Spin-coating,1,SLG | FTO,PCBM-60 | BCP,PEDOT:PSS,1,Air,Air,100,AM 1.5,FALSE,,200,0.875,20.32,0.713,12.69
FALSE,FALSE,FALSE,FALSE,TRUE,FALSE,3,TRUE,FALSE,Cs0.15FA0.85PbI3,Cs; FA,Cs, FA,na,na,0.15; 0.85,0.15,0.85,0,0,2.4115,58.237503,14.133501,778.08997,2.303,Pb,Pb,na,1,1,0,1.19,207.2,110,715.6,2.33,I,I,na,3,3,0,2.2,126.9,295.3,1008.4001,2.66,0.961894667,0.540909091,,FALSE,,1,Spin-coating,1,SLG | FTO,PCBM-60 | BCP,PEDOT:PSS,1,Air,Air,100,AM 1.5,FALSE,,200,0.891,21.77,0.798,15.48
FALSE,FALSE,FALSE,FALSE,TRUE,FALSE,3,TRUE,FALSE,Cs0.17FA0.83PbBr0.51I2.49,Cs; FA,Cs, FA,na,na,0.17; 0.83,0.17,0.83,0,0,2.3957,59.9945,14.8713,768.622,2.2673998,Pb,Pb,na,1,1,0,1.19,207.2,110,715.6,2.33,Br; I,Br, I,0.51; 2.49,0.51,2.49,2.1592,118.91,300.281,1030.755,2.7110002,0.961662689,0.551130048,,FALSE,,1,Spin-coating,1,SLG | ITO,C60 | BCP,NiO-c,1,Air,Air,100,AM 1.5,FALSE,,100,0.931,19.4,0.82,14.3
FALSE,FALSE,FALSE,FALSE,TRUE,FALSE,3,TRUE,FALSE,MAPbI3,MA,MA,na,na,na,1,1,0,0,0,2.17,32.07,8.68,926.3,2.55,Pb,Pb,na,1,1,0,1.19,207.2,110,715.6,2.33,I,I,na,3,3,0,2.2,126.9,295.3,1008.4001,2.66,0.911521131,0.540909091,1.6,FALSE,Composition,1,Spin-coating,1,SLG | FTO,TiO2-c | TiO2-mp,Spiro-MeOTAD,1,Air,Air,100,AM 1.5,FALSE,,50,1.052,21.2,0.749,16.7
FALSE,FALSE,FALSE,FALSE,TRUE,FALSE,3,TRUE,FALSE,Cs0.05FA0.79MA0.16PbBr0.5I2.5,Cs; FA; MA,Cs, FA, MA,na,0.05; 0.79; 0.16,0.05,0.79,0.16,0,2.4329,47.3741,10.4573,837.782,2.4778,Pb,Pb,na,1,1,0,1.19,207.2,110,715.6,2.33,Br; I,Br, I,0.5; 2.5,0.5,2.5,2.16,119.06667,300.18332,1030.3167,2.71,0.969453951,0.550925926,,FALSE,,1,Spin-coating,1,SLG | FTO,TiO2-c | TiO2-mp,Spiro-MeOTAD,1,Air,Air,100,AM 1.5,FALSE,,,1.06,20.8,0.71,15.72
FALSE,FALSE,FALSE,FALSE,TRUE,FALSE,3,TRUE,FALSE,Cs0.05FA0.7917MA0.1583PbBr0.5I2.5,Cs; FA; MA,Cs, FA, MA,na,0.05; 0.7917; 0.1583,0.05,0.7917,0.1583,0,2.433512,47.396183,10.457165,837.65076,2.477834,Pb,Pb,na,1,1,0,1.19,207.2,110,715.6,2.33,Br; I,Br, I,0.5; 2.5,0.5,2.5,2.16,119.06667,300.18332,1030.3167,2.71,0.96958313,0.550925926,,FALSE,,1,Spin-coating,1,SLG | FTO,TiO2-c | TiO2-mp,Spiro-MeOTAD,1,Air,Air,100,AM 1.5,FALSE,,80,1.01,19.7,0.56,11.3
FALSE,FALSE,FALSE,FALSE,TRUE,FALSE,3,TRUE,FALSE,Cs0.05FA0.7917MA0.1583PbBr0.5I2.5,Cs; FA; MA,Cs, FA, MA,na,0.05; 0.7917; 0.1583,0.05,0.7917,0.1583,0,2.433512,47.396183,10.457165,837.65076,2.477834,Pb,Pb,na,1,1,0,1.19,207.2,110,715.6,2.33,Br; I,Br, I,0.5; 2.5,0.5,2.5,2.16,119.06667,300.18332,1030.3167,2.71,0.96958313,0.550925926,,FALSE,,1,Spin-coating,1,SLG | FTO,TiO2-c | TiO2-mp,Spiro-MeOTAD,1,Air,Air,100,AM 1.5,FALSE,,80,1.08,21.41,0.777,18.03
FALSE,FALSE,FALSE,FALSE,TRUE,FALSE,3,TRUE,FALSE,FA0.83MA0.17PbBr0.51I2.49,FA; MA,FA, MA,na,na,0.83; 0.17,0.83,0.17,0,0,2.4688,42.8517,8.6136,862.224,2.5665998,Pb,Pb,na,1,1,0,1.19,207.2,110,715.6,2.33,Br; I,Br, I,0.51; 2.49,0.51,2.49,2.1592,118.91,300.281,1030.755,2.7110002,0.977096078,0.551130048,1.57,FALSE,,1,Spin-coating,1,SLG | FTO,SnO2-c,Spiro-MeOTAD,1,Air,Air,100,AM 1.5,FALSE,,,1.112,22.3,0.53,13
FALSE,FALSE,FALSE,FALSE,TRUE,FALSE,3,TRUE,FALSE,MAPbI3,MA,MA,na,na,na,1,1,0,0,0,2.17,32.07,8.68,926.3,2.55,Pb,Pb,na,1,1,0,1.19,207.2,110,715.6,2.33,I,I,na,3,3,0,2.2,126.9,295.3,1008.4001,2.66,0.911521131,0.540909091,1.6,FALSE,Composition,1,Spin-coating,1,SLG | FTO,TiO2-c | TiO2-mp,Spiro-MeOTAD,1,Air,Air,100,AM 1.5,FALSE,,10,1.08,21.1,0.714,16.24
FALSE,FALSE,FALSE,FALSE,TRUE,FALSE,3,TRUE,FALSE,MAPbI3,MA,MA,na,na,na,1,1,0,0,0,2.17,32.07,8.68,926.3,2.55,Pb,Pb,na,1,1,0,1.19,207.2,110,715.6,2.33,I,I,na,3,3,0,2.2,126.9,295.3,1008.4001,2.66,0.911521131,0.540909091,1.6,FALSE,Composition,1,Spin-coating,1,SLG | FTO,TiO2-c | TiO2-mp,Spiro-MeOTAD,1,Air,Air,100,AM 1.5,FALSE,,10,1.07,21.36,0.729,16.78
FALSE,FALSE,FALSE,FALSE,TRUE,FALSE,3,TRUE,FALSE,MAPbI3,MA,MA,na,na,na,1,1,0,0,0,2.17,32.07,8.68,926.3,2.55,Pb,Pb,na,1,1,0,1.19,207.2,110,715.6,2.33,I,I,na,3,3,0,2.2,126.9,295.3,1008.4001,2.66,0.911521131,0.540909091,1.6,FALSE,Composition,1,Spin-coating,1,SLG | FTO,TiO2-c | TiO2-mp,Spiro-MeOTAD,1,Air,Air,100,AM 1.5,FALSE,,10,1.06,22.93,0.759,18.59
FALSE,FALSE,FALSE,FALSE,TRUE,FALSE,3,TRUE,FALSE,MAPbI3,MA,MA,na,na,na,1,1,0,0,0,2.17,32.07,8.68,926.3,2.55,Pb,Pb,na,1,1,0,1.19,207.2,110,715.6,2.33,I,I,na,3,3,0,2.2,126.9,295.3,1008.4001,2.66,0.911521131,0.540909091,1.6,FALSE,Composition,1,Spin-coating,1,SLG | FTO,TiO2-c | TiO2-mp,Spiro-MeOTAD,1,Air,Air,100,AM 1.5,FALSE,,10,1.04,22.42,0.698,16.34
FALSE,FALSE,FALSE,FALSE,TRUE,FALSE,3,TRUE,FALSE,MAPbI3,MA,MA,na,na,na,1,1,0,0,0,2.17,32.07,8.68,926.3,2.55,Pb,Pb,na,1,1,0,1.19,207.2,110,715.6,2.33,I,I,na,3,3,0,2.2,126.9,295.3,1008.4001,2.66,0.911521131,0.540909091,1.6,FALSE,Composition,1,Spin-coating,1,SLG | FTO,TiO2-c | TiO2-mp,Spiro-MeOTAD,1,Air,Air,100,AM 1.5,FALSE,,10,0.93,20.98,0.57,11.12
FALSE,FALSE,FALSE,FALSE,TRUE,FALSE,3,TRUE,FALSE,MAPbI3,MA,MA,na,na,na,1,1,0,0,0,2.17,32.07,8.68,926.3,2.55,Pb,Pb,na,1,1,0,1.19,207.2,110,715.6,2.33,I,I,na,3,3,0,2.2,126.9,295.3,1008.4001,2.66,0.911521131,0.540909091,1.6,FALSE,Composition,1,Spin-coating,1,SLG | FTO,TiO2-c | TiO2-mp,Spiro-MeOTAD,1,Air,Air,100,AM 1.5,FALSE,,10,0.75,15.11,0.349,3.99
FALSE,FALSE,FALSE,FALSE,TRUE,FALSE,3,TRUE,FALSE,Cs0.05FA0.81MA0.14PbBr0.45I2.55,Cs; FA; MA,Cs, FA, MA,na,0.05; 0.81; 0.14,0.05,0.81,0.14,0,2.4401,47.6339,10.455701,836.238,2.4782,Pb,Pb,na,1,1,0,1.19,207.2,110,715.6,2.33,Br; I,Br, I,0.45; 2.55,0.45,2.55,2.164,119.85,299.69498,1028.125,2.705,0.970659013,0.549907579,,FALSE,,1,Spin-coating,1,SLG | ITO,TiO2-c,Spiro-MeOTAD,1,Air,Air,100,AM 1.5,FALSE,,100,1.11,22.1,0.775,19
FALSE,FALSE,FALSE,FALSE,TRUE,FALSE,3,TRUE,FALSE,Cs0.05FA0.81MA0.14PbBr0.43I2.57,Cs; FA; MA,Cs, FA, MA,na,0.05; 0.81; 0.14,0.05,0.81,0.14,0,2.4401,47.6339,10.455701,836.238,2.4782,Pb,Pb,na,1,1,0,1.19,207.2,110,715.6,2.33,Br; I,Br, I,0.43; 2.57,0.43,2.57,2.1656,120.16333,299.49966,1027.2483,2.703,0.970533348,0.549501293,,FALSE,,1,Spin-coating,1,SLG | FTO,TiO2-c,Spiro-MeOTAD,1,Air,Air,100,AM 1.5,FALSE,,,1.133,20.84,0.737,17.4
FALSE,FALSE,FALSE,FALSE,TRUE,FALSE,3,TRUE,FALSE,Cs0.05FA0.81MA0.14PbBr0.43I2.57,Cs; FA; MA,Cs, FA, MA,na,0.05; 0.81; 0.14,0.05,0.81,0.14,0,2.4401,47.6339,10.455701,836.238,2.4782,Pb,Pb,na,1,1,0,1.19,207.2,110,715.6,2.33,Br; I,Br, I,0.43; 2.57,0.43,2.57,2.1656,120.16333,299.49966,1027.2483,2.703,0.970533348,0.549501293,,FALSE,,1,Spin-coating,1,SLG | FTO,TiO2-c,Spiro-MeOTAD,1,Air,Air,100,AM 1.5,FALSE,,,1.138,20.92,0.762,18.15
FALSE,FALSE,FALSE,FALSE,TRUE,FALSE,3,TRUE,FALSE,Cs0.05FA0.81MA0.14PbBr0.43I2.57,Cs; FA; MA,Cs, FA, MA,na,0.05; 0.81; 0.14,0.05,0.81,0.14,0,2.4401,47.6339,10.455701,836.238,2.4782,Pb,Pb,na,1,1,0,1.19,207.2,110,715.6,2.33,Br; I,Br, I,0.43; 2.57,0.43,2.57,2.1656,120.16333,299.49966,1027.2483,2.703,0.970533348,0.549501293,,FALSE,,1,Spin-coating,1,SLG | FTO,TiO2-c,Spiro-MeOTAD,1,Air,Air,100,AM 1.5,FALSE,,,1.144,20.97,0.766,18.37
FALSE,FALSE,FALSE,FALSE,TRUE,FALSE,3,TRUE,FALSE,Cs0.05FA0.81MA0.14PbBr0.43I2.57,Cs; FA; MA,Cs, FA, MA,na,0.05; 0.81; 0.14,0.05,0.81,0.14,0,2.4401,47.6339,10.455701,836.238,2.4782,Pb,Pb,na,1,1,0,1.19,207.2,110,715.6,2.33,Br; I,Br, I,0.43; 2.57,0.43,2.57,2.1656,120.16333,299.49966,1027.2483,2.703,0.970533348,0.549501293,,FALSE,,1,Spin-coating,1,SLG | FTO,TiO2-c,Spiro-MeOTAD,1,Air,Air,100,AM 1.5,FALSE,,,1.165,21.08,0.778,19.1
FALSE,FALSE,FALSE,FALSE,TRUE,FALSE,3,TRUE,FALSE,Cs0.05FA0.81MA0.14PbBr0.43I2.57,Cs; FA; MA,Cs, FA, MA,na,0.05; 0.81; 0.14,0.05,0.81,0.14,0,2.4401,47.6339,10.455701,836.238,2.4782,Pb,Pb,na,1,1,0,1.19,207.2,110,715.6,2.33,Br; I,Br, I,0.43; 2.57,0.43,2.57,2.1656,120.16333,299.49966,1027.2483,2.703,0.970533348,0.549501293,,FALSE,,1,Spin-coating,1,SLG | FTO,TiO2-c,Spiro-MeOTAD,1,Air,Air,100,AM 1.5,FALSE,,,1.121,20.71,0.759,17.62
FALSE,FALSE,FALSE,FALSE,TRUE,FALSE,3,TRUE,FALSE,MAPbI3,MA,MA,na,na,na,1,1,0,0,0,2.17,32.07,8.68,926.3,2.55,Pb,Pb,na,1,1,0,1.19,207.2,110,715.6,2.33,I,I,na,3,3,0,2.2,126.9,295.3,1008.4001,2.66,0.911521131,0.540909091,1.61,FALSE,,1,Spin-coating,1,SLG | ITO,PCBM-60 | BCP,NiO-c,1,Air,Air,100,AM 1.5,FALSE,,,1.123,22.5,0.794,20
FALSE,FALSE,FALSE,FALSE,TRUE,FALSE,3,TRUE,FALSE,MAPbBrI2,MA,MA,na,na,na,1,1,0,0,0,2.17,32.07,8.68,926.3,2.55,Pb,Pb,na,1,1,0,1.19,207.2,110,715.6,2.33,Br; I,Br, I,1; 2,1,2,2.1200001,111.23334,305.06665,1052.2334,2.7600002,0.916461653,0.561320728,1.79,FALSE,,1,Spin-coating,1,SLG | ITO,PCBM-60 | BCP,NiO-c,1,Air,Air,100,AM 1.5,FALSE,,,1.147,15.3,0.752,13.2
FALSE,FALSE,FALSE,FALSE,TRUE,FALSE,3,TRUE,FALSE,MAPbI3,MA,MA,na,na,na,1,1,0,0,0,2.17,32.07,8.68,926.3,2.55,Pb,Pb,na,1,1,0,1.19,207.2,110,715.6,2.33,I,I,na,3,3,0,2.2,126.9,295.3,1008.4001,2.66,0.911521131,0.540909091,1.6,FALSE,Composition,1,Spin-coating,1,SLG | FTO,TiO2-c | TiO2-mp,PTAA,1,Air,Air,100,AM 1.5,FALSE,,10,1.08,20.5,0.795,17.6
FALSE,FALSE,FALSE,FALSE,TRUE,FALSE,3,TRUE,FALSE,MAPbI3,MA,MA,na,na,na,1,1,0,0,0,2.17,32.07,8.68,926.3,2.55,Pb,Pb,na,1,1,0,1.19,207.2,110,715.6,2.33,I,I,na,3,3,0,2.2,126.9,295.3,1008.4001,2.66,0.911521131,0.540909091,1.6,FALSE,Composition,1,Spin-coating,1,SLG | FTO,TiO2-c | TiO2-mp,Spiro-MeOTAD,1,Air,Air,100,AM 1.5,FALSE,,10,1.052,21.46,0.811,18.31
FALSE,FALSE,FALSE,FALSE,TRUE,FALSE,3,TRUE,FALSE,FA0.85MA0.15PbBr0.45I2.55,FA; MA,FA, MA,na,na,0.85; 0.15,0.85,0.15,0,0,2.476,43.111504,8.612,860.68,2.567,Pb,Pb,na,1,1,0,1.19,207.2,110,715.6,2.33,Br; I,Br, I,0.45; 2.55,0.45,2.55,2.164,119.85,299.69498,1028.125,2.705,0.978227628,0.549907579,,FALSE,,1,Spin-coating,1,SLG | FTO,TiO2-c | TiO2-mp,Spiro-MeOTAD,1,Air,Air,100,AM 1.5,FALSE,,,1.1,22.14,0.76,18.51
FALSE,FALSE,FALSE,FALSE,TRUE,FALSE,3,TRUE,FALSE,Cs0.05FA0.76MA0.19PbBr0.6I2.4,Cs; FA; MA,Cs, FA, MA,na,0.05; 0.76; 0.19,0.05,0.76,0.19,0,2.4221,46.9844,10.459701,840.09796,2.4772,Pb,Pb,na,1,1,0,1.19,207.2,110,715.6,2.33,Br; I,Br, I,0.6; 2.4,0.6,2.4,2.1520002,117.50001,301.16,1034.7001,2.7200003,0.967796851,0.552973926,,FALSE,,1,Spin-coating,1,SLG | FTO,TiO2-c | TiO2-mp,Spiro-MeOTAD,1,Air,Air,100,AM 1.5,FALSE,,,1.1,21.82,0.729,17.5
FALSE,FALSE,FALSE,FALSE,TRUE,FALSE,3,TRUE,FALSE,Cs0.05FA0.76MA0.19PbBr0.6I2.4,Cs; FA; MA,Cs, FA, MA,na,0.05; 0.76; 0.19,0.05,0.76,0.19,0,2.4221,46.9844,10.459701,840.09796,2.4772,Pb,Pb,na,1,1,0,1.19,207.2,110,715.6,2.33,Br; I,Br, I,0.6; 2.4,0.6,2.4,2.1520002,117.50001,301.16,1034.7001,2.7200003,0.967796851,0.552973926,,FALSE,,1,Spin-coating,1,SLG | FTO,TiO2-c | TiO2-mp,Spiro-MeOTAD,1,Air,Air,100,AM 1.5,FALSE,,,1.1,23.24,0.782,19.99
FALSE,FALSE,FALSE,FALSE,TRUE,FALSE,3,TRUE,FALSE,MAPbI3,MA,MA,na,na,na,1,1,0,0,0,2.17,32.07,8.68,926.3,2.55,Pb,Pb,na,1,1,0,1.19,207.2,110,715.6,2.33,I,I,na,3,3,0,2.2,126.9,295.3,1008.4001,2.66,0.911521131,0.540909091,1.6,FALSE,Composition,1,Spin-coating,1,SLG | FTO,PCBM-60,PEDOT:PSS,1,Air,Air,100,AM 1.5,FALSE,,100,1.06,20.16,0.77,16.45
FALSE,FALSE,FALSE,FALSE,TRUE,FALSE,3,TRUE,FALSE,MAPbI3,MA,MA,na,na,na,1,1,0,0,0,2.17,32.07,8.68,926.3,2.55,Pb,Pb,na,1,1,0,1.19,207.2,110,715.6,2.33,I,I,na,3,3,0,2.2,126.9,295.3,1008.4001,2.66,0.911521131,0.540909091,1.6,FALSE,Composition,1,Spin-coating,1,SLG | ITO,PCBM-60 | BCP,PEDOT:PSS,1,Air,Air,100,AM 1.5,FALSE,,,0.92,16.62,0.8,12.2
FALSE,FALSE,FALSE,FALSE,TRUE,FALSE,3,TRUE,FALSE,MAPbI3,MA,MA,na,na,na,1,1,0,0,0,2.17,32.07,8.68,926.3,2.55,Pb,Pb,na,1,1,0,1.19,207.2,110,715.6,2.33,I,I,na,3,3,0,2.2,126.9,295.3,1008.4001,2.66,0.911521131,0.540909091,1.6,FALSE,Composition,1,Spin-coating,1,SLG | ITO,PCBM-60 | BCP,PEDOT:PSS,1,Air,Air,100,AM 1.5,FALSE,,,0.92,22.76,0.8,16.7
FALSE,FALSE,FALSE,FALSE,TRUE,FALSE,3,TRUE,FALSE,MAPbI3,MA,MA,na,na,na,1,1,0,0,0,2.17,32.07,8.68,926.3,2.55,Pb,Pb,na,1,1,0,1.19,207.2,110,715.6,2.33,I,I,na,3,3,0,2.2,126.9,295.3,1008.4001,2.66,0.911521131,0.540909091,1.6,FALSE,Composition,1,Spin-coating,1,SLG | FTO,TiO2-c | TiO2-mp,PTAA,1,Air,Air,100,AM 1.5,FALSE,,,1.07,21.4,0.675,15.4
FALSE,FALSE,FALSE,FALSE,TRUE,FALSE,3,TRUE,FALSE,MAPbI3,MA,MA,na,na,na,1,1,0,0,0,2.17,32.07,8.68,926.3,2.55,Pb,Pb,na,1,1,0,1.19,207.2,110,715.6,2.33,I,I,na,3,3,0,2.2,126.9,295.3,1008.4001,2.66,0.911521131,0.540909091,1.6,FALSE,Composition,1,Spin-coating,1,SLG | ITO,PCBM-60 | BCP,PTAA,1,Air,Air,100,AM 1.5,FALSE,,,1.08,21.72,0.781,18.12
FALSE,FALSE,FALSE,FALSE,TRUE,FALSE,3,TRUE,FALSE,MAPbI3,MA,MA,na,na,na,1,1,0,0,0,2.17,32.07,8.68,926.3,2.55,Pb,Pb,na,1,1,0,1.19,207.2,110,715.6,2.33,I,I,na,3,3,0,2.2,126.9,295.3,1008.4001,2.66,0.911521131,0.540909091,1.6,FALSE,Composition,1,Spin-coating,1,Ti,TiO2-c | TiO2-mp,Spiro-MeOTAD,1,Air,Air,100,AM 1.5,FALSE,,,0.918,16.48,0.49,7.45
FALSE,FALSE,FALSE,FALSE,TRUE,FALSE,3,TRUE,FALSE,FA0.92MA0.08PbI3,FA; MA,FA, MA,na,na,0.92; 0.08,0.92,0.08,0,0,2.5012,44.0208,8.6064005,855.276,2.5684,Pb,Pb,na,1,1,0,1.19,207.2,110,715.6,2.33,I,I,na,3,3,0,2.2,126.9,295.3,1008.4001,2.66,0.980604838,0.540909091,,FALSE,,1,Spin-coating,1,SLG | FTO,TiO2-c | TiO2-mp,Spiro-MeOTAD,1,Air,Air,100,AM 1.5,FALSE,,,1.1,24.19,0.782,20.8
FALSE,FALSE,FALSE,FALSE,TRUE,FALSE,3,TRUE,FALSE,FA0.9MA0.1PbI3,FA; MA,FA, MA,na,na,0.9; 0.1,0.9,0.1,0,0,2.494,43.761,8.608,856.81995,2.5679998,Pb,Pb,na,1,1,0,1.19,207.2,110,715.6,2.33,I,I,na,3,3,0,2.2,126.9,295.3,1008.4001,2.66,0.979103018,0.540909091,,FALSE,,1,Spin-coating,1,SLG | FTO,TiO2-c | TiO2-mp,Spiro-MeOTAD,1,Air,Air,100,AM 1.5,FALSE,,,1.04,23.53,0.75,18.43
FALSE,FALSE,FALSE,FALSE,TRUE,FALSE,3,TRUE,FALSE,FA0.75MA0.25PbBr0.25I2.75,FA; MA,FA, MA,na,na,0.75; 0.25,0.75,0.25,0,0,2.44,41.8125,8.620001,868.39996,2.565,Pb,Pb,na,1,1,0,1.19,207.2,110,715.6,2.33,Br; I,Br, I,0.25; 2.75,0.25,2.75,2.18,122.98334,297.74167,1019.3584,2.6850002,0.969386745,0.54587156,,FALSE,,1,Spin-coating,1,SLG | FTO,TiO2-c,Spiro-MeOTAD,1,Air,Air,100,AM 1.5,FALSE,,30,1.03,22.53,0.77,17.9
FALSE,FALSE,FALSE,FALSE,TRUE,FALSE,3,TRUE,FALSE,MAPbI3,MA,MA,na,na,na,1,1,0,0,0,2.17,32.07,8.68,926.3,2.55,Pb,Pb,na,1,1,0,1.19,207.2,110,715.6,2.33,I,I,na,3,3,0,2.2,126.9,295.3,1008.4001,2.66,0.911521131,0.540909091,1.6,FALSE,Composition,1,Spin-coating,1,SLG | FTO,TiO2-c,Spiro-MeOTAD,1,Air,Air,100,AM 1.5,FALSE,,,1.06,22.22,0.73,17.21
FALSE,FALSE,FALSE,FALSE,TRUE,FALSE,3,TRUE,FALSE,MAPbI3,MA,MA,na,na,na,1,1,0,0,0,2.17,32.07,8.68,926.3,2.55,Pb,Pb,na,1,1,0,1.19,207.2,110,715.6,2.33,I,I,na,3,3,0,2.2,126.9,295.3,1008.4001,2.66,0.911521131,0.540909091,1.6,FALSE,Composition,1,Spin-coating,1,SLG | FTO,TiO2-c,Spiro-MeOTAD,1,Air,Air,100,AM 1.5,FALSE,,,1.09,22.8,0.77,19.18
FALSE,FALSE,FALSE,FALSE,TRUE,FALSE,3,TRUE,FALSE,MAPbI3,MA,MA,na,na,na,1,1,0,0,0,2.17,32.07,8.68,926.3,2.55,Pb,Pb,na,1,1,0,1.19,207.2,110,715.6,2.33,I,I,na,3,3,0,2.2,126.9,295.3,1008.4001,2.66,0.911521131,0.540909091,1.6,FALSE,Composition,1,Spin-coating,1,SLG | FTO,TiO2-c,Spiro-MeOTAD,1,Air,Air,100,AM 1.5,FALSE,,,1.01,22.13,0.74,16.57
FALSE,FALSE,FALSE,FALSE,TRUE,FALSE,3,TRUE,FALSE,MAPbI3,MA,MA,na,na,na,1,1,0,0,0,2.17,32.07,8.68,926.3,2.55,Pb,Pb,na,1,1,0,1.19,207.2,110,715.6,2.33,I,I,na,3,3,0,2.2,126.9,295.3,1008.4001,2.66,0.911521131,0.540909091,1.6,FALSE,Composition,1,Spin-coating,1,SLG | FTO,TiO2-c,Spiro-MeOTAD,1,Air,Air,100,AM 1.5,FALSE,,,1.08,22.53,0.75,18.17
FALSE,FALSE,FALSE,FALSE,TRUE,FALSE,3,TRUE,FALSE,MAPbI3,MA,MA,na,na,na,1,1,0,0,0,2.17,32.07,8.68,926.3,2.55,Pb,Pb,na,1,1,0,1.19,207.2,110,715.6,2.33,I,I,na,3,3,0,2.2,126.9,295.3,1008.4001,2.66,0.911521131,0.540909091,1.6,FALSE,Composition,1,Spin-coating,1,SLG | FTO,TiO2-c,Spiro-MeOTAD,1,Air,Air,100,AM 1.5,FALSE,,,1.09,22.79,0.77,19.06
FALSE,FALSE,FALSE,FALSE,TRUE,FALSE,3,TRUE,FALSE,MAPbI3,MA,MA,na,na,na,1,1,0,0,0,2.17,32.07,8.68,926.3,2.55,Pb,Pb,na,1,1,0,1.19,207.2,110,715.6,2.33,I,I,na,3,3,0,2.2,126.9,295.3,1008.4001,2.66,0.911521131,0.540909091,1.6,FALSE,Composition,1,Spin-coating,1,SLG | FTO,TiO2-c,Spiro-MeOTAD,1,Air,Air,100,AM 1.5,FALSE,,,1.09,22.92,0.77,19.19
FALSE,FALSE,FALSE,FALSE,TRUE,FALSE,3,TRUE,FALSE,MAPbI3,MA,MA,na,na,na,1,1,0,0,0,2.17,32.07,8.68,926.3,2.55,Pb,Pb,na,1,1,0,1.19,207.2,110,715.6,2.33,I,I,na,3,3,0,2.2,126.9,295.3,1008.4001,2.66,0.911521131,0.540909091,1.6,FALSE,Composition,1,Spin-coating,1,SLG | FTO,TiO2-c,Spiro-MeOTAD,1,Air,Air,100,AM 1.5,FALSE,,,1.05,22.1,0.73,16.83
FALSE,FALSE,FALSE,FALSE,TRUE,FALSE,3,TRUE,FALSE,MAPbI3,MA,MA,na,na,na,1,1,0,0,0,2.17,32.07,8.68,926.3,2.55,Pb,Pb,na,1,1,0,1.19,207.2,110,715.6,2.33,I,I,na,3,3,0,2.2,126.9,295.3,1008.4001,2.66,0.911521131,0.540909091,1.6,FALSE,Composition,1,Spin-coating,1,SLG | FTO,TiO2-c,Spiro-MeOTAD,1,Air,Air,100,AM 1.5,FALSE,,,1.05,21.94,0.73,16.74
FALSE,FALSE,FALSE,FALSE,TRUE,FALSE,3,TRUE,FALSE,MAPbI3,MA,MA,na,na,na,1,1,0,0,0,2.17,32.07,8.68,926.3,2.55,Pb,Pb,na,1,1,0,1.19,207.2,110,715.6,2.33,I,I,na,3,3,0,2.2,126.9,295.3,1008.4001,2.66,0.911521131,0.540909091,1.6,FALSE,Composition,1,Spin-coating,1,SLG | FTO,TiO2-c,Spiro-MeOTAD,1,Air,Air,100,AM 1.5,FALSE,,,1.13,22.95,0.77,20.04
FALSE,FALSE,FALSE,FALSE,TRUE,FALSE,3,TRUE,FALSE,MAPbI3,MA,MA,na,na,na,1,1,0,0,0,2.17,32.07,8.68,926.3,2.55,Pb,Pb,na,1,1,0,1.19,207.2,110,715.6,2.33,I,I,na,3,3,0,2.2,126.9,295.3,1008.4001,2.66,0.911521131,0.540909091,1.6,FALSE,Composition,1,Spin-coating,1,SLG | FTO,TiO2-c,Spiro-MeOTAD,1,Air,Air,100,AM 1.5,FALSE,,,1.13,22.84,0.75,19.14
FALSE,FALSE,FALSE,FALSE,TRUE,FALSE,3,TRUE,FALSE,MAPbI3,MA,MA,na,na,na,1,1,0,0,0,2.17,32.07,8.68,926.3,2.55,Pb,Pb,na,1,1,0,1.19,207.2,110,715.6,2.33,I,I,na,3,3,0,2.2,126.9,295.3,1008.4001,2.66,0.911521131,0.540909091,1.6,FALSE,Composition,1,Spin-coating,1,SLG | FTO,TiO2-c,Spiro-MeOTAD,1,Air,Air,100,AM 1.5,FALSE,,,1.12,22.59,0.75,19.08
FALSE,FALSE,FALSE,FALSE,TRUE,FALSE,3,TRUE,FALSE,MAPbI3,MA,MA,na,na,na,1,1,0,0,0,2.17,32.07,8.68,926.3,2.55,Pb,Pb,na,1,1,0,1.19,207.2,110,715.6,2.33,I,I,na,3,3,0,2.2,126.9,295.3,1008.4001,2.66,0.911521131,0.540909091,1.6,FALSE,Composition,1,Spin-coating,1,SLG | ITO,PCBM-60,PEDOT:PSS,1,Air,Air,100,AM 1.5,FALSE,,,0.945,11.6,0.612,6.77
FALSE,FALSE,FALSE,FALSE,TRUE,FALSE,3,TRUE,FALSE,MAPbI3,MA,MA,na,na,na,1,1,0,0,0,2.17,32.07,8.68,926.3,2.55,Pb,Pb,na,1,1,0,1.19,207.2,110,715.6,2.33,I,I,na,3,3,0,2.2,126.9,295.3,1008.4001,2.66,0.911521131,0.540909091,1.6,FALSE,Composition,1,Spin-coating,1,SLG | ITO,PCBM-60,PEDOT:PSS,1,Air,Air,100,AM 1.5,FALSE,,,0.945,20.01,0.659,12.46
FALSE,FALSE,FALSE,FALSE,TRUE,FALSE,3,TRUE,FALSE,MAPbI3,MA,MA,na,na,na,1,1,0,0,0,2.17,32.07,8.68,926.3,2.55,Pb,Pb,na,1,1,0,1.19,207.2,110,715.6,2.33,I,I,na,3,3,0,2.2,126.9,295.3,1008.4001,2.66,0.911521131,0.540909091,1.6,FALSE,Composition,1,Spin-coating,1,SLG | ITO,PCBM-60,PEDOT:PSS,1,Air,Air,100,AM 1.5,FALSE,,,0.927,16.06,0.446,6.57
FALSE,FALSE,FALSE,FALSE,TRUE,FALSE,3,TRUE,FALSE,MAPbI3,MA,MA,na,na,na,1,1,0,0,0,2.17,32.07,8.68,926.3,2.55,Pb,Pb,na,1,1,0,1.19,207.2,110,715.6,2.33,I,I,na,3,3,0,2.2,126.9,295.3,1008.4001,2.66,0.911521131,0.540909091,1.6,FALSE,Composition,1,Spin-coating,1,SLG | ITO,PCBM-60,PEDOT:PSS,1,Air,Air,100,AM 1.5,FALSE,,,0.904,15.76,0.382,5.54
FALSE,FALSE,FALSE,FALSE,TRUE,FALSE,3,TRUE,FALSE,MAPbI3,MA,MA,na,na,na,1,1,0,0,0,2.17,32.07,8.68,926.3,2.55,Pb,Pb,na,1,1,0,1.19,207.2,110,715.6,2.33,I,I,na,3,3,0,2.2,126.9,295.3,1008.4001,2.66,0.911521131,0.540909091,1.6,FALSE,Composition,1,Spin-coating,1,SLG | ITO,PCBM-60,PEDOT:PSS,1,Air,Air,100,AM 1.5,FALSE,,,0.666,6.73,0.291,1.26
FALSE,FALSE,FALSE,FALSE,TRUE,FALSE,3,TRUE,FALSE,MAPbI3,MA,MA,na,na,na,1,1,0,0,0,2.17,32.07,8.68,926.3,2.55,Pb,Pb,na,1,1,0,1.19,207.2,110,715.6,2.33,I,I,na,3,3,0,2.2,126.9,295.3,1008.4001,2.66,0.911521131,0.540909091,1.6,FALSE,Composition,1,Spin-coating,1,SLG | ITO,SnO2-np,Spiro-MeOTAD,1,Air,Air,100,AM 1.5,FALSE,,520,1.1,21.01,0.801,18.5
FALSE,FALSE,FALSE,FALSE,TRUE,FALSE,3,TRUE,FALSE,MAPbI3,MA,MA,na,na,na,1,1,0,0,0,2.17,32.07,8.68,926.3,2.55,Pb,Pb,na,1,1,0,1.19,207.2,110,715.6,2.33,I,I,na,3,3,0,2.2,126.9,295.3,1008.4001,2.66,0.911521131,0.540909091,1.6,FALSE,Composition,1,Spin-coating,1,SLG | ITO,SnO2-np,Spiro-MeOTAD,1,Air,Air,100,AM 1.5,FALSE,,520,1.05,20.68,0.757,16.48
FALSE,FALSE,FALSE,FALSE,TRUE,FALSE,3,TRUE,FALSE,FAPbI3,FA,FA,na,na,na,1,1,0,0,0,2.53,45.06,8.6,849.1,2.57,Pb,Pb,na,1,1,0,1.19,207.2,110,715.6,2.33,I,I,na,3,3,0,2.2,126.9,295.3,1008.4001,2.66,0.986612117,0.540909091,1.48,FALSE,Composition,1,Spin-coating,1,SLG | FTO,TiO2-c,Spiro-MeOTAD,1,Air,Air,100,AM 1.5,FALSE,,300,1.06,23.99,0.748,19.02
FALSE,FALSE,FALSE,FALSE,TRUE,FALSE,3,TRUE,FALSE,FA0.85MA0.15PbBr0.45I2.55,FA; MA,FA, MA,na,na,0.85; 0.15,0.85,0.15,0,0,2.476,43.111504,8.612,860.68,2.567,Pb,Pb,na,1,1,0,1.19,207.2,110,715.6,2.33,Br; I,Br, I,0.45; 2.55,0.45,2.55,2.164,119.85,299.69498,1028.125,2.705,0.978227628,0.549907579,,FALSE,,1,Spin-coating,1,SLG | FTO,TiO2-c | TiO2-mp,Spiro-MeOTAD,1,Air,Air,100,AM 1.5,FALSE,,20,1.08,22.6,0.731,17.96
FALSE,FALSE,FALSE,FALSE,TRUE,FALSE,3,TRUE,FALSE,FAPbI3,FA,FA,na,na,na,1,1,0,0,0,2.53,45.06,8.6,849.1,2.57,Pb,Pb,na,1,1,0,1.19,207.2,110,715.6,2.33,I,I,na,3,3,0,2.2,126.9,295.3,1008.4001,2.66,0.986612117,0.540909091,1.48,FALSE,Composition,1,Spin-coating,1,SLG | FTO,TiO2-c | TiO2-mp,Spiro-MeOTAD,1,Air,Air,100,AM 1.5,FALSE,,,1.076,19.86,0.757,16.18
FALSE,FALSE,FALSE,FALSE,TRUE,FALSE,3,TRUE,FALSE,MAPbI3,MA,MA,na,na,na,1,1,0,0,0,2.17,32.07,8.68,926.3,2.55,Pb,Pb,na,1,1,0,1.19,207.2,110,715.6,2.33,I,I,na,3,3,0,2.2,126.9,295.3,1008.4001,2.66,0.911521131,0.540909091,1.6,FALSE,Composition,1,Spin-coating,1,SLG | ITO,PCBM-60,NiO-c,1,Air,Air,100,AM 1.5,FALSE,,,1.045,18.27,0.706,13.48
FALSE,FALSE,FALSE,FALSE,TRUE,FALSE,3,TRUE,FALSE,MAPbI3,MA,MA,na,na,na,1,1,0,0,0,2.17,32.07,8.68,926.3,2.55,Pb,Pb,na,1,1,0,1.19,207.2,110,715.6,2.33,I,I,na,3,3,0,2.2,126.9,295.3,1008.4001,2.66,0.911521131,0.540909091,1.6,FALSE,Composition,1,Spin-coating,1,SLG | ITO,PCBM-60,NiO-c,1,Air,Air,100,AM 1.5,FALSE,,,1.063,18.01,0.671,12.85
FALSE,FALSE,FALSE,FALSE,TRUE,FALSE,3,TRUE,FALSE,FA0.85MA0.15PbI3,FA; MA,FA, MA,na,na,0.85; 0.15,0.85,0.15,0,0,2.476,43.111504,8.612,860.68,2.567,Pb,Pb,na,1,1,0,1.19,207.2,110,715.6,2.33,I,I,na,3,3,0,2.2,126.9,295.3,1008.4001,2.66,0.975348469,0.540909091,1.53,FALSE,,1,Spin-coating,1,SLG | FTO,TiO2-c,Spiro-MeOTAD,1,Air,Air,100,AM 1.5,FALSE,,10,1.09,24,0.758,19.83
FALSE,FALSE,FALSE,FALSE,TRUE,FALSE,3,TRUE,FALSE,FA0.85MA0.15PbI3,FA; MA,FA, MA,na,na,0.85; 0.15,0.85,0.15,0,0,2.476,43.111504,8.612,860.68,2.567,Pb,Pb,na,1,1,0,1.19,207.2,110,715.6,2.33,I,I,na,3,3,0,2.2,126.9,295.3,1008.4001,2.66,0.975348469,0.540909091,1.53,FALSE,,1,Spin-coating,1,SLG | FTO,TiO2-c,Spiro-MeOTAD,1,Air,Air,100,AM 1.5,FALSE,,10,1.12,24.92,0.786,21.95
FALSE,FALSE,FALSE,FALSE,TRUE,FALSE,3,TRUE,FALSE,MAPbBrI2,MA,MA,na,na,na,1,1,0,0,0,2.17,32.07,8.68,926.3,2.55,Pb,Pb,na,1,1,0,1.19,207.2,110,715.6,2.33,Br; I,Br, I,1; 2,1,2,2.1200001,111.23334,305.06665,1052.2334,2.7600002,0.916461653,0.561320728,1.8,FALSE,,1,Spin-coating,1,SLG | FTO,TiO2-c | TiO2-mp,Spiro-MeOTAD,1,Air,Air,100,AM 1.5,FALSE,,10,1.22,17.7,0.75,16.2
FALSE,FALSE,FALSE,FALSE,TRUE,FALSE,3,TRUE,FALSE,MAPbBrI2,MA,MA,na,na,na,1,1,0,0,0,2.17,32.07,8.68,926.3,2.55,Pb,Pb,na,1,1,0,1.19,207.2,110,715.6,2.33,Br; I,Br, I,1; 2,1,2,2.1200001,111.23334,305.06665,1052.2334,2.7600002,0.916461653,0.561320728,1.8,FALSE,,1,Spin-coating,1,SLG | FTO,TiO2-c | TiO2-mp,Spiro-MeOTAD,1,Air,Air,100,AM 1.5,FALSE,,10,1.23,17.6,0.76,16.5
FALSE,FALSE,FALSE,FALSE,TRUE,FALSE,3,TRUE,FALSE,MAPbBrI2,MA,MA,na,na,na,1,1,0,0,0,2.17,32.07,8.68,926.3,2.55,Pb,Pb,na,1,1,0,1.19,207.2,110,715.6,2.33,Br; I,Br, I,1; 2,1,2,2.1200001,111.23334,305.06665,1052.2334,2.7600002,0.916461653,0.561320728,1.8,FALSE,,1,Spin-coating,1,SLG | FTO,TiO2-c | TiO2-mp,Spiro-MeOTAD,1,Air,Air,100,AM 1.5,FALSE,,10,1.23,19.1,0.76,17.9
FALSE,FALSE,FALSE,FALSE,TRUE,FALSE,3,TRUE,FALSE,Cs0.05FA0.79MA0.16PbBr0.5I2.5,Cs; FA; MA,Cs, FA, MA,na,0.05; 0.79; 0.16,0.05,0.79,0.16,0,2.4329,47.3741,10.4573,837.782,2.4778,Pb,Pb,na,1,1,0,1.19,207.2,110,715.6,2.33,Br; I,Br, I,0.5; 2.5,0.5,2.5,2.16,119.06667,300.18332,1030.3167,2.71,0.969453951,0.550925926,1.5,FALSE,,1,Spin-coating,1,SLG | FTO,TiO2-c | TiO2-mp,Spiro-MeOTAD,1,Air,Air,100,AM 1.5,FALSE,,10,1.13,23.6,0.75,20
FALSE,FALSE,FALSE,FALSE,TRUE,FALSE,3,TRUE,FALSE,Cs0.05FA0.79MA0.16PbBr0.5I2.5,Cs; FA; MA,Cs, FA, MA,na,0.05; 0.79; 0.16,0.05,0.79,0.16,0,2.4329,47.3741,10.4573,837.782,2.4778,Pb,Pb,na,1,1,0,1.19,207.2,110,715.6,2.33,Br; I,Br, I,0.5; 2.5,0.5,2.5,2.16,119.06667,300.18332,1030.3167,2.71,0.969453951,0.550925926,1.5,FALSE,,1,Spin-coating,1,SLG | FTO,TiO2-c | TiO2-mp,Spiro-MeOTAD,1,Air,Air,100,AM 1.5,FALSE,,10,1.14,23.6,0.76,20.4
FALSE,FALSE,FALSE,FALSE,TRUE,FALSE,3,TRUE,FALSE,Cs0.05FA0.79MA0.16PbBr0.5I2.5,Cs; FA; MA,Cs, FA, MA,na,0.05; 0.79; 0.16,0.05,0.79,0.16,0,2.4329,47.3741,10.4573,837.782,2.4778,Pb,Pb,na,1,1,0,1.19,207.2,110,715.6,2.33,Br; I,Br, I,0.5; 2.5,0.5,2.5,2.16,119.06667,300.18332,1030.3167,2.71,0.969453951,0.550925926,1.5,FALSE,,1,Spin-coating,1,SLG | FTO,TiO2-c | TiO2-mp,Spiro-MeOTAD,1,Air,Air,100,AM 1.5,FALSE,,10,1.14,24.9,0.76,21.6
FALSE,FALSE,FALSE,FALSE,TRUE,FALSE,3,TRUE,FALSE,MAPbI3,MA,MA,na,na,na,1,1,0,0,0,2.17,32.07,8.68,926.3,2.55,Pb,Pb,na,1,1,0,1.19,207.2,110,715.6,2.33,I,I,na,3,3,0,2.2,126.9,295.3,1008.4001,2.66,0.911521131,0.540909091,1.6,FALSE,Composition,1,Spin-coating,1,SLG | ITO | ITO,PCBM-60 | BCP,NiO-c,1,N2,N2,100,AM 1.5,FALSE,,,1.04,19.78,0.75,15.41
FALSE,FALSE,FALSE,FALSE,TRUE,FALSE,3,TRUE,FALSE,MAPbI3,MA,MA,na,na,na,1,1,0,0,0,2.17,32.07,8.68,926.3,2.55,Pb,Pb,na,1,1,0,1.19,207.2,110,715.6,2.33,I,I,na,3,3,0,2.2,126.9,295.3,1008.4001,2.66,0.911521131,0.540909091,1.6,FALSE,Composition,1,Spin-coating,1,SLG | ITO,PCBM-60,PEDOT:PSS,1,N2,N2,100,AM 1.5,FALSE,,,0.91,21.1,0.82,15.74
FALSE,FALSE,FALSE,FALSE,TRUE,FALSE,3,TRUE,FALSE,FA0.85MA0.15PbBr0.45I2.55,FA; MA,FA, MA,na,na,0.85; 0.15,0.85,0.15,0,0,2.476,43.111504,8.612,860.68,2.567,Pb,Pb,na,1,1,0,1.19,207.2,110,715.6,2.33,Br; I,Br, I,0.45; 2.55,0.45,2.55,2.164,119.85,299.69498,1028.125,2.705,0.978227628,0.549907579,1.6,FALSE,,1,Spin-coating,1,SLG | FTO,TiO2-c | TiO2-mp,Spiro-MeOTAD,1,N2,N2,100,AM 1.5,FALSE,,10,1.11,23.17,0.767,19.46
FALSE,FALSE,FALSE,FALSE,TRUE,FALSE,3,TRUE,FALSE,FA0.85MA0.15PbBr0.45I2.55,FA; MA,FA, MA,na,na,0.85; 0.15,0.85,0.15,0,0,2.476,43.111504,8.612,860.68,2.567,Pb,Pb,na,1,1,0,1.19,207.2,110,715.6,2.33,Br; I,Br, I,0.45; 2.55,0.45,2.55,2.164,119.85,299.69498,1028.125,2.705,0.978227628,0.549907579,1.6,FALSE,,1,Spin-coating,1,SLG | FTO,TiO2-c | TiO2-mp,PTAA,1,N2,N2,100,AM 1.5,FALSE,,10,1.11,24.1,0.764,20.51
FALSE,FALSE,FALSE,FALSE,TRUE,FALSE,3,TRUE,FALSE,FA0.85MA0.15PbBr0.45I2.55,FA; MA,FA, MA,na,na,0.85; 0.15,0.85,0.15,0,0,2.476,43.111504,8.612,860.68,2.567,Pb,Pb,na,1,1,0,1.19,207.2,110,715.6,2.33,Br; I,Br, I,0.45; 2.55,0.45,2.55,2.164,119.85,299.69498,1028.125,2.705,0.978227628,0.549907579,,FALSE,,1,Spin-coating,1,SLG | FTO,TiO2-c | TiO2-mp,Spiro-MeOTAD,1,N2,N2,100,AM 1.5,FALSE,,,1.1,23,0.63,16.01
FALSE,FALSE,FALSE,FALSE,TRUE,FALSE,3,TRUE,FALSE,FA0.85MA0.15PbBr0.45I2.55,FA; MA,FA, MA,na,na,0.85; 0.15,0.85,0.15,0,0,2.476,43.111504,8.612,860.68,2.567,Pb,Pb,na,1,1,0,1.19,207.2,110,715.6,2.33,Br; I,Br, I,0.45; 2.55,0.45,2.55,2.164,119.85,299.69498,1028.125,2.705,0.978227628,0.549907579,,FALSE,,1,Spin-coating,1,SLG | FTO,TiO2-c | TiO2-mp,Spiro-MeOTAD,1,N2,N2,100,AM 1.5,FALSE,,,1.06,21,0.34,8
FALSE,FALSE,FALSE,FALSE,TRUE,FALSE,3,TRUE,FALSE,FA0.85MA0.15PbBr0.45I2.55,FA; MA,FA, MA,na,na,0.85; 0.15,0.85,0.15,0,0,2.476,43.111504,8.612,860.68,2.567,Pb,Pb,na,1,1,0,1.19,207.2,110,715.6,2.33,Br; I,Br, I,0.45; 2.55,0.45,2.55,2.164,119.85,299.69498,1028.125,2.705,0.978227628,0.549907579,,FALSE,,1,Spin-coating,1,SLG | FTO,TiO2-c | TiO2-mp,Spiro-MeOTAD,1,N2,N2,100,AM 1.5,FALSE,,,1.1,22,0.58,14
FALSE,FALSE,FALSE,FALSE,TRUE,FALSE,3,TRUE,FALSE,FA0.85MA0.15PbBr0.45I2.55,FA; MA,FA, MA,na,na,0.85; 0.15,0.85,0.15,0,0,2.476,43.111504,8.612,860.68,2.567,Pb,Pb,na,1,1,0,1.19,207.2,110,715.6,2.33,Br; I,Br, I,0.45; 2.55,0.45,2.55,2.164,119.85,299.69498,1028.125,2.705,0.978227628,0.549907579,,FALSE,,1,Spin-coating,1,SLG | FTO,TiO2-c | TiO2-mp,Spiro-MeOTAD,1,N2,N2,100,AM 1.5,FALSE,,,1.14,23.8,0.71,19.3
FALSE,FALSE,FALSE,FALSE,TRUE,FALSE,3,TRUE,FALSE,FA0.85MA0.15PbBr0.45I2.55,FA; MA,FA, MA,na,na,0.85; 0.15,0.85,0.15,0,0,2.476,43.111504,8.612,860.68,2.567,Pb,Pb,na,1,1,0,1.19,207.2,110,715.6,2.33,Br; I,Br, I,0.45; 2.55,0.45,2.55,2.164,119.85,299.69498,1028.125,2.705,0.978227628,0.549907579,,FALSE,,1,Spin-coating,1,SLG | FTO,TiO2-c | TiO2-mp,Spiro-MeOTAD,1,N2,N2,100,AM 1.5,FALSE,,,1.12,22.2,0.68,17
FALSE,FALSE,FALSE,FALSE,TRUE,FALSE,3,TRUE,FALSE,MAPbI3,MA,MA,na,na,na,1,1,0,0,0,2.17,32.07,8.68,926.3,2.55,Pb,Pb,na,1,1,0,1.19,207.2,110,715.6,2.33,I,I,na,3,3,0,2.2,126.9,295.3,1008.4001,2.66,0.911521131,0.540909091,1.6,FALSE,Composition,1,Spin-coating,1,SLG | FTO,TiO2-c,Spiro-MeOTAD,1,Air,Air,100,AM 1.5,FALSE,,100,1.09,21.69,0.615,14.54
FALSE,FALSE,FALSE,FALSE,TRUE,FALSE,3,TRUE,FALSE,MAPbBr0.3I2.7,MA,MA,na,na,na,1,1,0,0,0,2.17,32.07,8.68,926.3,2.55,Pb,Pb,na,1,1,0,1.19,207.2,110,715.6,2.33,Br; I,Br, I,0.3; 2.7,0.3,2.7,2.1759999,122.200005,298.23,1021.55005,2.6900003,0.912978637,0.546875025,1.62,FALSE,,1,Spin-coating,1,SLG | FTO,TiO2-c | TiO2-mp,Spiro-MeOTAD,1,Air,Air,100,AM 1.5,FALSE,,,1.056,20.85,0.68,14.92
FALSE,FALSE,FALSE,FALSE,TRUE,FALSE,3,TRUE,FALSE,MAPbI3,MA,MA,na,na,na,1,1,0,0,0,2.17,32.07,8.68,926.3,2.55,Pb,Pb,na,1,1,0,1.19,207.2,110,715.6,2.33,I,I,na,3,3,0,2.2,126.9,295.3,1008.4001,2.66,0.911521131,0.540909091,1.55,FALSE,,1,Spin-coating,1,SLG | FTO,TiO2-c | TiO2-mp,Spiro-MeOTAD,1,Air,Air,100,AM 1.5,FALSE,,,1.07,19.42,0.64,13.54
FALSE,FALSE,FALSE,FALSE,TRUE,FALSE,3,TRUE,FALSE,MAPbI3,MA,MA,na,na,na,1,1,0,0,0,2.17,32.07,8.68,926.3,2.55,Pb,Pb,na,1,1,0,1.19,207.2,110,715.6,2.33,I,I,na,3,3,0,2.2,126.9,295.3,1008.4001,2.66,0.911521131,0.540909091,1.65,FALSE,,1,Spin-coating,1,SLG | ITO,C60 | BCP,PEDOT:PSS,1,Air,Air,100,AM 1.5,FALSE,,,0.8,13.91,0.678,7.54
FALSE,FALSE,FALSE,FALSE,TRUE,FALSE,3,TRUE,FALSE,FA0.85MA0.15PbBr0.45I2.55,FA; MA,FA, MA,na,na,0.85; 0.15,0.85,0.15,0,0,2.476,43.111504,8.612,860.68,2.567,Pb,Pb,na,1,1,0,1.19,207.2,110,715.6,2.33,Br; I,Br, I,0.45; 2.55,0.45,2.55,2.164,119.85,299.69498,1028.125,2.705,0.978227628,0.549907579,,FALSE,,1,Spin-coating,1,SLG | FTO,TiO2-c | TiO2-mp,Spiro-MeOTAD,1,Air,Air,100,AM 1.5,FALSE,,50,1.11,22.41,0.74,18.41
FALSE,FALSE,FALSE,FALSE,TRUE,FALSE,3,TRUE,FALSE,FA0.85MA0.15PbBr0.45I2.55,FA; MA,FA, MA,na,na,0.85; 0.15,0.85,0.15,0,0,2.476,43.111504,8.612,860.68,2.567,Pb,Pb,na,1,1,0,1.19,207.2,110,715.6,2.33,Br; I,Br, I,0.45; 2.55,0.45,2.55,2.164,119.85,299.69498,1028.125,2.705,0.978227628,0.549907579,,FALSE,,1,Spin-coating,1,SLG | FTO,TiO2-c | TiO2-mp,Spiro-MeOTAD,1,Air,Air,100,AM 1.5,FALSE,,50,0.91,20.64,0.54,9.34
FALSE,FALSE,FALSE,FALSE,TRUE,FALSE,3,TRUE,FALSE,MAPbI3,MA,MA,na,na,na,1,1,0,0,0,2.17,32.07,8.68,926.3,2.55,Pb,Pb,na,1,1,0,1.19,207.2,110,715.6,2.33,I,I,na,3,3,0,2.2,126.9,295.3,1008.4001,2.66,0.911521131,0.540909091,1.6,FALSE,Composition,1,Spin-coating,1,SLG | FTO,TiO2-c | TiO2-mp,Spiro-MeOTAD,1,Air,Air,100,AM 1.5,FALSE,,100,0.921,15.8,0.692,11.2
FALSE,FALSE,FALSE,FALSE,TRUE,FALSE,3,TRUE,FALSE,MAPbI3,MA,MA,na,na,na,1,1,0,0,0,2.17,32.07,8.68,926.3,2.55,Pb,Pb,na,1,1,0,1.19,207.2,110,715.6,2.33,I,I,na,3,3,0,2.2,126.9,295.3,1008.4001,2.66,0.911521131,0.540909091,1.6,FALSE,Composition,1,Spin-coating,1,SLG | FTO,TiO2-c,Spiro-MeOTAD,1,Air,Air,100,AM 1.5,FALSE,,20,1.03,22.1,0.69,15.77
FALSE,FALSE,FALSE,FALSE,TRUE,FALSE,3,TRUE,FALSE,MAPbI3,MA,MA,na,na,na,1,1,0,0,0,2.17,32.07,8.68,926.3,2.55,Pb,Pb,na,1,1,0,1.19,207.2,110,715.6,2.33,I,I,na,3,3,0,2.2,126.9,295.3,1008.4001,2.66,0.911521131,0.540909091,1.6,FALSE,Composition,1,Spin-coating,1,SLG | FTO,TiO2-c,Spiro-MeOTAD,1,Air,Air,100,AM 1.5,FALSE,,20,1.03,24.05,0.73,18.08
FALSE,FALSE,FALSE,FALSE,TRUE,FALSE,3,TRUE,FALSE,MAPbI3,MA,MA,na,na,na,1,1,0,0,0,2.17,32.07,8.68,926.3,2.55,Pb,Pb,na,1,1,0,1.19,207.2,110,715.6,2.33,I,I,na,3,3,0,2.2,126.9,295.3,1008.4001,2.66,0.911521131,0.540909091,1.6,FALSE,Composition,1,Spin-coating,1,SLG | FTO,TiO2-c,Spiro-MeOTAD,1,Air,Air,100,AM 1.5,FALSE,,20,1.02,23.18,0.69,16.18
FALSE,FALSE,FALSE,FALSE,TRUE,FALSE,3,TRUE,FALSE,MAPbI3,MA,MA,na,na,na,1,1,0,0,0,2.17,32.07,8.68,926.3,2.55,Pb,Pb,na,1,1,0,1.19,207.2,110,715.6,2.33,I,I,na,3,3,0,2.2,126.9,295.3,1008.4001,2.66,0.911521131,0.540909091,1.6,FALSE,Composition,1,Spin-coating,1,SLG | FTO,TiO2-c,Spiro-MeOTAD,1,Air,Air,100,AM 1.5,FALSE,,20,1.02,24.06,0.7,17.26
FALSE,FALSE,FALSE,FALSE,TRUE,FALSE,3,TRUE,FALSE,MAPbI3,MA,MA,na,na,na,1,1,0,0,0,2.17,32.07,8.68,926.3,2.55,Pb,Pb,na,1,1,0,1.19,207.2,110,715.6,2.33,I,I,na,3,3,0,2.2,126.9,295.3,1008.4001,2.66,0.911521131,0.540909091,1.6,FALSE,Composition,1,Spin-coating,1,SLG | FTO,TiO2-c,Spiro-MeOTAD,1,Air,Air,100,AM 1.5,FALSE,,20,1.05,20.89,0.72,15.82
FALSE,FALSE,FALSE,FALSE,TRUE,FALSE,3,TRUE,FALSE,MAPbI3,MA,MA,na,na,na,1,1,0,0,0,2.17,32.07,8.68,926.3,2.55,Pb,Pb,na,1,1,0,1.19,207.2,110,715.6,2.33,I,I,na,3,3,0,2.2,126.9,295.3,1008.4001,2.66,0.911521131,0.540909091,1.6,FALSE,Composition,1,Spin-coating,1,SLG | FTO,TiO2-c,Spiro-MeOTAD,1,Air,Air,100,AM 1.5,FALSE,,20,1.02,23.65,0.72,17.35
FALSE,FALSE,FALSE,FALSE,TRUE,FALSE,3,TRUE,FALSE,MAPbI3,MA,MA,na,na,na,1,1,0,0,0,2.17,32.07,8.68,926.3,2.55,Pb,Pb,na,1,1,0,1.19,207.2,110,715.6,2.33,I,I,na,3,3,0,2.2,126.9,295.3,1008.4001,2.66,0.911521131,0.540909091,1.6,FALSE,Composition,1,Spin-coating,1,SLG | FTO,TiO2-c,Spiro-MeOTAD,1,Air,Air,100,AM 1.5,FALSE,,20,1.03,24.04,0.73,18.06
FALSE,FALSE,FALSE,FALSE,TRUE,FALSE,3,TRUE,FALSE,MAPbI3,MA,MA,na,na,na,1,1,0,0,0,2.17,32.07,8.68,926.3,2.55,Pb,Pb,na,1,1,0,1.19,207.2,110,715.6,2.33,I,I,na,3,3,0,2.2,126.9,295.3,1008.4001,2.66,0.911521131,0.540909091,1.6,FALSE,Composition,1,Spin-coating,1,SLG | FTO,TiO2-c,Spiro-MeOTAD,1,Air,Air,100,AM 1.5,FALSE,,20,1.02,24.11,0.71,17.46
FALSE,FALSE,FALSE,FALSE,TRUE,FALSE,3,TRUE,FALSE,MAPbI3,MA,MA,na,na,na,1,1,0,0,0,2.17,32.07,8.68,926.3,2.55,Pb,Pb,na,1,1,0,1.19,207.2,110,715.6,2.33,I,I,na,3,3,0,2.2,126.9,295.3,1008.4001,2.66,0.911521131,0.540909091,1.6,FALSE,Composition,1,Spin-coating,1,SLG | FTO,TiO2-c,Spiro-MeOTAD,1,Air,Air,100,AM 1.5,FALSE,,,1.115,22.9,0.73,18.64
FALSE,FALSE,FALSE,FALSE,TRUE,FALSE,3,TRUE,FALSE,MAPbI3,MA,MA,na,na,na,1,1,0,0,0,2.17,32.07,8.68,926.3,2.55,Pb,Pb,na,1,1,0,1.19,207.2,110,715.6,2.33,I,I,na,3,3,0,2.2,126.9,295.3,1008.4001,2.66,0.911521131,0.540909091,1.6,FALSE,Composition,1,Spin-coating,1,SLG | FTO,TiO2-c,Spiro-MeOTAD,1,Air,Air,100,AM 1.5,FALSE,,,1.062,21.94,0.64,14.19
FALSE,FALSE,FALSE,FALSE,TRUE,FALSE,3,TRUE,FALSE,FA0.75MA0.25SnI3,FA; MA,FA, MA,na,na,0.75; 0.25,0.75,0.25,0,0,2.44,41.8125,8.620001,868.39996,2.565,Sn,Sn,na,1,1,0,1.15,118.71,121,708.6,1.96,I,I,na,3,3,0,2.2,126.9,295.3,1008.4001,2.66,0.979395661,0.522727273,1.4,FALSE,,1,Spin-coating,1,SLG | ITO,C60 | BCP,PEDOT:PSS,1,Air,Air,100,AM 1.5,FALSE,,,0.46,17.61,0.41,3.31
FALSE,FALSE,FALSE,FALSE,TRUE,FALSE,3,TRUE,FALSE,FA0.75MA0.25Ge0.05Sn0.95I3,FA; MA,FA, MA,na,na,0.75; 0.25,0.75,0.25,0,0,2.44,41.8125,8.620001,868.39996,2.565,Ge; Sn,Ge, Sn,0.05; 0.95,0.05,0.95,1.1359999,116.406,120.95,711.26996,1.9625,I,I,na,3,3,0,2.2,126.9,295.3,1008.4001,2.66,0.983505864,0.516363591,1.4,FALSE,,1,Spin-coating,1,SLG | ITO,C60 | BCP,PEDOT:PSS,1,Air,Air,100,AM 1.5,FALSE,,,0.42,19.5,0.55,4.48
FALSE,FALSE,FALSE,FALSE,TRUE,FALSE,3,TRUE,FALSE,FA0.75MA0.25Ge0.1Sn0.9I3,FA; MA,FA, MA,na,na,0.75; 0.25,0.75,0.25,0,0,2.44,41.8125,8.620001,868.39996,2.565,Ge; Sn,Ge, Sn,0.1; 0.9,0.1,0.9,1.122,114.102,120.899994,713.94,1.9649999,I,I,na,3,3,0,2.2,126.9,295.3,1008.4001,2.66,0.987650652,0.51,1.42,FALSE,,1,Spin-coating,1,SLG | ITO,C60 | BCP,PEDOT:PSS,1,Air,Air,100,AM 1.5,FALSE,,,0.33,13.27,0.49,2.04
FALSE,FALSE,FALSE,FALSE,TRUE,FALSE,3,TRUE,FALSE,FA0.75MA0.25Ge0.2Sn0.8I3,FA; MA,FA, MA,na,na,0.75; 0.25,0.75,0.25,0,0,2.44,41.8125,8.620001,868.39996,2.565,Ge; Sn,Ge, Sn,0.2; 0.8,0.2,0.8,1.094,109.494,120.8,719.28,1.97,I,I,na,3,3,0,2.2,126.9,295.3,1008.4001,2.66,0.996045982,0.497272727,1.53,FALSE,,1,Spin-coating,1,SLG | ITO,C60 | BCP,PEDOT:PSS,1,Air,Air,100,AM 1.5,FALSE,,,0.15,11.84,0.46,0.8
FALSE,FALSE,FALSE,FALSE,TRUE,FALSE,3,TRUE,FALSE,FA0.85MA0.15PbBr0.45I2.55,FA; MA,FA, MA,na,na,0.85; 0.15,0.85,0.15,0,0,2.476,43.111504,8.612,860.68,2.567,Pb,Pb,na,1,1,0,1.19,207.2,110,715.6,2.33,Br; I,Br, I,0.45; 2.55,0.45,2.55,2.164,119.85,299.69498,1028.125,2.705,0.978227628,0.549907579,,FALSE,,1,Spin-coating,1,SLG | FTO,TiO2-c | TiO2-mp,Spiro-MeOTAD,1,Air,Air,100,AM 1.5,FALSE,,,1.06,22.1,0.724,16.96
FALSE,FALSE,FALSE,FALSE,TRUE,FALSE,3,TRUE,FALSE,FA0.85MA0.15PbBr0.45I2.55,FA; MA,FA, MA,na,na,0.85; 0.15,0.85,0.15,0,0,2.476,43.111504,8.612,860.68,2.567,Pb,Pb,na,1,1,0,1.19,207.2,110,715.6,2.33,Br; I,Br, I,0.45; 2.55,0.45,2.55,2.164,119.85,299.69498,1028.125,2.705,0.978227628,0.549907579,,FALSE,,1,Spin-coating,1,SLG | FTO,TiO2-c | TiO2-mp,Spiro-MeOTAD,1,Air,Air,100,AM 1.5,FALSE,,,1.1,22.5,0.771,19.09
FALSE,FALSE,FALSE,FALSE,TRUE,FALSE,3,TRUE,FALSE,FA0.85MA0.15PbBr0.45I2.55,FA; MA,FA, MA,na,na,0.85; 0.15,0.85,0.15,0,0,2.476,43.111504,8.612,860.68,2.567,Pb,Pb,na,1,1,0,1.19,207.2,110,715.6,2.33,Br; I,Br, I,0.45; 2.55,0.45,2.55,2.164,119.85,299.69498,1028.125,2.705,0.978227628,0.549907579,,FALSE,,1,Spin-coating,1,SLG | FTO,TiO2-c | TiO2-mp,Spiro-MeOTAD,1,Air,Air,100,AM 1.5,FALSE,,,1.09,22.46,0.742,18.17
FALSE,FALSE,FALSE,FALSE,TRUE,FALSE,3,TRUE,FALSE,FA0.85MA0.15PbBr0.45I2.55,FA; MA,FA, MA,na,na,0.85; 0.15,0.85,0.15,0,0,2.476,43.111504,8.612,860.68,2.567,Pb,Pb,na,1,1,0,1.19,207.2,110,715.6,2.33,Br; I,Br, I,0.45; 2.55,0.45,2.55,2.164,119.85,299.69498,1028.125,2.705,0.978227628,0.549907579,,FALSE,,1,Spin-coating,1,SLG | FTO,TiO2-c | TiO2-mp,Spiro-MeOTAD,1,Air,Air,100,AM 1.5,FALSE,,,1.11,22.38,0.733,18.24
FALSE,FALSE,FALSE,FALSE,TRUE,FALSE,3,TRUE,FALSE,FA0.85MA0.15PbBr0.45I2.55,FA; MA,FA, MA,na,na,0.85; 0.15,0.85,0.15,0,0,2.476,43.111504,8.612,860.68,2.567,Pb,Pb,na,1,1,0,1.19,207.2,110,715.6,2.33,Br; I,Br, I,0.45; 2.55,0.45,2.55,2.164,119.85,299.69498,1028.125,2.705,0.978227628,0.549907579,,FALSE,,1,Spin-coating,1,SLG | FTO,TiO2-c | TiO2-mp,Spiro-MeOTAD,1,Air,Air,100,AM 1.5,FALSE,,,1.08,22.39,0.736,17.73
FALSE,FALSE,FALSE,FALSE,TRUE,FALSE,3,TRUE,FALSE,FA0.85MA0.15PbBr0.45I2.55,FA; MA,FA, MA,na,na,0.85; 0.15,0.85,0.15,0,0,2.476,43.111504,8.612,860.68,2.567,Pb,Pb,na,1,1,0,1.19,207.2,110,715.6,2.33,Br; I,Br, I,0.45; 2.55,0.45,2.55,2.164,119.85,299.69498,1028.125,2.705,0.978227628,0.549907579,,FALSE,,1,Spin-coating,1,SLG | FTO,TiO2-c | TiO2-mp,Spiro-MeOTAD,1,Air,Air,100,AM 1.5,FALSE,,,1.07,22.16,0.734,17.33
FALSE,FALSE,FALSE,FALSE,TRUE,FALSE,3,TRUE,FALSE,MAPbI3,MA,MA,na,na,na,1,1,0,0,0,2.17,32.07,8.68,926.3,2.55,Pb,Pb,na,1,1,0,1.19,207.2,110,715.6,2.33,I,I,na,3,3,0,2.2,126.9,295.3,1008.4001,2.66,0.911521131,0.540909091,1.6,FALSE,,1,Spin-coating,1,SLG | ITO,PCBM-60,PEDOT:PSS,1,Air,Air,100,AM 1.5,FALSE,,,0.89,21.18,0.765,12.02
FALSE,FALSE,FALSE,FALSE,TRUE,FALSE,3,TRUE,FALSE,MAPbI3,MA,MA,na,na,na,1,1,0,0,0,2.17,32.07,8.68,926.3,2.55,Pb,Pb,na,1,1,0,1.19,207.2,110,715.6,2.33,I,I,na,3,3,0,2.2,126.9,295.3,1008.4001,2.66,0.911521131,0.540909091,1.6,FALSE,,1,Spin-coating,1,SLG | ITO,PCBM-60,PEDOT:PSS,1,Air,Air,100,AM 1.5,FALSE,,,0.95,22.51,0.791,14.57
FALSE,FALSE,FALSE,FALSE,TRUE,FALSE,3,TRUE,FALSE,MAPbI3,MA,MA,na,na,na,1,1,0,0,0,2.17,32.07,8.68,926.3,2.55,Pb,Pb,na,1,1,0,1.19,207.2,110,715.6,2.33,I,I,na,3,3,0,2.2,126.9,295.3,1008.4001,2.66,0.911521131,0.540909091,1.6,FALSE,,1,Spin-coating,1,SLG | ITO,PCBM-60,PEDOT:PSS,1,Air,Air,100,AM 1.5,FALSE,,,0.94,22.57,0.707,14.74
FALSE,FALSE,FALSE,FALSE,TRUE,FALSE,3,TRUE,FALSE,MAPbI3,MA,MA,na,na,na,1,1,0,0,0,2.17,32.07,8.68,926.3,2.55,Pb,Pb,na,1,1,0,1.19,207.2,110,715.6,2.33,I,I,na,3,3,0,2.2,126.9,295.3,1008.4001,2.66,0.911521131,0.540909091,1.6,FALSE,,1,Spin-coating,1,SLG | ITO,PCBM-60,PEDOT:PSS,1,Air,Air,100,AM 1.5,FALSE,,,0.94,23.72,0.752,16.21
