Repository: rxhernandez/NestedAE

jacobsson2021dataset.csv is the file taken from the following paper :

Jacobsson, T. J.; Hultqvist, A.; García-Fernández, A.; Anand, A.; Al-Ashouri, A.; Hagfeldt, A.; Crovetto, A.; Abate, A.; Ricciardulli, A. G.; Vijayan, A.; Kulkarni, A.; Anderson, A. Y.; Darwich, B. P.; Yang, B.; Coles, B. L.; Perini, C. A. R.; Rehermann, C.; Ramirez, D.; Fairen-Jimenez, D.; Di Girolamo, D.; Jia, D.; Avila, E.; Juarez-Perez, E. J.; Baumann, F.; Mathies, F.; González, G. S. A.; Boschloo, G.; Nasti, G.; Paramasivam, G.; Martínez-Denegri, G.; Näsström, H.; Michaels, H.; Köbler, H.; Wu, H.; Benesperi, I.; Dar, M. I.; Bayrak Pehlivan, I.; Gould, I. E.; Vagott, J.

File: datasets/PSC_efficiencies/PSC_efficiencies_dataset.csv (part 9 of 19)
Perovskite_single_crystal,Perovskite_dimension_0D,Perovskite_dimension_2D,Perovskite_dimension_2D3D_mixture,Perovskite_dimension_3D,Perovskite_dimension_3D_with_2D_capping_layer,Perovskite_dimension_list_of_layers,Perovskite_composition_perovskite_ABC3_structure,Perovskite_composition_perovskite_inspired_structure,Perovskite_composition_long_form,Perovskite_composition_a_ions,a_1,a_2,a_3,a_4,Perovskite_composition_a_ions_coefficients,a_1_coeff,a_2_coeff,a_3_coeff,a_4_coeff,A_ion_rad,A_at_wt,A_EA,A_IE,A_En,Perovskite_composition_b_ions,b_1,b_2,Perovskite_composition_b_ions_coefficients,b_1_coeff,b_2_coeff,B_ion_rad,B_at_wt,B_EA,B_IE,B_En,Perovskite_composition_c_ions,c_1,c_2,Perovskite_composition_c_ions_coefficients,c_1_coeff,c_2_coeff,X_ion_rad,X_atom_wt,X_EA,X_IE,X_En,Tolerance Factor,Octahedral Factor,Perovskite_band_gap,Perovskite_band_gap_graded,Perovskite_band_gap_estimation_basis,Perovskite_deposition_number_of_deposition_steps,Perovskite_deposition_procedure,Perovskite_deposition_quenching_induced_crystallisation,Substrate_stack_sequence,ETL_stack_sequence,HTL_stack_sequence,JV_average_over_n_number_of_cells,Air or N2,JV_test_atmosphere,JV_light_intensity,JV_light_spectra,JV_light_masked_cell,JV_test_temperature,JV_scan_speed,JV_reverse_scan_Voc,JV_reverse_scan_Jsc,JV_reverse_scan_FF,JV_reverse_scan_PCE
FALSE,FALSE,FALSE,FALSE,TRUE,FALSE,3,TRUE,FALSE,MAPbI3,MA,MA,na,na,na,1,1,0,0,0,2.17,32.07,8.68,926.3,2.55,Pb,Pb,na,1,1,0,1.19,207.2,110,715.6,2.33,I,I,na,3,3,0,2.2,126.9,295.3,1008.4001,2.66,0.911521131,0.540909091,1.6,FALSE,,1,Spin-coating,1,SLG | ITO,PCBM-60,PEDOT:PSS,1,Air,Air,100,AM 1.5,FALSE,,,0.94,22.91,0.751,13.53
FALSE,FALSE,FALSE,FALSE,TRUE,FALSE,3,TRUE,FALSE,MAPbI3,MA,MA,na,na,na,1,1,0,0,0,2.17,32.07,8.68,926.3,2.55,Pb,Pb,na,1,1,0,1.19,207.2,110,715.6,2.33,I,I,na,3,3,0,2.2,126.9,295.3,1008.4001,2.66,0.911521131,0.540909091,1.6,FALSE,,1,Spin-coating,1,SLG | ITO,PCBM-60,PEDOT:PSS,1,Air,Air,100,AM 1.5,FALSE,,,0.92,22.9,0.705,12.77
FALSE,FALSE,FALSE,FALSE,TRUE,FALSE,3,TRUE,FALSE,Cs0.05FA0.79MA0.16PbBr0.51I2.49,Cs; FA; MA,Cs, FA, MA,na,0.05; 0.79; 0.16,0.05,0.79,0.16,0,2.4329,47.3741,10.4573,837.782,2.4778,Pb,Pb,na,1,1,0,1.19,207.2,110,715.6,2.33,Br; I,Br, I,0.51; 2.49,0.51,2.49,2.1592,118.91,300.281,1030.755,2.7110002,0.969516616,0.551130048,1.6,FALSE,,1,Spin-coating,1,SLG | FTO,TiO2-c | TiO2-mp,Spiro-MeOTAD,1,Air,Air,100,AM 1.5,FALSE,,100,1.05,22.83,0.71,17.02
FALSE,FALSE,FALSE,FALSE,TRUE,FALSE,3,TRUE,FALSE,Cs0.05FA0.79MA0.16PbBr0.48I2.52,Cs; FA; MA,Cs, FA, MA,na,0.05; 0.79; 0.16,0.05,0.79,0.16,0,2.4329,47.3741,10.4573,837.782,2.4778,Pb,Pb,na,1,1,0,1.19,207.2,110,715.6,2.33,Br; I,Br, I,0.48; 2.52,0.48,2.52,2.1616,119.38,299.98798,1029.44,2.7080002,0.969328711,0.550518135,1.61,FALSE,,1,Spin-coating,1,SLG | FTO,SnO2-np,Spiro-MeOTAD,1,Air,Air,100,AM 1.5,FALSE,,100,1.06,22,0.77,18
FALSE,FALSE,FALSE,FALSE,TRUE,FALSE,3,TRUE,FALSE,Cs0.05FA0.79MA0.16PbBr0.48I2.52,Cs; FA; MA,Cs, FA, MA,na,0.05; 0.79; 0.16,0.05,0.79,0.16,0,2.4329,47.3741,10.4573,837.782,2.4778,Pb,Pb,na,1,1,0,1.19,207.2,110,715.6,2.33,Br; I,Br, I,0.48; 2.52,0.48,2.52,2.1616,119.38,299.98798,1029.44,2.7080002,0.969328711,0.550518135,1.61,FALSE,,1,Spin-coating,1,SLG | FTO,SnO2-np,Spiro-MeOTAD,1,Air,Air,100,AM 1.5,FALSE,,100,1.08,22.9,0.74,18.3
FALSE,FALSE,FALSE,FALSE,TRUE,FALSE,3,TRUE,FALSE,Cs0.05FA0.79MA0.16PbBr0.48I2.52,Cs; FA; MA,Cs, FA, MA,na,0.05; 0.79; 0.16,0.05,0.79,0.16,0,2.4329,47.3741,10.4573,837.782,2.4778,Pb,Pb,na,1,1,0,1.19,207.2,110,715.6,2.33,Br; I,Br, I,0.48; 2.52,0.48,2.52,2.1616,119.38,299.98798,1029.44,2.7080002,0.969328711,0.550518135,1.61,FALSE,,1,Spin-coating,1,SLG | FTO,SnO2-np,Spiro-MeOTAD,1,Air,Air,100,AM 1.5,FALSE,,100,1.06,22.1,0.74,17.3
FALSE,FALSE,FALSE,FALSE,TRUE,FALSE,3,TRUE,FALSE,Cs0.05FA0.79MA0.16PbBr0.48I2.52,Cs; FA; MA,Cs, FA, MA,na,0.05; 0.79; 0.16,0.05,0.79,0.16,0,2.4329,47.3741,10.4573,837.782,2.4778,Pb,Pb,na,1,1,0,1.19,207.2,110,715.6,2.33,Br; I,Br, I,0.48; 2.52,0.48,2.52,2.1616,119.38,299.98798,1029.44,2.7080002,0.969328711,0.550518135,1.61,FALSE,,1,Spin-coating,1,PEN | FTO,SnO2-np,Spiro-MeOTAD,1,Air,Air,100,AM 1.5,FALSE,,100,1.08,22,0.74,17.8
FALSE,FALSE,FALSE,FALSE,TRUE,FALSE,3,TRUE,FALSE,MAPbI3,MA,MA,na,na,na,1,1,0,0,0,2.17,32.07,8.68,926.3,2.55,Pb,Pb,na,1,1,0,1.19,207.2,110,715.6,2.33,I,I,na,3,3,0,2.2,126.9,295.3,1008.4001,2.66,0.911521131,0.540909091,1.6,FALSE,Composition,1,Spin-coating,1,SLG | FTO,TiO2-c | TiO2-mp,PTAA,1,Air,Air,100,AM 1.5,FALSE,,100,0.99,19.79,0.65,12.73
FALSE,FALSE,FALSE,FALSE,TRUE,FALSE,3,TRUE,FALSE,MAPbI3,MA,MA,na,na,na,1,1,0,0,0,2.17,32.07,8.68,926.3,2.55,Pb,Pb,na,1,1,0,1.19,207.2,110,715.6,2.33,I,I,na,3,3,0,2.2,126.9,295.3,1008.4001,2.66,0.911521131,0.540909091,1.6,FALSE,Composition,1,Spin-coating,1,SLG | FTO,TiO2-c | TiO2-mp,PTAA,1,Air,Air,100,AM 1.5,FALSE,,100,1.01,21.59,0.71,15.48
FALSE,FALSE,FALSE,FALSE,TRUE,FALSE,3,TRUE,FALSE,MAPbI3,MA,MA,na,na,na,1,1,0,0,0,2.17,32.07,8.68,926.3,2.55,Pb,Pb,na,1,1,0,1.19,207.2,110,715.6,2.33,I,I,na,3,3,0,2.2,126.9,295.3,1008.4001,2.66,0.911521131,0.540909091,1.6,FALSE,Composition,1,Spin-coating,1,SLG | FTO,TiO2-c | TiO2-mp,PTAA,1,Air,Air,100,AM 1.5,FALSE,,100,1.03,21.71,0.77,17.22
FALSE,FALSE,FALSE,FALSE,TRUE,FALSE,3,TRUE,FALSE,MAPbI3,MA,MA,na,na,na,1,1,0,0,0,2.17,32.07,8.68,926.3,2.55,Pb,Pb,na,1,1,0,1.19,207.2,110,715.6,2.33,I,I,na,3,3,0,2.2,126.9,295.3,1008.4001,2.66,0.911521131,0.540909091,1.6,FALSE,Composition,1,Spin-coating,1,SLG | FTO,TiO2-c | TiO2-mp,PTAA,1,Air,Air,100,AM 1.5,FALSE,,100,1.05,22.35,0.81,19.01
FALSE,FALSE,FALSE,FALSE,TRUE,FALSE,3,TRUE,FALSE,MAPbI3,MA,MA,na,na,na,1,1,0,0,0,2.17,32.07,8.68,926.3,2.55,Pb,Pb,na,1,1,0,1.19,207.2,110,715.6,2.33,I,I,na,3,3,0,2.2,126.9,295.3,1008.4001,2.66,0.911521131,0.540909091,1.6,FALSE,Composition,1,Spin-coating,1,SLG | FTO,TiO2-c | TiO2-mp,PTAA,1,Air,Air,100,AM 1.5,FALSE,,100,1.03,21.89,0.8,18.03
FALSE,FALSE,FALSE,FALSE,TRUE,FALSE,3,TRUE,FALSE,MAPbI3,MA,MA,na,na,na,1,1,0,0,0,2.17,32.07,8.68,926.3,2.55,Pb,Pb,na,1,1,0,1.19,207.2,110,715.6,2.33,I,I,na,3,3,0,2.2,126.9,295.3,1008.4001,2.66,0.911521131,0.540909091,1.6,FALSE,Composition,1,Spin-coating,1,SLG | FTO,TiO2-c | TiO2-mp,PTAA,1,Air,Air,100,AM 1.5,FALSE,,100,1.02,21.71,0.75,16.61
FALSE,FALSE,FALSE,FALSE,TRUE,FALSE,3,TRUE,FALSE,MAPbI3,MA,MA,na,na,na,1,1,0,0,0,2.17,32.07,8.68,926.3,2.55,Pb,Pb,na,1,1,0,1.19,207.2,110,715.6,2.33,I,I,na,3,3,0,2.2,126.9,295.3,1008.4001,2.66,0.911521131,0.540909091,1.6,FALSE,Composition,1,Spin-coating,1,SLG | FTO,TiO2-c | TiO2-mp,PTAA,1,Air,Air,100,AM 1.5,FALSE,,100,1.02,22.34,0.78,17.77
FALSE,FALSE,FALSE,FALSE,TRUE,FALSE,3,TRUE,FALSE,MAPbI3,MA,MA,na,na,na,1,1,0,0,0,2.17,32.07,8.68,926.3,2.55,Pb,Pb,na,1,1,0,1.19,207.2,110,715.6,2.33,I,I,na,3,3,0,2.2,126.9,295.3,1008.4001,2.66,0.911521131,0.540909091,1.6,FALSE,Composition,1,Spin-coating,1,SLG | FTO,SnO2-np,Spiro-MeOTAD,1,Air,Air,100,AM 1.5,FALSE,,100,1.058,20.8,0.796,17.54
FALSE,FALSE,FALSE,FALSE,TRUE,FALSE,3,TRUE,FALSE,FA0.85MA0.15PbBr0.45I2.55,FA; MA,FA, MA,na,na,0.85; 0.15,0.85,0.15,0,0,2.476,43.111504,8.612,860.68,2.567,Pb,Pb,na,1,1,0,1.19,207.2,110,715.6,2.33,Br; I,Br, I,0.45; 2.55,0.45,2.55,2.164,119.85,299.69498,1028.125,2.705,0.978227628,0.549907579,,FALSE,,1,Spin-coating,1,SLG | FTO,TiO2-c | TiO2-mp,Spiro-MeOTAD,1,Air,Air,100,AM 1.5,FALSE,,10,1.115,22.44,0.75,18.8
FALSE,FALSE,FALSE,FALSE,TRUE,FALSE,3,TRUE,FALSE,FA0.84MA0.16PbBr0.48I2.52,FA; MA,FA, MA,na,na,0.84; 0.16,0.84,0.16,0,0,2.4723997,42.981598,8.6128,861.45197,2.5667999,Pb,Pb,na,1,1,0,1.19,207.2,110,715.6,2.33,Br; I,Br, I,0.48; 2.52,0.48,2.52,2.1616,119.38,299.98798,1029.44,2.7080002,0.977662195,0.550518135,,FALSE,,1,Spin-coating,1,SLG | FTO,TiO2-c,Spiro-MeOTAD,1,Air,Air,100,AM 1.5,FALSE,,10,1.044,23.2,0.75,18.3
FALSE,FALSE,FALSE,FALSE,TRUE,FALSE,3,TRUE,FALSE,FA0.84MA0.16PbBr0.48I2.52,FA; MA,FA, MA,na,na,0.84; 0.16,0.84,0.16,0,0,2.4723997,42.981598,8.6128,861.45197,2.5667999,Pb,Pb,na,1,1,0,1.19,207.2,110,715.6,2.33,Br; I,Br, I,0.48; 2.52,0.48,2.52,2.1616,119.38,299.98798,1029.44,2.7080002,0.977662195,0.550518135,,FALSE,,1,Spin-coating,1,SLG | FTO,TiO2-c,Spiro-MeOTAD,1,Air,Air,100,AM 1.5,FALSE,,10,0.98,23.2,0.67,15.2
FALSE,FALSE,FALSE,FALSE,TRUE,FALSE,3,TRUE,FALSE,MAPbI3,MA,MA,na,na,na,1,1,0,0,0,2.17,32.07,8.68,926.3,2.55,Pb,Pb,na,1,1,0,1.19,207.2,110,715.6,2.33,I,I,na,3,3,0,2.2,126.9,295.3,1008.4001,2.66,0.911521131,0.540909091,1.6,FALSE,Composition,1,Spin-coating,1,SLG | ITO,SnO2-np,Spiro-MeOTAD,1,Air,Air,100,AM 1.5,FALSE,,,1.08,20.4,0.711,15.6
FALSE,FALSE,FALSE,FALSE,TRUE,FALSE,3,TRUE,FALSE,MAPbI3,MA,MA,na,na,na,1,1,0,0,0,2.17,32.07,8.68,926.3,2.55,Pb,Pb,na,1,1,0,1.19,207.2,110,715.6,2.33,I,I,na,3,3,0,2.2,126.9,295.3,1008.4001,2.66,0.911521131,0.540909091,1.6,FALSE,Composition,1,Spin-coating,1,SLG | FTO,TiO2-c,Spiro-MeOTAD,1,Air,Air,100,AM 1.5,FALSE,,,1.09,22.62,0.75,18.52
FALSE,FALSE,FALSE,FALSE,TRUE,FALSE,3,TRUE,FALSE,MAPbI3,MA,MA,na,na,na,1,1,0,0,0,2.17,32.07,8.68,926.3,2.55,Pb,Pb,na,1,1,0,1.19,207.2,110,715.6,2.33,I,I,na,3,3,0,2.2,126.9,295.3,1008.4001,2.66,0.911521131,0.540909091,1.6,FALSE,Composition,1,Spin-coating,1,SLG | FTO,TiO2-c,Spiro-MeOTAD,1,Air,Air,100,AM 1.5,FALSE,,,1.09,23.57,0.782,20.12
FALSE,FALSE,FALSE,FALSE,TRUE,FALSE,3,TRUE,FALSE,MAPbI3,MA,MA,na,na,na,1,1,0,0,0,2.17,32.07,8.68,926.3,2.55,Pb,Pb,na,1,1,0,1.19,207.2,110,715.6,2.33,I,I,na,3,3,0,2.2,126.9,295.3,1008.4001,2.66,0.911521131,0.540909091,1.6,FALSE,Composition,1,Spin-coating,1,SLG | FTO,TiO2-c,Spiro-MeOTAD,1,Air,Air,100,AM 1.5,FALSE,,,1.01,19.19,0.72,13.95
FALSE,FALSE,FALSE,FALSE,TRUE,FALSE,3,TRUE,FALSE,MAPbI3,MA,MA,na,na,na,1,1,0,0,0,2.17,32.07,8.68,926.3,2.55,Pb,Pb,na,1,1,0,1.19,207.2,110,715.6,2.33,I,I,na,3,3,0,2.2,126.9,295.3,1008.4001,2.66,0.911521131,0.540909091,1.6,FALSE,Composition,1,Spin-coating,1,SLG | FTO,TiO2-c,Spiro-MeOTAD,1,Air,Air,100,AM 1.5,FALSE,,,1.04,19.33,0.7,14.07
FALSE,FALSE,FALSE,FALSE,TRUE,FALSE,3,TRUE,FALSE,MAPbI3,MA,MA,na,na,na,1,1,0,0,0,2.17,32.07,8.68,926.3,2.55,Pb,Pb,na,1,1,0,1.19,207.2,110,715.6,2.33,I,I,na,3,3,0,2.2,126.9,295.3,1008.4001,2.66,0.911521131,0.540909091,1.6,FALSE,Composition,1,Spin-coating,1,SLG | FTO,TiO2-c,Spiro-MeOTAD,1,Air,Air,100,AM 1.5,FALSE,,,1.03,19.81,0.7,14.28
FALSE,FALSE,FALSE,FALSE,TRUE,FALSE,3,TRUE,FALSE,MAPbI3,MA,MA,na,na,na,1,1,0,0,0,2.17,32.07,8.68,926.3,2.55,Pb,Pb,na,1,1,0,1.19,207.2,110,715.6,2.33,I,I,na,3,3,0,2.2,126.9,295.3,1008.4001,2.66,0.911521131,0.540909091,1.6,FALSE,Composition,1,Spin-coating,1,SLG | FTO,TiO2-c,Spiro-MeOTAD,1,Air,Air,100,AM 1.5,FALSE,,,1.08,19.37,0.7,14.64
FALSE,FALSE,FALSE,FALSE,TRUE,FALSE,3,TRUE,FALSE,MAPbI3,MA,MA,na,na,na,1,1,0,0,0,2.17,32.07,8.68,926.3,2.55,Pb,Pb,na,1,1,0,1.19,207.2,110,715.6,2.33,I,I,na,3,3,0,2.2,126.9,295.3,1008.4001,2.66,0.911521131,0.540909091,1.6,FALSE,Composition,1,Spin-coating,1,SLG | FTO,TiO2-c,Spiro-MeOTAD,1,Air,Air,100,AM 1.5,FALSE,,,1.03,16.35,0.65,10.95
FALSE,FALSE,FALSE,FALSE,TRUE,FALSE,3,TRUE,FALSE,MAPbI3,MA,MA,na,na,na,1,1,0,0,0,2.17,32.07,8.68,926.3,2.55,Pb,Pb,na,1,1,0,1.19,207.2,110,715.6,2.33,I,I,na,3,3,0,2.2,126.9,295.3,1008.4001,2.66,0.911521131,0.540909091,1.6,FALSE,Composition,1,Spin-coating,1,SLG | FTO,TiO2-c,Spiro-MeOTAD,1,Air,Air,100,AM 1.5,FALSE,,,1.02,19.88,0.76,15.41
FALSE,FALSE,FALSE,FALSE,TRUE,FALSE,3,TRUE,FALSE,FA0.85MA0.15PbBr0.45I2.55,FA; MA,FA, MA,na,na,0.85; 0.15,0.85,0.15,0,0,2.476,43.111504,8.612,860.68,2.567,Pb,Pb,na,1,1,0,1.19,207.2,110,715.6,2.33,Br; I,Br, I,0.45; 2.55,0.45,2.55,2.164,119.85,299.69498,1028.125,2.705,0.978227628,0.549907579,,FALSE,,1,Spin-coating,1,SLG | FTO,SnO2-np,Spiro-MeOTAD,1,Air,Air,100,AM 1.5,FALSE,,,1.1,21.41,0.614,14.54
FALSE,FALSE,FALSE,FALSE,TRUE,FALSE,3,TRUE,FALSE,Cs0.05FA0.81MA0.14PbBr0.45I2.55,Cs; FA; MA,Cs, FA, MA,na,0.05; 0.81; 0.14,0.05,0.81,0.14,0,2.4401,47.6339,10.455701,836.238,2.4782,Pb,Pb,na,1,1,0,1.19,207.2,110,715.6,2.33,Br; I,Br, I,0.45; 2.55,0.45,2.55,2.164,119.85,299.69498,1028.125,2.705,0.970659013,0.549907579,,FALSE,,1,Spin-coating,1,SLG | FTO,SnO2-np,Spiro-MeOTAD,1,Air,Air,100,AM 1.5,FALSE,,,1.13,23.31,0.68,17.97
FALSE,FALSE,FALSE,FALSE,TRUE,FALSE,3,TRUE,FALSE,MAPbI3,MA,MA,na,na,na,1,1,0,0,0,2.17,32.07,8.68,926.3,2.55,Pb,Pb,na,1,1,0,1.19,207.2,110,715.6,2.33,I,I,na,3,3,0,2.2,126.9,295.3,1008.4001,2.66,0.911521131,0.540909091,1.6,FALSE,Composition,1,Spin-coating,1,SLG | FTO,TiO2-c | TiO2-mp,Spiro-MeOTAD,1,Air,Air,100,AM 1.5,FALSE,,,0.95,15.6,0.7,6.03
FALSE,FALSE,FALSE,FALSE,TRUE,FALSE,3,TRUE,FALSE,FA0.85MA0.15PbBr0.45I2.55,FA; MA,FA, MA,na,na,0.85; 0.15,0.85,0.15,0,0,2.476,43.111504,8.612,860.68,2.567,Pb,Pb,na,1,1,0,1.19,207.2,110,715.6,2.33,Br; I,Br, I,0.45; 2.55,0.45,2.55,2.164,119.85,299.69498,1028.125,2.705,0.978227628,0.549907579,,FALSE,,1,Spin-coating,1,SLG | FTO,TiO2-c | TiO2-mp,Spiro-MeOTAD,1,Air,Air,100,AM 1.5,FALSE,,10,1.092,21.607,0.753,17.88
FALSE,FALSE,FALSE,FALSE,TRUE,FALSE,3,TRUE,FALSE,MAPbI3,MA,MA,na,na,na,1,1,0,0,0,2.17,32.07,8.68,926.3,2.55,Pb,Pb,na,1,1,0,1.19,207.2,110,715.6,2.33,I,I,na,3,3,0,2.2,126.9,295.3,1008.4001,2.66,0.911521131,0.540909091,1.6,FALSE,Composition,1,Spin-coating,1,SLG | FTO,TiO2-c | TiO2-mp,Spiro-MeOTAD,1,Air,Air,100,AM 1.5,FALSE,,100,1.086,22.73,0.761,18.78
FALSE,FALSE,FALSE,FALSE,TRUE,FALSE,3,TRUE,FALSE,MAPbI3,MA,MA,na,na,na,1,1,0,0,0,2.17,32.07,8.68,926.3,2.55,Pb,Pb,na,1,1,0,1.19,207.2,110,715.6,2.33,I,I,na,3,3,0,2.2,126.9,295.3,1008.4001,2.66,0.911521131,0.540909091,1.6,FALSE,Composition,1,Spin-coating,1,SLG | FTO,TiO2-c | TiO2-mp,Spiro-MeOTAD,1,Air,Air,100,AM 1.5,FALSE,,100,1.078,22.89,0.768,19.16
FALSE,FALSE,FALSE,FALSE,TRUE,FALSE,3,TRUE,FALSE,MAPbI3,MA,MA,na,na,na,1,1,0,0,0,2.17,32.07,8.68,926.3,2.55,Pb,Pb,na,1,1,0,1.19,207.2,110,715.6,2.33,I,I,na,3,3,0,2.2,126.9,295.3,1008.4001,2.66,0.911521131,0.540909091,1.6,FALSE,Composition,1,Spin-coating,1,SLG | FTO,TiO2-c | TiO2-mp,Spiro-MeOTAD,1,Air,Air,100,AM 1.5,FALSE,,100,1.1,21.55,0.73,17.37
FALSE,FALSE,FALSE,FALSE,TRUE,FALSE,3,TRUE,FALSE,MAPbI3,MA,MA,na,na,na,1,1,0,0,0,2.17,32.07,8.68,926.3,2.55,Pb,Pb,na,1,1,0,1.19,207.2,110,715.6,2.33,I,I,na,3,3,0,2.2,126.9,295.3,1008.4001,2.66,0.911521131,0.540909091,1.6,FALSE,Composition,1,Spin-coating,1,SLG | FTO,TiO2-c | TiO2-mp,Spiro-MeOTAD,1,Air,Air,100,AM 1.5,FALSE,,100,1.109,21.03,0.76,17.73
FALSE,FALSE,FALSE,FALSE,TRUE,FALSE,3,TRUE,FALSE,MAPbI3,MA,MA,na,na,na,1,1,0,0,0,2.17,32.07,8.68,926.3,2.55,Pb,Pb,na,1,1,0,1.19,207.2,110,715.6,2.33,I,I,na,3,3,0,2.2,126.9,295.3,1008.4001,2.66,0.911521131,0.540909091,1.6,FALSE,Composition,1,Spin-coating,1,SLG | FTO,TiO2-c | TiO2-mp,Spiro-MeOTAD,1,Air,Air,100,AM 1.5,FALSE,,100,1.121,18.52,0.78,16.19
FALSE,FALSE,FALSE,FALSE,TRUE,FALSE,3,TRUE,FALSE,MAPbI3,MA,MA,na,na,na,1,1,0,0,0,2.17,32.07,8.68,926.3,2.55,Pb,Pb,na,1,1,0,1.19,207.2,110,715.6,2.33,I,I,na,3,3,0,2.2,126.9,295.3,1008.4001,2.66,0.911521131,0.540909091,1.6,FALSE,Composition,1,Spin-coating,1,SLG | FTO,TiO2-c,Spiro-MeOTAD,1,Air,Air,100,AM 1.5,FALSE,,10,1.05,21.45,0.71,16.17
FALSE,FALSE,FALSE,FALSE,TRUE,FALSE,3,TRUE,FALSE,MAPbI3,MA,MA,na,na,na,1,1,0,0,0,2.17,32.07,8.68,926.3,2.55,Pb,Pb,na,1,1,0,1.19,207.2,110,715.6,2.33,I,I,na,3,3,0,2.2,126.9,295.3,1008.4001,2.66,0.911521131,0.540909091,1.6,FALSE,Composition,1,Spin-coating,1,SLG | FTO,TiO2-c,Spiro-MeOTAD,1,Air,Air,100,AM 1.5,FALSE,,10,1.071,21.79,0.73,17.1
FALSE,FALSE,FALSE,FALSE,TRUE,FALSE,3,TRUE,FALSE,MAPbI3,MA,MA,na,na,na,1,1,0,0,0,2.17,32.07,8.68,926.3,2.55,Pb,Pb,na,1,1,0,1.19,207.2,110,715.6,2.33,I,I,na,3,3,0,2.2,126.9,295.3,1008.4001,2.66,0.911521131,0.540909091,1.6,FALSE,Composition,1,Spin-coating,1,SLG | FTO,TiO2-c | TiO2-mp,Spiro-MeOTAD,1,Air,Air,100,AM 1.5,FALSE,,10,1.07,21.87,0.78,18.34
FALSE,FALSE,FALSE,FALSE,TRUE,FALSE,3,TRUE,FALSE,MAPbI3,MA,MA,na,na,na,1,1,0,0,0,2.17,32.07,8.68,926.3,2.55,Pb,Pb,na,1,1,0,1.19,207.2,110,715.6,2.33,I,I,na,3,3,0,2.2,126.9,295.3,1008.4001,2.66,0.911521131,0.540909091,1.6,FALSE,Composition,1,Spin-coating,1,SLG | FTO,TiO2-c | TiO2-mp,Spiro-MeOTAD,1,Air,Air,100,AM 1.5,FALSE,,10,1.079,22.33,0.79,19.19
FALSE,FALSE,FALSE,FALSE,TRUE,FALSE,3,TRUE,FALSE,MAPbI3,MA,MA,na,na,na,1,1,0,0,0,2.17,32.07,8.68,926.3,2.55,Pb,Pb,na,1,1,0,1.19,207.2,110,715.6,2.33,I,I,na,3,3,0,2.2,126.9,295.3,1008.4001,2.66,0.911521131,0.540909091,1.6,FALSE,Composition,1,Spin-coating,1,SLG | FTO,TiO2-c | TiO2-mp,Spiro-MeOTAD,1,N2,N2,100,AM 1.5,FALSE,,10,1.1,19.9,0.77,17.43
FALSE,FALSE,FALSE,FALSE,TRUE,FALSE,3,TRUE,FALSE,MAPbI3,MA,MA,na,na,na,1,1,0,0,0,2.17,32.07,8.68,926.3,2.55,Pb,Pb,na,1,1,0,1.19,207.2,110,715.6,2.33,I,I,na,3,3,0,2.2,126.9,295.3,1008.4001,2.66,0.911521131,0.540909091,1.6,FALSE,Composition,1,Spin-coating,1,SLG | FTO,TiO2-c | TiO2-mp,Spiro-MeOTAD,1,N2,N2,100,AM 1.5,FALSE,,10,0.998,18.15,0.68,12.72
FALSE,FALSE,FALSE,FALSE,TRUE,FALSE,3,TRUE,FALSE,MAPbI3,MA,MA,na,na,na,1,1,0,0,0,2.17,32.07,8.68,926.3,2.55,Pb,Pb,na,1,1,0,1.19,207.2,110,715.6,2.33,I,I,na,3,3,0,2.2,126.9,295.3,1008.4001,2.66,0.911521131,0.540909091,1.6,FALSE,Composition,1,Spin-coating,1,SLG | ITO,PCBM-60 | BCP,PTAA,1,Air,Air,100,AM 1.5,FALSE,,,1.07,19.8,0.752,16.4
FALSE,FALSE,FALSE,FALSE,TRUE,FALSE,3,TRUE,FALSE,FAPbI3,FA,FA,na,na,na,1,1,0,0,0,2.53,45.06,8.6,849.1,2.57,Pb,Pb,na,1,1,0,1.19,207.2,110,715.6,2.33,I,I,na,3,3,0,2.2,126.9,295.3,1008.4001,2.66,0.986612117,0.540909091,1.48,FALSE,Composition,1,Spin-coating,1,SLG | FTO,TiO2-c | TiO2-mp,Spiro-MeOTAD,1,Air,Air,100,AM 1.5,FALSE,,,1.032,20.53,0.688,14.57
FALSE,FALSE,FALSE,FALSE,TRUE,FALSE,3,TRUE,FALSE,FAPbI3,FA,FA,na,na,na,1,1,0,0,0,2.53,45.06,8.6,849.1,2.57,Pb,Pb,na,1,1,0,1.19,207.2,110,715.6,2.33,I,I,na,3,3,0,2.2,126.9,295.3,1008.4001,2.66,0.986612117,0.540909091,1.48,FALSE,Composition,1,Spin-coating,1,SLG | FTO,TiO2-c | TiO2-mp,Spiro-MeOTAD,1,Air,Air,100,AM 1.5,FALSE,,,1.099,23.47,0.776,20.05
FALSE,FALSE,FALSE,FALSE,TRUE,FALSE,3,TRUE,FALSE,MAPbI3,MA,MA,na,na,na,1,1,0,0,0,2.17,32.07,8.68,926.3,2.55,Pb,Pb,na,1,1,0,1.19,207.2,110,715.6,2.33,I,I,na,3,3,0,2.2,126.9,295.3,1008.4001,2.66,0.911521131,0.540909091,1.6,FALSE,Composition,1,Spin-coating,1,SLG | ITO,PCBM-60,PTAA,1,Air,Air,100,AM 1.5,FALSE,,,1.076,21.31,0.791,18.13
FALSE,FALSE,FALSE,FALSE,TRUE,FALSE,3,TRUE,FALSE,MAPbI3,MA,MA,na,na,na,1,1,0,0,0,2.17,32.07,8.68,926.3,2.55,Pb,Pb,na,1,1,0,1.19,207.2,110,715.6,2.33,I,I,na,3,3,0,2.2,126.9,295.3,1008.4001,2.66,0.911521131,0.540909091,1.6,FALSE,Composition,1,Spin-coating,1,SLG | ITO,PCBM-60,PTAA,1,Air,Air,100,AM 1.5,FALSE,,,1.083,22.94,0.812,20.18
FALSE,FALSE,FALSE,FALSE,TRUE,FALSE,3,TRUE,FALSE,Cs0.05FA0.88MA0.07PbBr0.24I2.76,Cs; FA; MA,Cs, FA, MA,na,0.05; 0.88; 0.07,0.05,0.88,0.07,0,2.4652998,48.5432,10.450101,830.8339,2.4796,Pb,Pb,na,1,1,0,1.19,207.2,110,715.6,2.33,Br; I,Br, I,0.24; 2.76,0.24,2.76,2.1808,123.13999,297.64398,1018.92,2.684,0.974631742,0.545671313,,FALSE,,1,Spin-coating,1,SLG | ITO,C60 | BCP,PTAA,1,Air,Air,100,AM 1.5,FALSE,,100,1.17,24.1,0.816,23
FALSE,FALSE,FALSE,FALSE,TRUE,FALSE,3,TRUE,FALSE,Cs0.05FA0.85MA0.10PbBr0.45I2.55,Cs; FA; MA,Cs, FA, MA,na,0.05; 0.85; 0.10,0.05,0.85,0.1,0,2.4545,48.153503,10.4525,833.14996,2.479,Pb,Pb,na,1,1,0,1.19,207.2,110,715.6,2.33,Br; I,Br, I,0.45; 2.55,0.45,2.55,2.164,119.85,299.69498,1028.125,2.705,0.973694892,0.549907579,,FALSE,,1,Spin-coating,1,SLG | ITO,SnO2-np,Spiro-MeOTAD,1,Air,Air,100,AM 1.5,FALSE,,,1.07,21.03,0.796,17.9
FALSE,FALSE,FALSE,FALSE,TRUE,FALSE,3,TRUE,FALSE,Cs0.05FA0.85MA0.10PbBr0.45I2.55,Cs; FA; MA,Cs, FA, MA,na,0.05; 0.85; 0.10,0.05,0.85,0.1,0,2.4545,48.153503,10.4525,833.14996,2.479,Pb,Pb,na,1,1,0,1.19,207.2,110,715.6,2.33,Br; I,Br, I,0.45; 2.55,0.45,2.55,2.164,119.85,299.69498,1028.125,2.705,0.973694892,0.549907579,,FALSE,,1,Spin-coating,1,SLG | ITO,SnO2-np,Spiro-MeOTAD,1,Air,Air,100,AM 1.5,FALSE,,,1.09,22.52,0.793,19.46
FALSE,FALSE,FALSE,FALSE,TRUE,FALSE,3,TRUE,FALSE,Cs0.05FA0.83MA0.12PbBr0.39I2.61,Cs; FA; MA,Cs, FA, MA,na,0.05; 0.83; 0.12,0.05,0.83,0.12,0,2.4473,47.8937,10.454101,834.694,2.4785998,Pb,Pb,na,1,1,0,1.19,207.2,110,715.6,2.33,Br; I,Br, I,0.39; 2.61,0.39,2.61,2.1688,120.79,299.10898,1025.495,2.6990001,0.971798146,0.54869052,,FALSE,,1,Spin-coating,1,SLG | FTO,TiO2-c | TiO2-mp,Spiro-MeOTAD,1,Air,Air,100,AM 1.5,FALSE,,,1.12,22.7,0.76,19.7
FALSE,FALSE,FALSE,FALSE,TRUE,FALSE,3,TRUE,FALSE,Cs0.05FA0.83MA0.12PbBr0.39I2.61,Cs; FA; MA,Cs, FA, MA,na,0.05; 0.83; 0.12,0.05,0.83,0.12,0,2.4473,47.8937,10.454101,834.694,2.4785998,Pb,Pb,na,1,1,0,1.19,207.2,110,715.6,2.33,Br; I,Br, I,0.39; 2.61,0.39,2.61,2.1688,120.79,299.10898,1025.495,2.6990001,0.971798146,0.54869052,,FALSE,,1,Spin-coating,1,SLG | FTO,TiO2-c | TiO2-mp,Spiro-MeOTAD,1,Air,Air,100,AM 1.5,FALSE,,,1.16,22.8,0.78,21
FALSE,FALSE,FALSE,FALSE,TRUE,FALSE,3,TRUE,FALSE,Cs0.05FA0.83MA0.12PbBr0.39I2.61,Cs; FA; MA,Cs, FA, MA,na,0.05; 0.83; 0.12,0.05,0.83,0.12,0,2.4473,47.8937,10.454101,834.694,2.4785998,Pb,Pb,na,1,1,0,1.19,207.2,110,715.6,2.33,Br; I,Br, I,0.39; 2.61,0.39,2.61,2.1688,120.79,299.10898,1025.495,2.6990001,0.971798146,0.54869052,,FALSE,,1,Spin-coating,1,SLG | FTO,TiO2-c | TiO2-mp,Spiro-MeOTAD,1,Air,Air,100,AM 1.5,FALSE,,,1.2,23.6,0.7,20.3
FALSE,FALSE,FALSE,FALSE,TRUE,FALSE,3,TRUE,FALSE,FA0.85MA0.15PbBr0.45I2.55,FA; MA,FA, MA,na,na,0.85; 0.15,0.85,0.15,0,0,2.476,43.111504,8.612,860.68,2.567,Pb,Pb,na,1,1,0,1.19,207.2,110,715.6,2.33,Br; I,Br, I,0.45; 2.55,0.45,2.55,2.164,119.85,299.69498,1028.125,2.705,0.978227628,0.549907579,1.65,FALSE,,1,Spin-coating,1,SLG | FTO,SnO2-c,Spiro-MeOTAD,1,Air,Air,100,AM 1.5,FALSE,,20,1.09,23.06,0.68,16.92
FALSE,FALSE,FALSE,FALSE,TRUE,FALSE,3,TRUE,FALSE,FA0.85MA0.15PbBr0.45I2.55,FA; MA,FA, MA,na,na,0.85; 0.15,0.85,0.15,0,0,2.476,43.111504,8.612,860.68,2.567,Pb,Pb,na,1,1,0,1.19,207.2,110,715.6,2.33,Br; I,Br, I,0.45; 2.55,0.45,2.55,2.164,119.85,299.69498,1028.125,2.705,0.978227628,0.549907579,1.65,FALSE,,1,Spin-coating,1,SLG | FTO,TiO2-c,Spiro-MeOTAD,1,Air,Air,100,AM 1.5,FALSE,,20,1.08,11.6,0.78,9.83
FALSE,FALSE,FALSE,FALSE,TRUE,FALSE,3,TRUE,FALSE,FA0.85MA0.15PbBr0.45I2.55,FA; MA,FA, MA,na,na,0.85; 0.15,0.85,0.15,0,0,2.476,43.111504,8.612,860.68,2.567,Pb,Pb,na,1,1,0,1.19,207.2,110,715.6,2.33,Br; I,Br, I,0.45; 2.55,0.45,2.55,2.164,119.85,299.69498,1028.125,2.705,0.978227628,0.549907579,1.65,FALSE,,1,Spin-coating,1,SLG | FTO,SnO2-c,Spiro-MeOTAD,1,Air,Air,100,AM 1.5,FALSE,,20,1.08,20.01,0.61,13.3
FALSE,FALSE,FALSE,FALSE,TRUE,FALSE,3,TRUE,FALSE,FA0.85MA0.15PbBr0.45I2.55,FA; MA,FA, MA,na,na,0.85; 0.15,0.85,0.15,0,0,2.476,43.111504,8.612,860.68,2.567,Pb,Pb,na,1,1,0,1.19,207.2,110,715.6,2.33,Br; I,Br, I,0.45; 2.55,0.45,2.55,2.164,119.85,299.69498,1028.125,2.705,0.978227628,0.549907579,1.65,FALSE,,1,Spin-coating,1,SLG | FTO,SnO2-c,Spiro-MeOTAD,1,Air,Air,100,AM 1.5,FALSE,,20,1.05,21.62,0.45,10.23
FALSE,FALSE,FALSE,FALSE,TRUE,FALSE,3,TRUE,FALSE,FA0.85MA0.15PbBr0.45I2.55,FA; MA,FA, MA,na,na,0.85; 0.15,0.85,0.15,0,0,2.476,43.111504,8.612,860.68,2.567,Pb,Pb,na,1,1,0,1.19,207.2,110,715.6,2.33,Br; I,Br, I,0.45; 2.55,0.45,2.55,2.164,119.85,299.69498,1028.125,2.705,0.978227628,0.549907579,1.65,FALSE,,1,Spin-coating,1,SLG | FTO,TiO2-c,Spiro-MeOTAD,1,Air,Air,100,AM 1.5,FALSE,,20,1,5.69,0.51,4.2
FALSE,FALSE,FALSE,FALSE,TRUE,FALSE,3,TRUE,FALSE,MAPbI3,MA,MA,na,na,na,1,1,0,0,0,2.17,32.07,8.68,926.3,2.55,Pb,Pb,na,1,1,0,1.19,207.2,110,715.6,2.33,I,I,na,3,3,0,2.2,126.9,295.3,1008.4001,2.66,0.911521131,0.540909091,1.61,FALSE,,1,Spin-coating,1,SLG | FTO,TiO2-c | TiO2-mp,Spiro-MeOTAD,1,Air,Air,100,AM 1.5,FALSE,,20,0.92,18.7,0.58,9.9
FALSE,FALSE,FALSE,FALSE,TRUE,FALSE,3,TRUE,FALSE,MAPbI3,MA,MA,na,na,na,1,1,0,0,0,2.17,32.07,8.68,926.3,2.55,Pb,Pb,na,1,1,0,1.19,207.2,110,715.6,2.33,I,I,na,3,3,0,2.2,126.9,295.3,1008.4001,2.66,0.911521131,0.540909091,1.61,FALSE,,1,Spin-coating,1,SLG | FTO,TiO2-c | TiO2-mp,Spiro-MeOTAD,1,Air,Air,100,AM 1.5,FALSE,,20,0.87,18.6,0.56,9.1
FALSE,FALSE,FALSE,FALSE,TRUE,FALSE,3,TRUE,FALSE,MAPbI3,MA,MA,na,na,na,1,1,0,0,0,2.17,32.07,8.68,926.3,2.55,Pb,Pb,na,1,1,0,1.19,207.2,110,715.6,2.33,I,I,na,3,3,0,2.2,126.9,295.3,1008.4001,2.66,0.911521131,0.540909091,1.61,FALSE,,1,Spin-coating,1,SLG | FTO,TiO2-c | TiO2-mp,Spiro-MeOTAD,1,Air,Air,100,AM 1.5,FALSE,,20,1.04,17.2,0.64,11.5
FALSE,FALSE,FALSE,FALSE,TRUE,FALSE,3,TRUE,FALSE,MAPbI3,MA,MA,na,na,na,1,1,0,0,0,2.17,32.07,8.68,926.3,2.55,Pb,Pb,na,1,1,0,1.19,207.2,110,715.6,2.33,I,I,na,3,3,0,2.2,126.9,295.3,1008.4001,2.66,0.911521131,0.540909091,1.61,FALSE,,1,Spin-coating,1,SLG | FTO,TiO2-c | TiO2-mp,Spiro-MeOTAD,1,Air,Air,100,AM 1.5,FALSE,,20,1.06,20.5,0.67,14.6
FALSE,FALSE,FALSE,FALSE,TRUE,FALSE,3,TRUE,FALSE,FA0.83MA0.17PbBr1.5I1.5,FA; MA,FA, MA,na,na,0.83; 0.17,0.83,0.17,0,0,2.4688,42.8517,8.6136,862.224,2.5665998,Pb,Pb,na,1,1,0,1.19,207.2,110,715.6,2.33,Br; I,Br, I,1.5; 1.5,1.5,1.5,2.0800002,103.4,309.94998,1074.15,2.8100002,0.983635251,0.57211533,1.84,FALSE,,1,Spin-coating,1,SLG | FTO,TiO2-c | TiO2-mp,Spiro-MeOTAD,1,Air,Air,100,AM 1.5,FALSE,,20,1.04,15.5,0.62,9.9
FALSE,FALSE,FALSE,FALSE,TRUE,FALSE,3,TRUE,FALSE,Cs0.05FA0.79MA0.16PbBr1.5I1.5,Cs; FA; MA,Cs, FA, MA,na,0.05; 0.79; 0.16,0.05,0.79,0.16,0,2.4329,47.3741,10.4573,837.782,2.4778,Pb,Pb,na,1,1,0,1.19,207.2,110,715.6,2.33,Br; I,Br, I,1.5; 1.5,1.5,1.5,2.0800002,103.4,309.94998,1074.15,2.8100002,0.975872214,0.57211533,1.85,FALSE,,1,Spin-coating,1,SLG | FTO,TiO2-c | TiO2-mp,Spiro-MeOTAD,1,Air,Air,100,AM 1.5,FALSE,,20,1.02,16.3,0.68,11.2
FALSE,FALSE,FALSE,FALSE,TRUE,FALSE,3,TRUE,FALSE,FA0.83MA0.17PbBr0.51I2.49,FA; MA,FA, MA,na,na,0.83; 0.17,0.83,0.17,0,0,2.4688,42.8517,8.6136,862.224,2.5665998,Pb,Pb,na,1,1,0,1.19,207.2,110,715.6,2.33,Br; I,Br, I,0.51; 2.49,0.51,2.49,2.1592,118.91,300.281,1030.755,2.7110002,0.977096078,0.551130048,1.61,FALSE,,1,Spin-coating,1,SLG | FTO,TiO2-c | TiO2-mp,Spiro-MeOTAD,1,Air,Air,100,AM 1.5,FALSE,,20,1.08,21.9,0.71,17
FALSE,FALSE,FALSE,FALSE,TRUE,FALSE,3,TRUE,FALSE,Cs0.17FA0.83PbBr0.51I2.49,Cs; FA,Cs, FA,na,na,0.17; 0.83,0.17,0.83,0,0,2.3957,59.9945,14.8713,768.622,2.2673998,Pb,Pb,na,1,1,0,1.19,207.2,110,715.6,2.33,Br; I,Br, I,0.51; 2.49,0.51,2.49,2.1592,118.91,300.281,1030.755,2.7110002,0.961662689,0.551130048,1.64,FALSE,,1,Spin-coating,1,SLG | FTO,TiO2-c | TiO2-mp,Spiro-MeOTAD,1,Air,Air,100,AM 1.5,FALSE,,20,1.02,21.6,0.68,15
FALSE,FALSE,FALSE,FALSE,TRUE,FALSE,3,TRUE,FALSE,MAPbI3,MA,MA,na,na,na,1,1,0,0,0,2.17,32.07,8.68,926.3,2.55,Pb,Pb,na,1,1,0,1.19,207.2,110,715.6,2.33,I,I,na,3,3,0,2.2,126.9,295.3,1008.4001,2.66,0.911521131,0.540909091,1.582,FALSE,,1,Spin-coating,1,SLG | FTO,TiO2-c | TiO2-mp,PTAA,1,Air,Air,100,AM 1.5,FALSE,,,0.865,18.094,0.542,10.27
FALSE,FALSE,FALSE,FALSE,TRUE,FALSE,3,TRUE,FALSE,MAPbBr0.18I2.82,MA,MA,na,na,na,1,1,0,0,0,2.17,32.07,8.68,926.3,2.55,Pb,Pb,na,1,1,0,1.19,207.2,110,715.6,2.33,Br; I,Br, I,0.18; 2.82,0.18,2.82,2.1856,124.079994,297.05798,1016.29004,2.6780002,0.912393144,0.544472914,1.604,FALSE,,1,Spin-coating,1,SLG | FTO,TiO2-c | TiO2-mp,PTAA,1,Air,Air,100,AM 1.5,FALSE,,,0.887,17.252,0.594,10.78
FALSE,FALSE,FALSE,FALSE,TRUE,FALSE,3,TRUE,FALSE,MAPbBr0.39I2.61,MA,MA,na,na,na,1,1,0,0,0,2.17,32.07,8.68,926.3,2.55,Pb,Pb,na,1,1,0,1.19,207.2,110,715.6,2.33,Br; I,Br, I,0.39; 2.61,0.39,2.61,2.1688,120.79,299.10898,1025.495,2.6990001,0.913419942,0.54869052,1.641,FALSE,,1,Spin-coating,1,SLG | FTO,TiO2-c | TiO2-mp,PTAA,1,Air,Air,100,AM 1.5,FALSE,,,0.901,16.386,0.6,10.38
FALSE,FALSE,FALSE,FALSE,TRUE,FALSE,3,TRUE,FALSE,MAPbBr0.6I2.4,MA,MA,na,na,na,1,1,0,0,0,2.17,32.07,8.68,926.3,2.55,Pb,Pb,na,1,1,0,1.19,207.2,110,715.6,2.33,Br; I,Br, I,0.6; 2.4,0.6,2.4,2.1520002,117.50001,301.16,1034.7001,2.7200003,0.914457052,0.552973926,1.674,FALSE,,1,Spin-coating,1,SLG | FTO,TiO2-c | TiO2-mp,PTAA,1,Air,Air,100,AM 1.5,FALSE,,,0.973,15.223,0.636,10.3
FALSE,FALSE,FALSE,FALSE,TRUE,FALSE,3,TRUE,FALSE,MAPbBr0.87I2.13,MA,MA,na,na,na,1,1,0,0,0,2.17,32.07,8.68,926.3,2.55,Pb,Pb,na,1,1,0,1.19,207.2,110,715.6,2.33,Br; I,Br, I,0.87; 2.13,0.87,2.13,2.1304002,113.27001,303.797,1046.535,2.7470005,0.915805915,0.558580496,1.72,FALSE,,1,Spin-coating,1,SLG | FTO,TiO2-c | TiO2-mp,PTAA,1,Air,Air,100,AM 1.5,FALSE,,,0.955,14.232,0.617,9.38
FALSE,FALSE,FALSE,FALSE,TRUE,FALSE,3,TRUE,FALSE,MAPbBr1.14I1.86,MA,MA,na,na,na,1,1,0,0,0,2.17,32.07,8.68,926.3,2.55,Pb,Pb,na,1,1,0,1.19,207.2,110,715.6,2.33,Br; I,Br, I,1.14; 1.86,1.14,1.86,2.1088,109.04,306.434,1058.37,2.7740002,0.917172455,0.564301973,1.777,FALSE,,1,Spin-coating,1,SLG | FTO,TiO2-c | TiO2-mp,PTAA,1,Air,Air,100,AM 1.5,FALSE,,,,,,7.5
FALSE,FALSE,FALSE,FALSE,TRUE,FALSE,3,TRUE,FALSE,MAPbBr1.41I1.59,MA,MA,na,na,na,1,1,0,0,0,2.17,32.07,8.68,926.3,2.55,Pb,Pb,na,1,1,0,1.19,207.2,110,715.6,2.33,Br; I,Br, I,1.41; 1.59,1.41,1.59,2.0872,104.81,309.071,1070.2051,2.8009999,0.918556996,0.570141817,1.791,FALSE,,1,Spin-coating,1,SLG | FTO,TiO2-c | TiO2-mp,PTAA,1,Air,Air,100,AM 1.5,FALSE,,,,,,5.5
FALSE,FALSE,FALSE,FALSE,TRUE,FALSE,3,TRUE,FALSE,MAPbBr1.74I1.26,MA,MA,na,na,na,1,1,0,0,0,2.17,32.07,8.68,926.3,2.55,Pb,Pb,na,1,1,0,1.19,207.2,110,715.6,2.33,Br; I,Br, I,1.74; 1.26,1.74,1.26,2.0608,99.63999,312.29398,1084.67,2.8340003,0.9202742,0.577445652,1.924,FALSE,,1,Spin-coating,1,SLG | FTO,TiO2-c | TiO2-mp,PTAA,1,Air,Air,100,AM 1.5,FALSE,,,0.843,8.441,0.549,5.1
FALSE,FALSE,FALSE,FALSE,TRUE,FALSE,3,TRUE,FALSE,MAPbBr2.13I0.87,MA,MA,na,na,na,1,1,0,0,0,2.17,32.07,8.68,926.3,2.55,Pb,Pb,na,1,1,0,1.19,207.2,110,715.6,2.33,Br; I,Br, I,2.13; 0.87,2.13,0.87,2.0296001,93.53001,316.10303,1101.765,2.8730001,0.922339923,0.586322399,2.033,FALSE,,1,Spin-coating,1,SLG | FTO,TiO2-c | TiO2-mp,PTAA,1,Air,Air,100,AM 1.5,FALSE,,,,,,3.77
FALSE,FALSE,FALSE,FALSE,TRUE,FALSE,3,TRUE,FALSE,MAPbBr2.52I0.48,MA,MA,na,na,na,1,1,0,0,0,2.17,32.07,8.68,926.3,2.55,Pb,Pb,na,1,1,0,1.19,207.2,110,715.6,2.33,Br; I,Br, I,2.52; 0.48,2.52,0.48,1.9984001,87.420006,319.912,1118.86,2.912,0.924446081,0.595476351,2.154,FALSE,,1,Spin-coating,1,SLG | FTO,TiO2-c | TiO2-mp,PTAA,1,Air,Air,100,AM 1.5,FALSE,,,,,,3.91
FALSE,FALSE,FALSE,FALSE,TRUE,FALSE,3,TRUE,FALSE,MAPbBr3,MA,MA,na,na,na,1,1,0,0,0,2.17,32.07,8.68,926.3,2.55,Pb,Pb,na,1,1,0,1.19,207.2,110,715.6,2.33,Br,Br,na,3,3,0,1.96,79.9,324.6,1139.9,2.96,0.927095558,0.607142857,2.277,FALSE,,1,Spin-coating,1,SLG | FTO,TiO2-c | TiO2-mp,PTAA,1,Air,Air,100,AM 1.5,FALSE,,,1.127,5.074,0.661,4.1
FALSE,FALSE,FALSE,FALSE,TRUE,FALSE,3,TRUE,FALSE,FA0.83MA0.17PbBr0.51I2.49,FA; MA,FA, MA,na,na,0.83; 0.17,0.83,0.17,0,0,2.4688,42.8517,8.6136,862.224,2.5665998,Pb,Pb,na,1,1,0,1.19,207.2,110,715.6,2.33,Br; I,Br, I,0.51; 2.49,0.51,2.49,2.1592,118.91,300.281,1030.755,2.7110002,0.977096078,0.551130048,1.65,FALSE,,1,Spin-coating,1,SLG | FTO,TiO2-c | TiO2-mp,Spiro-MeOTAD,1,Air,Air,100,AM 1.5,FALSE,,10,1.071,22.1,0.71,16.8
FALSE,FALSE,FALSE,FALSE,TRUE,FALSE,3,TRUE,FALSE,Cs0.05FA0.79MA0.16PbBr0.51I2.49,Cs; FA; MA,Cs, FA, MA,na,0.05; 0.79; 0.16,0.05,0.79,0.16,0,2.4329,47.3741,10.4573,837.782,2.4778,Pb,Pb,na,1,1,0,1.19,207.2,110,715.6,2.33,Br; I,Br, I,0.51; 2.49,0.51,2.49,2.1592,118.91,300.281,1030.755,2.7110002,0.969516616,0.551130048,1.63,FALSE,,1,Spin-coating,1,SLG | FTO,TiO2-c | TiO2-mp,Spiro-MeOTAD,1,Air,Air,100,AM 1.5,FALSE,,10,1.109,22.7,0.74,18.6
FALSE,FALSE,FALSE,FALSE,TRUE,FALSE,3,TRUE,FALSE,Cs0.10FA0.75MA0.15PbBr0.51I2.49,Cs; FA; MA,Cs, FA, MA,na,0.10; 0.75; 0.15,0.1,0.75,0.15,0,2.397,51.896503,12.301001,813.33997,2.389,Pb,Pb,na,1,1,0,1.19,207.2,110,715.6,2.33,Br; I,Br, I,0.51; 2.49,0.51,2.49,2.1592,118.91,300.281,1030.755,2.7110002,0.961937154,0.551130048,1.63,FALSE,,1,Spin-coating,1,SLG | FTO,TiO2-c | TiO2-mp,Spiro-MeOTAD,1,Air,Air,100,AM 1.5,FALSE,,10,1.12,21.9,0.76,18.6
FALSE,FALSE,FALSE,FALSE,TRUE,FALSE,3,TRUE,FALSE,FA0.75MA0.25PbBr0.51I2.49,FA; MA,FA, MA,na,na,0.75; 0.25,0.75,0.25,0,0,2.44,41.8125,8.620001,868.39996,2.565,Pb,Pb,na,1,1,0,1.19,207.2,110,715.6,2.33,Br; I,Br, I,0.51; 2.49,0.51,2.49,2.1592,118.91,300.281,1030.755,2.7110002,0.971015618,0.551130048,1.65,FALSE,,1,Spin-coating,1,SLG | FTO,TiO2-c | TiO2-mp,Spiro-MeOTAD,1,Air,Air,100,AM 1.5,FALSE,,10,0.906,18.6,0.6,10.1
FALSE,FALSE,FALSE,FALSE,TRUE,FALSE,3,TRUE,FALSE,Cs0.1FA0.75MA0.15PbBr0.51I2.49,Cs; FA; MA,Cs, FA, MA,na,0.1; 0.75; 0.15,0.1,0.75,0.15,0,2.397,51.896503,12.301001,813.33997,2.389,Pb,Pb,na,1,1,0,1.19,207.2,110,715.6,2.33,Br; I,Br, I,0.51; 2.49,0.51,2.49,2.1592,118.91,300.281,1030.755,2.7110002,0.961937154,0.551130048,1.63,FALSE,,1,Spin-coating,1,SLG | FTO,TiO2-c | TiO2-mp,Spiro-MeOTAD,1,Air,Air,100,AM 1.5,FALSE,,10,1.049,20.7,0.75,16.3
FALSE,FALSE,FALSE,FALSE,TRUE,FALSE,3,TRUE,FALSE,Cs0.2FA0.75MA0.05PbBr0.51I2.49,Cs; FA; MA,Cs, FA, MA,na,0.2; 0.75; 0.05,0.2,0.75,0.05,0,2.354,61.980503,15.982,758.27997,2.213,Pb,Pb,na,1,1,0,1.19,207.2,110,715.6,2.33,Br; I,Br, I,0.51; 2.49,0.51,2.49,2.1592,118.91,300.281,1030.755,2.7110002,0.95285869,0.551130048,1.63,FALSE,,1,Spin-coating,1,SLG | FTO,TiO2-c | TiO2-mp,Spiro-MeOTAD,1,Air,Air,100,AM 1.5,FALSE,,10,1.022,20.7,0.72,15.2
FALSE,FALSE,FALSE,FALSE,TRUE,FALSE,3,TRUE,FALSE,Cs0.25FA0.75PbBr0.51I2.49,Cs; FA,Cs, FA,na,na,0.25; 0.75,0.25,0.75,0,0,2.3325,67.02251,17.8225,730.74994,2.125,Pb,Pb,na,1,1,0,1.19,207.2,110,715.6,2.33,Br; I,Br, I,0.51; 2.49,0.51,2.49,2.1592,118.91,300.281,1030.755,2.7110002,0.948319458,0.551130048,1.63,FALSE,,1,Spin-coating,1,SLG | FTO,TiO2-c | TiO2-mp,Spiro-MeOTAD,1,Air,Air,100,AM 1.5,FALSE,,10,1.021,20.9,0.58,12.4
FALSE,FALSE,FALSE,FALSE,TRUE,FALSE,3,TRUE,FALSE,FA0.83MA0.17PbBr0.51I2.49,FA; MA,FA, MA,na,na,0.83; 0.17,0.83,0.17,0,0,2.4688,42.8517,8.6136,862.224,2.5665998,Pb,Pb,na,1,1,0,1.19,207.2,110,715.6,2.33,Br; I,Br, I,0.51; 2.49,0.51,2.49,2.1592,118.91,300.281,1030.755,2.7110002,0.977096078,0.551130048,1.65,FALSE,,1,Spin-coating,1,SLG | FTO,TiO2-c | TiO2-mp,Spiro-MeOTAD,1,Air,Air,100,AM 1.5,FALSE,,10,1.034,18.9,0.66,12.9
FALSE,FALSE,FALSE,FALSE,TRUE,FALSE,3,TRUE,FALSE,Cs0.05FA0.83MA0.12PbBr0.51I2.49,Cs; FA; MA,Cs, FA, MA,na,0.05; 0.83; 0.12,0.05,0.83,0.12,0,2.4473,47.8937,10.454101,834.694,2.4785998,Pb,Pb,na,1,1,0,1.19,207.2,110,715.6,2.33,Br; I,Br, I,0.51; 2.49,0.51,2.49,2.1592,118.91,300.281,1030.755,2.7110002,0.972556846,0.551130048,1.63,FALSE,,1,Spin-coating,1,SLG | FTO,TiO2-c | TiO2-mp,Spiro-MeOTAD,1,Air,Air,100,AM 1.5,FALSE,,10,1.092,20.3,0.7,15.5
FALSE,FALSE,FALSE,FALSE,TRUE,FALSE,3,TRUE,FALSE,Cs0.10FA0.83MA0.07PbBr0.51I2.49,Cs; FA; MA,Cs, FA, MA,na,0.10; 0.83; 0.07,0.1,0.83,0.07,0,2.4258,52.9357,12.2946005,807.164,2.3905997,Pb,Pb,na,1,1,0,1.19,207.2,110,715.6,2.33,Br; I,Br, I,0.51; 2.49,0.51,2.49,2.1592,118.91,300.281,1030.755,2.7110002,0.968017614,0.551130048,1.63,FALSE,,1,Spin-coating,1,SLG | FTO,TiO2-c | TiO2-mp,Spiro-MeOTAD,1,Air,Air,100,AM 1.5,FALSE,,10,1.071,21,0.72,16.2
FALSE,FALSE,FALSE,FALSE,TRUE,FALSE,3,TRUE,FALSE,Cs0.14FA0.83MA0.03PbBr0.51I2.49,Cs; FA; MA,Cs, FA, MA,na,0.14; 0.83; 0.03,0.14,0.83,0.03,0,2.4085999,56.969303,13.767,785.14,2.3201997,Pb,Pb,na,1,1,0,1.19,207.2,110,715.6,2.33,Br; I,Br, I,0.51; 2.49,0.51,2.49,2.1592,118.91,300.281,1030.755,2.7110002,0.964386207,0.551130048,1.63,FALSE,,1,Spin-coating,1,SLG | FTO,TiO2-c | TiO2-mp,Spiro-MeOTAD,1,Air,Air,100,AM 1.5,FALSE,,10,1.083,20.9,0.72,16.3
FALSE,FALSE,FALSE,FALSE,TRUE,FALSE,3,TRUE,FALSE,Cs0.17FA0.83PbBr0.51I2.49,Cs; FA,Cs, FA,na,na,0.17; 0.83,0.17,0.83,0,0,2.3957,59.9945,14.8713,768.622,2.2673998,Pb,Pb,na,1,1,0,1.19,207.2,110,715.6,2.33,Br; I,Br, I,0.51; 2.49,0.51,2.49,2.1592,118.91,300.281,1030.755,2.7110002,0.961662689,0.551130048,1.63,FALSE,,1,Spin-coating,1,SLG | FTO,TiO2-c | TiO2-mp,Spiro-MeOTAD,1,Air,Air,100,AM 1.5,FALSE,,10,1.059,20.5,0.71,15.4
FALSE,FALSE,FALSE,FALSE,TRUE,FALSE,3,TRUE,FALSE,FA0.83MA0.17PbBr0.51I2.49,FA; MA,FA, MA,na,na,0.83; 0.17,0.83,0.17,0,0,2.4688,42.8517,8.6136,862.224,2.5665998,Pb,Pb,na,1,1,0,1.19,207.2,110,715.6,2.33,Br; I,Br, I,0.51; 2.49,0.51,2.49,2.1592,118.91,300.281,1030.755,2.7110002,0.977096078,0.551130048,1.65,FALSE,,1,Spin-coating,1,SLG | FTO,TiO2-c | TiO2-mp,Spiro-MeOTAD,1,Air,Air,100,AM 1.5,FALSE,,10,1.141,21.7,0.704,17.42
FALSE,FALSE,FALSE,FALSE,TRUE,FALSE,3,TRUE,FALSE,Cs0.05FA0.79MA0.16PbBr0.51I2.49,Cs; FA; MA,Cs, FA, MA,na,0.05; 0.79; 0.16,0.05,0.79,0.16,0,2.4329,47.3741,10.4573,837.782,2.4778,Pb,Pb,na,1,1,0,1.19,207.2,110,715.6,2.33,Br; I,Br, I,0.51; 2.49,0.51,2.49,2.1592,118.91,300.281,1030.755,2.7110002,0.969516616,0.551130048,1.63,FALSE,,1,Spin-coating,1,SLG | FTO,TiO2-c | TiO2-mp,Spiro-MeOTAD,1,Air,Air,100,AM 1.5,FALSE,,10,1.147,23.5,0.785,21.17
FALSE,FALSE,FALSE,FALSE,TRUE,FALSE,3,TRUE,FALSE,Cs0.10FA0.75MA0.15PbBr0.51I2.49,Cs; FA; MA,Cs, FA, MA,na,0.10; 0.75; 0.15,0.1,0.75,0.15,0,2.397,51.896503,12.301001,813.33997,2.389,Pb,Pb,na,1,1,0,1.19,207.2,110,715.6,2.33,Br; I,Br, I,0.51; 2.49,0.51,2.49,2.1592,118.91,300.281,1030.755,2.7110002,0.961937154,0.551130048,1.63,FALSE,,1,Spin-coating,1,SLG | FTO,TiO2-c | TiO2-mp,Spiro-MeOTAD,1,Air,Air,100,AM 1.5,FALSE,,10,1.132,23.2,0.797,20.96
FALSE,FALSE,FALSE,FALSE,TRUE,FALSE,3,TRUE,FALSE,Cs0.05FA0.79MA0.16PbBr0.51I2.49,Cs; FA; MA,Cs, FA, MA,na,0.05; 0.79; 0.16,0.05,0.79,0.16,0,2.4329,47.3741,10.4573,837.782,2.4778,Pb,Pb,na,1,1,0,1.19,207.2,110,715.6,2.33,Br; I,Br, I,0.51; 2.49,0.51,2.49,2.1592,118.91,300.281,1030.755,2.7110002,0.969516616,0.551130048,1.63,FALSE,,1,Spin-coating,1,SLG | FTO,TiO2-c | TiO2-mp,Spiro-MeOTAD,1,Air,Air,100,AM 1.5,FALSE,,10,1.18,22.8,0.81,21.6
FALSE,FALSE,FALSE,FALSE,TRUE,FALSE,3,TRUE,FALSE,FA0.83MA0.17PbBr0.51I2.49,FA; MA,FA, MA,na,na,0.83; 0.17,0.83,0.17,0,0,2.4688,42.8517,8.6136,862.224,2.5665998,Pb,Pb,na,1,1,0,1.19,207.2,110,715.6,2.33,Br; I,Br, I,0.51; 2.49,0.51,2.49,2.1592,118.91,300.281,1030.755,2.7110002,0.977096078,0.551130048,1.63,FALSE,,1,Spin-coating,1,SLG | FTO,TiO2-c | TiO2-mp,Spiro-MeOTAD,1,Air,Air,100,AM 1.5,FALSE,,10,1.147,21.8,0.69,17.3
FALSE,FALSE,FALSE,FALSE,TRUE,FALSE,3,TRUE,FALSE,Cs0.10FA0.75MA0.15PbBr0.51I2.49,Cs; FA; MA,Cs, FA, MA,na,0.10; 0.75; 0.15,0.1,0.75,0.15,0,2.397,51.896503,12.301001,813.33997,2.389,Pb,Pb,na,1,1,0,1.19,207.2,110,715.6,2.33,Br; I,Br, I,0.51; 2.49,0.51,2.49,2.1592,118.91,300.281,1030.755,2.7110002,0.961937154,0.551130048,1.63,FALSE,,1,Spin-coating,1,SLG | FTO,TiO2-c | TiO2-mp,Spiro-MeOTAD,1,Air,Air,100,AM 1.5,FALSE,,10,1.164,22.6,0.74,19.5
FALSE,FALSE,FALSE,FALSE,TRUE,FALSE,3,TRUE,FALSE,FA0.83MA0.17PbBr0.51I2.49,FA; MA,FA, MA,na,na,0.83; 0.17,0.83,0.17,0,0,2.4688,42.8517,8.6136,862.224,2.5665998,Pb,Pb,na,1,1,0,1.19,207.2,110,715.6,2.33,Br; I,Br, I,0.51; 2.49,0.51,2.49,2.1592,118.91,300.281,1030.755,2.7110002,0.977096078,0.551130048,1.63,FALSE,,1,Spin-coating,1,SLG | FTO,TiO2-c | TiO2-mp,Spiro-MeOTAD,1,Air,Air,100,AM 1.5,FALSE,,10,1.083,17,0.65,12
FALSE,FALSE,FALSE,FALSE,TRUE,FALSE,3,TRUE,FALSE,FA0.83MA0.17PbBr0.51I2.49,FA; MA,FA, MA,na,na,0.83; 0.17,0.83,0.17,0,0,2.4688,42.8517,8.6136,862.224,2.5665998,Pb,Pb,na,1,1,0,1.19,207.2,110,715.6,2.33,Br; I,Br, I,0.51; 2.49,0.51,2.49,2.1592,118.91,300.281,1030.755,2.7110002,0.977096078,0.551130048,1.63,FALSE,,1,Spin-coating,1,SLG | FTO,TiO2-c | TiO2-mp,Spiro-MeOTAD,1,Air,Air,100,AM 1.5,FALSE,,10,1.083,15.9,0.64,11
FALSE,FALSE,FALSE,FALSE,TRUE,FALSE,3,TRUE,FALSE,Cs0.10FA0.75MA0.15PbBr0.51I2.49,Cs; FA; MA,Cs, FA, MA,na,0.10; 0.75; 0.15,0.1,0.75,0.15,0,2.397,51.896503,12.301001,813.33997,2.389,Pb,Pb,na,1,1,0,1.19,207.2,110,715.6,2.33,Br; I,Br, I,0.51; 2.49,0.51,2.49,2.1592,118.91,300.281,1030.755,2.7110002,0.961937154,0.551130048,1.63,FALSE,,1,Spin-coating,1,SLG | FTO,TiO2-c | TiO2-mp,Spiro-MeOTAD,1,Air,Air,100,AM 1.5,FALSE,,10,1.157,22.3,0.75,19.3
FALSE,FALSE,FALSE,FALSE,TRUE,FALSE,3,TRUE,FALSE,FA0.83MA0.17PbBr0.51I2.49,FA; MA,FA, MA,na,na,0.83; 0.17,0.83,0.17,0,0,2.4688,42.8517,8.6136,862.224,2.5665998,Pb,Pb,na,1,1,0,1.19,207.2,110,715.6,2.33,Br; I,Br, I,0.51; 2.49,0.51,2.49,2.1592,118.91,300.281,1030.755,2.7110002,0.977096078,0.551130048,1.63,FALSE,,1,Spin-coating,1,SLG | FTO,TiO2-c | TiO2-mp,Spiro-MeOTAD,1,Air,Air,100,AM 1.5,FALSE,,10,1.163,21.6,0.7,17.5
FALSE,FALSE,FALSE,FALSE,TRUE,FALSE,3,TRUE,FALSE,FA0.83MA0.17PbBr0.51I2.49,FA; MA,FA, MA,na,na,0.83; 0.17,0.83,0.17,0,0,2.4688,42.8517,8.6136,862.224,2.5665998,Pb,Pb,na,1,1,0,1.19,207.2,110,715.6,2.33,Br; I,Br, I,0.51; 2.49,0.51,2.49,2.1592,118.91,300.281,1030.755,2.7110002,0.977096078,0.551130048,1.63,FALSE,,1,Spin-coating,1,SLG | FTO,TiO2-c | TiO2-mp,Spiro-MeOTAD,1,Air,Air,100,AM 1.5,FALSE,,10,1.159,22.5,0.74,19.2
FALSE,FALSE,FALSE,FALSE,TRUE,FALSE,3,TRUE,FALSE,FA0.83MA0.17PbBr0.51I2.49,FA; MA,FA, MA,na,na,0.83; 0.17,0.83,0.17,0,0,2.4688,42.8517,8.6136,862.224,2.5665998,Pb,Pb,na,1,1,0,1.19,207.2,110,715.6,2.33,Br; I,Br, I,0.51; 2.49,0.51,2.49,2.1592,118.91,300.281,1030.755,2.7110002,0.977096078,0.551130048,1.63,FALSE,,1,Spin-coating,1,SLG | FTO,TiO2-c | TiO2-mp,Spiro-MeOTAD,1,Air,Air,100,AM 1.5,FALSE,,10,1.166,21.9,0.72,18.5
FALSE,FALSE,FALSE,FALSE,TRUE,FALSE,3,TRUE,FALSE,Cs0.05FA0.79MA0.16PbBr0.51I2.49,Cs; FA; MA,Cs, FA, MA,na,0.05; 0.79; 0.16,0.05,0.79,0.16,0,2.4329,47.3741,10.4573,837.782,2.4778,Pb,Pb,na,1,1,0,1.19,207.2,110,715.6,2.33,Br; I,Br, I,0.51; 2.49,0.51,2.49,2.1592,118.91,300.281,1030.755,2.7110002,0.969516616,0.551130048,1.63,FALSE,,1,Spin-coating,1,SLG | FTO,TiO2-c | TiO2-mp,Spiro-MeOTAD,1,Air,Air,100,AM 1.5,FALSE,,10,1.163,22.5,0.76,19.9
FALSE,FALSE,FALSE,FALSE,TRUE,FALSE,3,TRUE,FALSE,Cs0.05FA0.79MA0.16PbBr0.51I2.49,Cs; FA; MA,Cs, FA, MA,na,0.05; 0.79; 0.16,0.05,0.79,0.16,0,2.4329,47.3741,10.4573,837.782,2.4778,Pb,Pb,na,1,1,0,1.19,207.2,110,715.6,2.33,Br; I,Br, I,0.51; 2.49,0.51,2.49,2.1592,118.91,300.281,1030.755,2.7110002,0.969516616,0.551130048,1.63,FALSE,,1,Spin-coating,1,SLG | FTO,TiO2-c | TiO2-mp,Spiro-MeOTAD,1,Air,Air,100,AM 1.5,FALSE,,10,1.179,21.9,0.78,20.1
FALSE,FALSE,FALSE,FALSE,TRUE,FALSE,3,TRUE,FALSE,Cs0.05FA0.79MA0.16PbBr0.51I2.49,Cs; FA; MA,Cs, FA, MA,na,0.05; 0.79; 0.16,0.05,0.79,0.16,0,2.4329,47.3741,10.4573,837.782,2.4778,Pb,Pb,na,1,1,0,1.19,207.2,110,715.6,2.33,Br; I,Br, I,0.51; 2.49,0.51,2.49,2.1592,118.91,300.281,1030.755,2.7110002,0.969516616,0.551130048,1.63,FALSE,,1,Spin-coating,1,SLG | FTO,TiO2-c | TiO2-mp,PTAA,1,Air,Air,100,AM 1.5,FALSE,,10,1.08,18.5,0.72,17
