Repository: rxhernandez/NestedAE

jacobsson2021dataset.csv is the file taken from the following paper :

Jacobsson, T. J.; Hultqvist, A.; García-Fernández, A.; Anand, A.; Al-Ashouri, A.; Hagfeldt, A.; Crovetto, A.; Abate, A.; Ricciardulli, A. G.; Vijayan, A.; Kulkarni, A.; Anderson, A. Y.; Darwich, B. P.; Yang, B.; Coles, B. L.; Perini, C. A. R.; Rehermann, C.; Ramirez, D.; Fairen-Jimenez, D.; Di Girolamo, D.; Jia, D.; Avila, E.; Juarez-Perez, E. J.; Baumann, F.; Mathies, F.; González, G. S. A.; Boschloo, G.; Nasti, G.; Paramasivam, G.; Martínez-Denegri, G.; Näsström, H.; Michaels, H.; Köbler, H.; Wu, H.; Benesperi, I.; Dar, M. I.; Bayrak Pehlivan, I.; Gould, I. E.; Vagott, J.

File: datasets/PSC_efficiencies/PSC_efficiencies_dataset.csv (part 10 of 19)
Perovskite_single_crystal,Perovskite_dimension_0D,Perovskite_dimension_2D,Perovskite_dimension_2D3D_mixture,Perovskite_dimension_3D,Perovskite_dimension_3D_with_2D_capping_layer,Perovskite_dimension_list_of_layers,Perovskite_composition_perovskite_ABC3_structure,Perovskite_composition_perovskite_inspired_structure,Perovskite_composition_long_form,Perovskite_composition_a_ions,a_1,a_2,a_3,a_4,Perovskite_composition_a_ions_coefficients,a_1_coeff,a_2_coeff,a_3_coeff,a_4_coeff,A_ion_rad,A_at_wt,A_EA,A_IE,A_En,Perovskite_composition_b_ions,b_1,b_2,Perovskite_composition_b_ions_coefficients,b_1_coeff,b_2_coeff,B_ion_rad,B_at_wt,B_EA,B_IE,B_En,Perovskite_composition_c_ions,c_1,c_2,Perovskite_composition_c_ions_coefficients,c_1_coeff,c_2_coeff,X_ion_rad,X_atom_wt,X_EA,X_IE,X_En,Tolerance Factor,Octahedral Factor,Perovskite_band_gap,Perovskite_band_gap_graded,Perovskite_band_gap_estimation_basis,Perovskite_deposition_number_of_deposition_steps,Perovskite_deposition_procedure,Perovskite_deposition_quenching_induced_crystallisation,Substrate_stack_sequence,ETL_stack_sequence,HTL_stack_sequence,JV_average_over_n_number_of_cells,Air or N2,JV_test_atmosphere,JV_light_intensity,JV_light_spectra,JV_light_masked_cell,JV_test_temperature,JV_scan_speed,JV_reverse_scan_Voc,JV_reverse_scan_Jsc,JV_reverse_scan_FF,JV_reverse_scan_PCE
FALSE,FALSE,FALSE,FALSE,TRUE,FALSE,3,TRUE,FALSE,Cs0.25FA0.75Pb0.5Sn0.5I3,Cs; FA,Cs, FA,na,na,0.25; 0.75,0.25,0.75,0,0,2.3325,67.02251,17.8225,730.74994,2.125,Pb; Sn,Pb, Sn,0.5; 0.5,0.5,0.5,1.1700001,162.955,115.5,712.1,2.145,I,I,na,3,3,0,2.2,126.9,295.3,1008.4001,2.66,0.951027119,0.531818227,1.24,FALSE,,1,Spin-coating,1,SLG | ITO,C60 | BCP,PEDOT:PSS,1,Air,Air,100,AM 1.5,FALSE,,380,0.74,26.7,0.71,14.1
FALSE,FALSE,FALSE,FALSE,TRUE,FALSE,3,TRUE,FALSE,FA0.6MA0.4Pb0.4Sn0.6I3,FA; MA,FA, MA,na,na,0.6; 0.4,0.6,0.4,0,0,2.3860002,39.864002,8.632,879.98,2.562,Pb; Sn,Pb, Sn,0.4; 0.6,0.4,0.6,1.166,154.106,116.600006,711.4,2.108,I,I,na,3,3,0,2.2,126.9,295.3,1008.4001,2.66,0.963396269,0.53,1.25,FALSE,,1,Spin-coating,1,SLG | ITO,C60 | BCP,PEDOT:PSS,1,Air,Air,100,AM 1.5,FALSE,,130,0.856,28.3,0.717,17.4
FALSE,FALSE,FALSE,FALSE,TRUE,FALSE,3,TRUE,FALSE,FA0.6MA0.4Pb0.4Sn0.6I3,FA; MA,FA, MA,na,na,0.6; 0.4,0.6,0.4,0,0,2.3860002,39.864002,8.632,879.98,2.562,Pb; Sn,Pb, Sn,0.4; 0.6,0.4,0.6,1.166,154.106,116.600006,711.4,2.108,I,I,na,3,3,0,2.2,126.9,295.3,1008.4001,2.66,0.963396269,0.53,1.25,FALSE,,1,Spin-coating,1,SLG | ITO,C60 | BCP,PEDOT:PSS,1,Air,Air,100,AM 1.5,FALSE,,130,0.804,26.5,0.68,14.7
FALSE,FALSE,FALSE,FALSE,TRUE,FALSE,3,TRUE,FALSE,FA0.6MA0.4Pb0.4Sn0.6I3,FA; MA,FA, MA,na,na,0.6; 0.4,0.6,0.4,0,0,2.3860002,39.864002,8.632,879.98,2.562,Pb; Sn,Pb, Sn,0.4; 0.6,0.4,0.6,1.166,154.106,116.600006,711.4,2.108,I,I,na,3,3,0,2.2,126.9,295.3,1008.4001,2.66,0.963396269,0.53,1.25,FALSE,,1,Spin-coating,1,SLG | ITO,C60 | BCP,PEDOT:PSS,1,Air,Air,100,AM 1.5,FALSE,,130,0.807,28.2,0.69,15.7
FALSE,FALSE,FALSE,FALSE,TRUE,FALSE,3,TRUE,FALSE,FA0.6MA0.4Pb0.4Sn0.6I3,FA; MA,FA, MA,na,na,0.6; 0.4,0.6,0.4,0,0,2.3860002,39.864002,8.632,879.98,2.562,Pb; Sn,Pb, Sn,0.4; 0.6,0.4,0.6,1.166,154.106,116.600006,711.4,2.108,I,I,na,3,3,0,2.2,126.9,295.3,1008.4001,2.66,0.963396269,0.53,1.25,FALSE,,1,Spin-coating,1,SLG | ITO,C60 | BCP,PEDOT:PSS,1,Air,Air,100,AM 1.5,FALSE,,130,0.824,29.1,0.7,17.2
FALSE,FALSE,FALSE,FALSE,TRUE,FALSE,3,TRUE,FALSE,FA0.6MA0.4Pb0.4Sn0.6I3,FA; MA,FA, MA,na,na,0.6; 0.4,0.6,0.4,0,0,2.3860002,39.864002,8.632,879.98,2.562,Pb; Sn,Pb, Sn,0.4; 0.6,0.4,0.6,1.166,154.106,116.600006,711.4,2.108,I,I,na,3,3,0,2.2,126.9,295.3,1008.4001,2.66,0.963396269,0.53,1.25,FALSE,,1,Spin-coating,1,SLG | ITO,C60 | BCP,PEDOT:PSS,1,Air,Air,100,AM 1.5,FALSE,,130,0.84,24.44,0.739,17.1
FALSE,FALSE,FALSE,FALSE,TRUE,FALSE,3,TRUE,FALSE,FAPbI3,FA,FA,na,na,na,1,1,0,0,0,2.53,45.06,8.6,849.1,2.57,Pb,Pb,na,1,1,0,1.19,207.2,110,715.6,2.33,I,I,na,3,3,0,2.2,126.9,295.3,1008.4001,2.66,0.986612117,0.540909091,1.52,FALSE,,1,Spin-coating,1,SLG | ITO,PCBM-60,PEDOT:PSS,1,Air,Air,100,AM 1.5,FALSE,,,0.856,18.1,0.494,7.65
FALSE,FALSE,FALSE,FALSE,TRUE,FALSE,3,TRUE,FALSE,FAPb0.9Sn0.1I3,FA,FA,na,na,na,1,1,0,0,0,2.53,45.06,8.6,849.1,2.57,Pb; Sn,Pb, Sn,0.9; 0.1,0.9,0.1,1.186,198.351,111.1,714.89996,2.293,I,I,na,3,3,0,2.2,126.9,295.3,1008.4001,2.66,0.987777636,0.539090909,1.43,FALSE,,1,Spin-coating,1,SLG | ITO,PCBM-60,PEDOT:PSS,1,Air,Air,100,AM 1.5,FALSE,,,0.631,21.22,0.309,4.13
FALSE,FALSE,FALSE,FALSE,TRUE,FALSE,3,TRUE,FALSE,FAPb0.7Sn0.3I3,FA,FA,na,na,na,1,1,0,0,0,2.53,45.06,8.6,849.1,2.57,Pb; Sn,Pb, Sn,0.7; 0.3,0.7,0.3,1.178,180.653,113.3,713.5,2.2189999,I,I,na,3,3,0,2.2,126.9,295.3,1008.4001,2.66,0.990116955,0.535454545,1.33,FALSE,,1,Spin-coating,1,SLG | ITO,PCBM-60,PEDOT:PSS,1,Air,Air,100,AM 1.5,FALSE,,,0.654,22.77,0.501,7.47
FALSE,FALSE,FALSE,FALSE,TRUE,FALSE,3,TRUE,FALSE,FAPb0.4Sn0.6I3,FA,FA,na,na,na,1,1,0,0,0,2.53,45.06,8.6,849.1,2.57,Pb; Sn,Pb, Sn,0.4; 0.6,0.4,0.6,1.166,154.106,116.600006,711.4,2.108,I,I,na,3,3,0,2.2,126.9,295.3,1008.4001,2.66,0.993646784,0.53,1.29,FALSE,,1,Spin-coating,1,SLG | ITO,PCBM-60,PEDOT:PSS,1,Air,Air,100,AM 1.5,FALSE,,,0.603,26.03,0.523,8.21
FALSE,FALSE,FALSE,FALSE,TRUE,FALSE,3,TRUE,FALSE,FAPb0.2Sn0.8I3,FA,FA,na,na,na,1,1,0,0,0,2.53,45.06,8.6,849.1,2.57,Pb; Sn,Pb, Sn,0.2; 0.8,0.2,0.8,1.158,136.408,118.8,710,2.0340002,I,I,na,3,3,0,2.2,126.9,295.3,1008.4001,2.66,0.996014019,0.526363636,1.29,FALSE,,1,Spin-coating,1,SLG | ITO,PCBM-60,PEDOT:PSS,1,Air,Air,100,AM 1.5,FALSE,,,0.471,17.81,0.502,4.21
FALSE,FALSE,FALSE,FALSE,TRUE,FALSE,3,TRUE,FALSE,FASnI3,FA,FA,na,na,na,1,1,0,0,0,2.53,45.06,8.6,849.1,2.57,Sn,Sn,na,1,1,0,1.15,118.71,121,708.6,1.96,I,I,na,3,3,0,2.2,126.9,295.3,1008.4001,2.66,0.99839256,0.522727273,1.39,FALSE,,1,Spin-coating,1,SLG | ITO,PCBM-60,PEDOT:PSS,1,Air,Air,100,AM 1.5,FALSE,,,0.308,14.42,0.405,1.8
FALSE,FALSE,FALSE,FALSE,TRUE,FALSE,3,TRUE,FALSE,MAPb0.4Sn0.6Br0.6I2.4,MA,MA,na,na,na,1,1,0,0,0,2.17,32.07,8.68,926.3,2.55,Pb; Sn,Pb, Sn,0.4; 0.6,0.4,0.6,1.166,154.106,116.600006,711.4,2.108,Br; I,Br, I,0.6; 2.4,0.6,2.4,2.1520002,117.50001,301.16,1034.7001,2.7200003,0.921071569,0.541821511,1.24,FALSE,,1,Spin-coating,1,SLG | ITO,PCBM-60,PEDOT:PSS,1,Air,Air,100,AM 1.5,FALSE,,10,0.71,23.82,0.68,11.5
FALSE,FALSE,FALSE,FALSE,TRUE,FALSE,3,TRUE,FALSE,MAPb0.4Sn0.6Br0.9I2.1,MA,MA,na,na,na,1,1,0,0,0,2.17,32.07,8.68,926.3,2.55,Pb; Sn,Pb, Sn,0.4; 0.6,0.4,0.6,1.166,154.106,116.600006,711.4,2.108,Br; I,Br, I,0.9; 2.1,0.9,2.1,2.128,112.799995,304.08997,1047.85,2.75,0.922630524,0.547932331,1.25,FALSE,,1,Spin-coating,1,SLG | ITO,PCBM-60,PEDOT:PSS,1,Air,Air,100,AM 1.5,FALSE,,10,0.76,23.53,0.65,11.6
FALSE,FALSE,FALSE,FALSE,TRUE,FALSE,3,TRUE,FALSE,MAPb0.4Sn0.6Br1.2I1.8,MA,MA,na,na,na,1,1,0,0,0,2.17,32.07,8.68,926.3,2.55,Pb; Sn,Pb, Sn,0.4; 0.6,0.4,0.6,1.166,154.106,116.600006,711.4,2.108,Br; I,Br, I,1.2; 1.8,1.2,1.8,2.104,108.1,307.02,1061,2.78,0.924212349,0.55418251,1.26,FALSE,,1,Spin-coating,1,SLG | ITO,PCBM-60,PEDOT:PSS,1,Air,Air,100,AM 1.5,FALSE,,10,0.78,20.95,0.73,11.9
FALSE,FALSE,FALSE,FALSE,TRUE,FALSE,3,TRUE,FALSE,MAPb0.4Sn0.6Br1.5I1.5,MA,MA,na,na,na,1,1,0,0,0,2.17,32.07,8.68,926.3,2.55,Pb; Sn,Pb, Sn,0.4; 0.6,0.4,0.6,1.166,154.106,116.600006,711.4,2.108,Br; I,Br, I,1.5; 1.5,1.5,1.5,2.0800002,103.4,309.94998,1074.15,2.8100002,0.925817553,0.560576869,1.27,FALSE,,1,Spin-coating,1,SLG | ITO,PCBM-60,PEDOT:PSS,1,Air,Air,100,AM 1.5,FALSE,,10,0.73,21.18,0.67,10.4
FALSE,FALSE,FALSE,FALSE,TRUE,FALSE,3,TRUE,FALSE,MAPb0.4Sn0.6Br1.8I1.2,MA,MA,na,na,na,1,1,0,0,0,2.17,32.07,8.68,926.3,2.55,Pb; Sn,Pb, Sn,0.4; 0.6,0.4,0.6,1.166,154.106,116.600006,711.4,2.108,Br; I,Br, I,1.8; 1.2,1.8,1.2,2.056,98.700005,312.87997,1087.3,2.8400002,0.927446697,0.567120623,1.29,FALSE,,1,Spin-coating,1,SLG | ITO,PCBM-60,PEDOT:PSS,1,Air,Air,100,AM 1.5,FALSE,,10,0.76,21.38,0.67,10.9
FALSE,FALSE,FALSE,FALSE,TRUE,FALSE,3,TRUE,FALSE,MAPb0.4Sn0.6Br2.1I0.9,MA,MA,na,na,na,1,1,0,0,0,2.17,32.07,8.68,926.3,2.55,Pb; Sn,Pb, Sn,0.4; 0.6,0.4,0.6,1.166,154.106,116.600006,711.4,2.108,Br; I,Br, I,2.1; 0.9,2.1,0.9,2.0319998,94,315.80997,1100.4501,2.87,0.929100294,0.573818954,1.3,FALSE,,1,Spin-coating,1,SLG | ITO,PCBM-60,PEDOT:PSS,1,Air,Air,100,AM 1.5,FALSE,,10,0.79,18.71,0.67,9.8
FALSE,FALSE,FALSE,FALSE,TRUE,FALSE,3,TRUE,FALSE,MAPb0.4Sn0.6Br2.4I0.6,MA,MA,na,na,na,1,1,0,0,0,2.17,32.07,8.68,926.3,2.55,Pb; Sn,Pb, Sn,0.4; 0.6,0.4,0.6,1.166,154.106,116.600006,711.4,2.108,Br; I,Br, I,2.4; 0.6,2.4,0.6,2.0080001,89.30001,318.74002,1113.6001,2.9000003,0.930778862,0.580677262,1.32,FALSE,,1,Spin-coating,1,SLG | ITO,PCBM-60,PEDOT:PSS,1,Air,Air,100,AM 1.5,FALSE,,10,0.74,19.62,0.64,9.2
FALSE,FALSE,FALSE,FALSE,TRUE,FALSE,3,TRUE,FALSE,FA0.6MA0.4Pb0.4Sn0.6I3,FA; MA,FA, MA,na,na,0.6; 0.4,0.6,0.4,0,0,2.3860002,39.864002,8.632,879.98,2.562,Pb; Sn,Pb, Sn,0.4; 0.6,0.4,0.6,1.166,154.106,116.600006,711.4,2.108,I,I,na,3,3,0,2.2,126.9,295.3,1008.4001,2.66,0.963396269,0.53,1.27,FALSE,,1,Spin-coating,1,SLG | ITO,C60 | BCP,PEDOT:PSS,1,Air,Air,100,AM 1.5,FALSE,,,0.83,27.3,0.8,18.2
FALSE,FALSE,FALSE,FALSE,TRUE,FALSE,3,TRUE,FALSE,Cs0.2FA0.8Pb0.5Sn0.5I3,Cs; FA,Cs, FA,na,na,0.2; 0.8,0.2,0.8,0,0,2.372,62.63,15.978001,754.42,2.214,Pb; Sn,Pb, Sn,0.5; 0.5,0.5,0.5,1.1700001,162.955,115.5,712.1,2.145,I,I,na,3,3,0,2.2,126.9,295.3,1008.4001,2.66,0.959315165,0.531818227,1.32,FALSE,,1,Spin-coating,1,SLG | ITO,C60 | BCP,PEDOT:PSS,1,Air,Air,100,AM 1.5,FALSE,,,0.77,25.6,0.69,13.6
FALSE,FALSE,FALSE,FALSE,TRUE,FALSE,3,TRUE,FALSE,Cs0.15FA0.85Pb0.375Sn0.625I3,Cs; FA,Cs, FA,na,na,0.15; 0.85,0.15,0.85,0,0,2.4115,58.237503,14.133501,778.08997,2.303,Pb; Sn,Pb, Sn,0.375; 0.625,0.375,0.625,1.165,151.89374,116.875,711.225,2.09875,I,I,na,3,3,0,2.2,126.9,295.3,1008.4001,2.66,0.969040987,0.529545455,1.24,FALSE,,1,Spin-coating,1,SLG | ITO,C60 | BCP,PEDOT:PSS,1,Air,Air,100,AM 1.5,FALSE,,,0.76,24.6,0.7,13.1
FALSE,FALSE,FALSE,FALSE,TRUE,FALSE,3,TRUE,FALSE,Cs0.2FA0.8Pb0.3Sn0.7I3,Cs; FA,Cs, FA,na,na,0.2; 0.8,0.2,0.8,0,0,2.372,62.63,15.978001,754.42,2.214,Pb; Sn,Pb, Sn,0.3; 0.7,0.3,0.7,1.162,145.257,117.7,710.7,2.071,I,I,na,3,3,0,2.2,126.9,295.3,1008.4001,2.66,0.961597919,0.528181818,1.35,FALSE,,1,Spin-coating,1,SLG | ITO,C60 | BCP,PEDOT:PSS,1,Air,Air,100,AM 1.5,FALSE,,,0.76,25.1,0.76,14.5
FALSE,FALSE,FALSE,FALSE,TRUE,FALSE,3,TRUE,FALSE,MAPb0.4Sn0.6Br0.4I2.6,MA,MA,na,na,na,1,1,0,0,0,2.17,32.07,8.68,926.3,2.55,Pb; Sn,Pb, Sn,0.4; 0.6,0.4,0.6,1.166,154.106,116.600006,711.4,2.108,Br; I,Br, I,0.4; 2.6,0.4,2.6,2.168,120.63333,299.20667,1025.9333,2.7,0.920044756,0.537822878,1.26,FALSE,,1,Spin-coating,1,SLG | ITO,PCBM-60,PEDOT:PSS,1,Air,Air,100,AM 1.5,FALSE,,10,0.8,23.38,0.716,13.4
FALSE,FALSE,FALSE,FALSE,TRUE,FALSE,3,TRUE,FALSE,FAPb0.5Sn0.5I3,FA,FA,na,na,na,1,1,0,0,0,2.53,45.06,8.6,849.1,2.57,Pb; Sn,Pb, Sn,0.5; 0.5,0.5,0.5,1.1700001,162.955,115.5,712.1,2.145,I,I,na,3,3,0,2.2,126.9,295.3,1008.4001,2.66,0.992467352,0.531818227,1.17,FALSE,,1,Spin-coating,1,SLG | ITO,C60 | BCP,PEDOT:PSS,1,N2,N2,100,AM 1.5,FALSE,,,0.61,27.79,0.68,11.6
FALSE,FALSE,FALSE,FALSE,TRUE,FALSE,3,TRUE,FALSE,FAPb0.5Sn0.5I3,FA,FA,na,na,na,1,1,0,0,0,2.53,45.06,8.6,849.1,2.57,Pb; Sn,Pb, Sn,0.5; 0.5,0.5,0.5,1.1700001,162.955,115.5,712.1,2.145,I,I,na,3,3,0,2.2,126.9,295.3,1008.4001,2.66,0.992467352,0.531818227,1.17,FALSE,,1,Spin-coating,1,SLG | ITO,C60 | BCP,PEDOT:PSS,1,N2,N2,100,AM 1.5,FALSE,,,0.6,27.3,0.57,9.06
FALSE,FALSE,FALSE,FALSE,TRUE,FALSE,3,TRUE,FALSE,FAPb0.5Sn0.5I3,FA,FA,na,na,na,1,1,0,0,0,2.53,45.06,8.6,849.1,2.57,Pb; Sn,Pb, Sn,0.5; 0.5,0.5,0.5,1.1700001,162.955,115.5,712.1,2.145,I,I,na,3,3,0,2.2,126.9,295.3,1008.4001,2.66,0.992467352,0.531818227,1.17,FALSE,,1,Spin-coating,1,SLG | ITO,C60 | BCP,PEDOT:PSS,1,N2,N2,100,AM 1.5,FALSE,,,0.58,26.33,0.45,6.87
FALSE,FALSE,FALSE,FALSE,TRUE,FALSE,3,TRUE,FALSE,FAPb0.5Sn0.5I3,FA,FA,na,na,na,1,1,0,0,0,2.53,45.06,8.6,849.1,2.57,Pb; Sn,Pb, Sn,0.5; 0.5,0.5,0.5,1.1700001,162.955,115.5,712.1,2.145,I,I,na,3,3,0,2.2,126.9,295.3,1008.4001,2.66,0.992467352,0.531818227,1.17,FALSE,,1,Spin-coating,1,SLG | ITO,C60 | BCP,PEDOT:PSS,1,N2,N2,100,AM 1.5,FALSE,,,0.58,21.54,0.26,3.25
FALSE,FALSE,FALSE,FALSE,TRUE,FALSE,3,TRUE,FALSE,Cs0.4FA0.6PbBr0.9I2.1,Cs; FA,Cs, FA,na,na,0.4; 0.6,0.4,0.6,0,0,2.214,80.200005,23.356,659.74,1.858,Pb,Pb,na,1,1,0,1.19,207.2,110,715.6,2.33,Br; I,Br, I,0.9; 2.1,0.9,2.1,2.128,112.799995,304.08997,1047.85,2.75,0.925333829,0.559210526,1.76,FALSE,,1,Spin-coating,1,SLG | ITO,C60 | BCP,PEDOT:PSS,1,Air,Air,100,AM 1.5,FALSE,,,1.14,15.8,0.78,14.5
FALSE,FALSE,FALSE,FALSE,TRUE,FALSE,3,TRUE,FALSE,Cs0.2FA0.8PbBr0.9I2.1,Cs; FA,Cs, FA,na,na,0.2; 0.8,0.2,0.8,0,0,2.372,62.63,15.978001,754.42,2.214,Pb,Pb,na,1,1,0,1.19,207.2,110,715.6,2.33,Br; I,Br, I,0.9; 2.1,0.9,2.1,2.128,112.799995,304.08997,1047.85,2.75,0.95900558,0.559210526,1.75,FALSE,,1,Spin-coating,1,SLG | ITO,C60 | BCP,PTAA,1,Air,Air,100,AM 1.5,FALSE,,,1.143,16.4,0.745,14
FALSE,FALSE,FALSE,FALSE,TRUE,FALSE,3,TRUE,FALSE,FA0.6MA0.4Pb0.4Sn0.6I3,FA; MA,FA, MA,na,na,0.6; 0.4,0.6,0.4,0,0,2.3860002,39.864002,8.632,879.98,2.562,Pb; Sn,Pb, Sn,0.4; 0.6,0.4,0.6,1.166,154.106,116.600006,711.4,2.108,I,I,na,3,3,0,2.2,126.9,295.3,1008.4001,2.66,0.963396269,0.53,1.25,FALSE,,1,Spin-coating,1,SLG | ITO,C60 | BCP,PEDOT:PSS,1,Air,Air,100,AM 1.5,FALSE,,,0.841,29,0.744,18.1
FALSE,FALSE,FALSE,FALSE,TRUE,FALSE,3,TRUE,FALSE,FA0.6MA0.4Pb0.4Sn0.6I3,FA; MA,FA, MA,na,na,0.6; 0.4,0.6,0.4,0,0,2.3860002,39.864002,8.632,879.98,2.562,Pb; Sn,Pb, Sn,0.4; 0.6,0.4,0.6,1.166,154.106,116.600006,711.4,2.108,I,I,na,3,3,0,2.2,126.9,295.3,1008.4001,2.66,0.963396269,0.53,1.24,FALSE,,1,Spin-coating,1,SLG | ITO,C60 | BCP,PEDOT:PSS,1,Air,Air,100,AM 1.5,FALSE,,,0.848,28.91,0.689,16.89
FALSE,FALSE,FALSE,FALSE,TRUE,FALSE,3,TRUE,FALSE,FA0.6MA0.4Pb0.4Sn0.6Br0.18I2.82,FA; MA,FA, MA,na,na,0.6; 0.4,0.6,0.4,0,0,2.3860002,39.864002,8.632,879.98,2.562,Pb; Sn,Pb, Sn,0.4; 0.6,0.4,0.6,1.166,154.106,116.600006,711.4,2.108,Br; I,Br, I,0.18; 2.82,0.18,2.82,2.1856,124.079994,297.05798,1016.29004,2.6780002,0.964497405,0.533491947,1.272,FALSE,,1,Spin-coating,1,SLG | ITO,C60 | BCP,PEDOT:PSS,1,Air,Air,100,AM 1.5,FALSE,,,0.888,28.74,0.745,19.01
FALSE,FALSE,FALSE,FALSE,TRUE,FALSE,3,TRUE,FALSE,FA0.6MA0.4Pb0.4Sn0.6I3,FA; MA,FA, MA,na,na,0.6; 0.4,0.6,0.4,0,0,2.3860002,39.864002,8.632,879.98,2.562,Pb; Sn,Pb, Sn,0.4; 0.6,0.4,0.6,1.166,154.106,116.600006,711.4,2.108,I,I,na,3,3,0,2.2,126.9,295.3,1008.4001,2.66,0.963396269,0.53,1.25,FALSE,,1,Spin-coating,1,SLG | ITO,PCBM-60 | BCP,PEDOT:PSS,1,N2,N2,100,AM 1.5,FALSE,,1000,0.734,27.13,0.706,14.05
FALSE,FALSE,FALSE,FALSE,TRUE,FALSE,3,TRUE,FALSE,FA0.6MA0.4Pb0.4Sn0.6I3,FA; MA,FA, MA,na,na,0.6; 0.4,0.6,0.4,0,0,2.3860002,39.864002,8.632,879.98,2.562,Pb; Sn,Pb, Sn,0.4; 0.6,0.4,0.6,1.166,154.106,116.600006,711.4,2.108,I,I,na,3,3,0,2.2,126.9,295.3,1008.4001,2.66,0.963396269,0.53,1.25,FALSE,,1,Spin-coating,1,SLG | ITO,PCBM-60 | BCP,PEDOT:PSS,1,N2,N2,100,AM 1.5,FALSE,,1000,0.783,27.12,0.742,15.76
FALSE,FALSE,FALSE,FALSE,TRUE,FALSE,3,TRUE,FALSE,MAPbI3,MA,MA,na,na,na,1,1,0,0,0,2.17,32.07,8.68,926.3,2.55,Pb,Pb,na,1,1,0,1.19,207.2,110,715.6,2.33,I,I,na,3,3,0,2.2,126.9,295.3,1008.4001,2.66,0.911521131,0.540909091,1.6,FALSE,Composition,1,Spin-coating,1,SLG | ITO,SnO2-np,Spiro-MeOTAD,1,N2,N2,100,AM 1.5,FALSE,,400,1.11,21.6,0.75,18
FALSE,FALSE,FALSE,FALSE,TRUE,FALSE,3,TRUE,FALSE,MAPbI3,MA,MA,na,na,na,1,1,0,0,0,2.17,32.07,8.68,926.3,2.55,Pb,Pb,na,1,1,0,1.19,207.2,110,715.6,2.33,I,I,na,3,3,0,2.2,126.9,295.3,1008.4001,2.66,0.911521131,0.540909091,1.6,FALSE,Composition,1,Spin-coating,1,SLG | FTO,TiO2-c | TiO2-mp,Spiro-MeOTAD,1,Air,Air,100,AM 1.5,FALSE,,350,1.07,22.4,0.76,18.3
FALSE,FALSE,FALSE,FALSE,TRUE,FALSE,3,TRUE,FALSE,FAPbI3,FA,FA,na,na,na,1,1,0,0,0,2.53,45.06,8.6,849.1,2.57,Pb,Pb,na,1,1,0,1.19,207.2,110,715.6,2.33,I,I,na,3,3,0,2.2,126.9,295.3,1008.4001,2.66,0.986612117,0.540909091,1.517,FALSE,,1,Spin-coating,1,SLG | FTO,TiO2-c | TiO2-mp,Spiro-MeOTAD,1,Air,Air,100,AM 1.5,FALSE,,20,0.987,13.458,0.358,4.76
FALSE,FALSE,FALSE,FALSE,TRUE,FALSE,3,TRUE,FALSE,FAPbBr0.5I2.5,FA,FA,na,na,na,1,1,0,0,0,2.53,45.06,8.6,849.1,2.57,Pb,Pb,na,1,1,0,1.19,207.2,110,715.6,2.33,Br; I,Br, I,0.5; 2.5,0.5,2.5,2.16,119.06667,300.18332,1030.3167,2.71,0.989949494,0.550925926,1.965,FALSE,,1,Spin-coating,1,SLG | FTO,TiO2-c | TiO2-mp,Spiro-MeOTAD,1,Air,Air,100,AM 1.5,FALSE,,20,1.202,14.265,0.559,9.57
FALSE,FALSE,FALSE,FALSE,TRUE,FALSE,3,TRUE,FALSE,FAPbBrI2,FA,FA,na,na,na,1,1,0,0,0,2.53,45.06,8.6,849.1,2.57,Pb,Pb,na,1,1,0,1.19,207.2,110,715.6,2.33,Br; I,Br, I,1; 2,1,2,2.1200001,111.23334,305.06665,1052.2334,2.7600002,0.993367524,0.561320728,2.268,FALSE,,1,Spin-coating,1,SLG | FTO,TiO2-c | TiO2-mp,Spiro-MeOTAD,1,Air,Air,100,AM 1.5,FALSE,,20,0.986,3.886,0.498,1.9
FALSE,FALSE,FALSE,FALSE,TRUE,FALSE,3,TRUE,FALSE,FAPbBr1.5I1.5,FA,FA,na,na,na,1,1,0,0,0,2.53,45.06,8.6,849.1,2.57,Pb,Pb,na,1,1,0,1.19,207.2,110,715.6,2.33,Br; I,Br, I,1.5; 1.5,1.5,1.5,2.0800002,103.4,309.94998,1074.15,2.8100002,0.996869175,0.57211533,1.91,FALSE,,1,Spin-coating,1,SLG | FTO,TiO2-c | TiO2-mp,Spiro-MeOTAD,1,Air,Air,100,AM 1.5,FALSE,,20,1.057,7.13,0.497,3.71
FALSE,FALSE,FALSE,FALSE,TRUE,FALSE,3,TRUE,FALSE,FAPbBr2I,FA,FA,na,na,na,1,1,0,0,0,2.53,45.06,8.6,849.1,2.57,Pb,Pb,na,1,1,0,1.19,207.2,110,715.6,2.33,Br; I,Br, I,2; 1,2,1,2.04,95.56667,314.83334,1096.0668,2.86,1.000457582,0.583333333,1.969,FALSE,,1,Spin-coating,1,SLG | FTO,TiO2-c | TiO2-mp,Spiro-MeOTAD,1,Air,Air,100,AM 1.5,FALSE,,20,1.138,12.769,0.518,7.52
FALSE,FALSE,FALSE,FALSE,TRUE,FALSE,3,TRUE,FALSE,FAPbBr2.5I0.5,FA,FA,na,na,na,1,1,0,0,0,2.53,45.06,8.6,849.1,2.57,Pb,Pb,na,1,1,0,1.19,207.2,110,715.6,2.33,Br; I,Br, I,2.5; 0.5,2.5,0.5,2,87.73334,319.71667,1117.9833,2.91,1.004135962,0.595,2.105,FALSE,,1,Spin-coating,1,SLG | FTO,TiO2-c | TiO2-mp,Spiro-MeOTAD,1,Air,Air,100,AM 1.5,FALSE,,20,1.061,9.671,0.488,5.01
FALSE,FALSE,FALSE,FALSE,TRUE,FALSE,3,TRUE,FALSE,FAPbBr3,FA,FA,na,na,na,1,1,0,0,0,2.53,45.06,8.6,849.1,2.57,Pb,Pb,na,1,1,0,1.19,207.2,110,715.6,2.33,Br,Br,na,3,3,0,1.96,79.9,324.6,1139.9,2.96,1.007907761,0.607142857,2.27,FALSE,,1,Spin-coating,1,SLG | FTO,TiO2-c | TiO2-mp,Spiro-MeOTAD,1,Air,Air,100,AM 1.5,FALSE,,20,1.14,7.532,0.578,4.97
FALSE,FALSE,FALSE,FALSE,TRUE,FALSE,3,TRUE,FALSE,FA0.83MA0.17PbI3,FA; MA,FA, MA,na,na,0.83; 0.17,0.83,0.17,0,0,2.4688,42.8517,8.6136,862.224,2.5665998,Pb,Pb,na,1,1,0,1.19,207.2,110,715.6,2.33,I,I,na,3,3,0,2.2,126.9,295.3,1008.4001,2.66,0.973846649,0.540909091,1.53,FALSE,,1,Spin-coating,1,SLG | FTO,TiO2-c | TiO2-mp,Spiro-MeOTAD,1,Air,Air,100,AM 1.5,FALSE,,20,0.921,21.503,0.613,12.14
FALSE,FALSE,FALSE,FALSE,TRUE,FALSE,3,TRUE,FALSE,FA0.83MA0.17PbBr0.5I2.5,FA; MA,FA, MA,na,na,0.83; 0.17,0.83,0.17,0,0,2.4688,42.8517,8.6136,862.224,2.5665998,Pb,Pb,na,1,1,0,1.19,207.2,110,715.6,2.33,Br; I,Br, I,0.5; 2.5,0.5,2.5,2.16,119.06667,300.18332,1030.3167,2.71,0.977031603,0.550925926,1.629,FALSE,,1,Spin-coating,1,SLG | FTO,TiO2-c | TiO2-mp,Spiro-MeOTAD,1,Air,Air,100,AM 1.5,FALSE,,20,1.095,22.74,0.698,17.37
FALSE,FALSE,FALSE,FALSE,TRUE,FALSE,3,TRUE,FALSE,FA0.83MA0.17PbBrI2,FA; MA,FA, MA,na,na,0.83; 0.17,0.83,0.17,0,0,2.4688,42.8517,8.6136,862.224,2.5665998,Pb,Pb,na,1,1,0,1.19,207.2,110,715.6,2.33,Br; I,Br, I,1; 2,1,2,2.1200001,111.23334,305.06665,1052.2334,2.7600002,0.980293526,0.561320728,1.684,FALSE,,1,Spin-coating,1,SLG | FTO,TiO2-c | TiO2-mp,Spiro-MeOTAD,1,Air,Air,100,AM 1.5,FALSE,,20,1.178,19.096,0.652,14.72
FALSE,FALSE,FALSE,FALSE,TRUE,FALSE,3,TRUE,FALSE,FA0.83MA0.17PbBr1.5I1.5,FA; MA,FA, MA,na,na,0.83; 0.17,0.83,0.17,0,0,2.4688,42.8517,8.6136,862.224,2.5665998,Pb,Pb,na,1,1,0,1.19,207.2,110,715.6,2.33,Br; I,Br, I,1.5; 1.5,1.5,1.5,2.0800002,103.4,309.94998,1074.15,2.8100002,0.983635251,0.57211533,1.866,FALSE,,1,Spin-coating,1,SLG | FTO,TiO2-c | TiO2-mp,Spiro-MeOTAD,1,Air,Air,100,AM 1.5,FALSE,,20,1.155,15.607,0.634,11.41
FALSE,FALSE,FALSE,FALSE,TRUE,FALSE,3,TRUE,FALSE,FA0.83MA0.17PbBr2I,FA; MA,FA, MA,na,na,0.83; 0.17,0.83,0.17,0,0,2.4688,42.8517,8.6136,862.224,2.5665998,Pb,Pb,na,1,1,0,1.19,207.2,110,715.6,2.33,Br; I,Br, I,2; 1,2,1,2.04,95.56667,314.83334,1096.0668,2.86,0.987059769,0.583333333,1.976,FALSE,,1,Spin-coating,1,SLG | FTO,TiO2-c | TiO2-mp,Spiro-MeOTAD,1,Air,Air,100,AM 1.5,FALSE,,20,0.975,11.145,0.535,5.81
FALSE,FALSE,FALSE,FALSE,TRUE,FALSE,3,TRUE,FALSE,FA0.83MA0.17PbBr2.5I0.5,FA; MA,FA, MA,na,na,0.83; 0.17,0.83,0.17,0,0,2.4688,42.8517,8.6136,862.224,2.5665998,Pb,Pb,na,1,1,0,1.19,207.2,110,715.6,2.33,Br; I,Br, I,2.5; 0.5,2.5,0.5,2,87.73334,319.71667,1117.9833,2.91,0.990570152,0.595,2.113,FALSE,,1,Spin-coating,1,SLG | FTO,TiO2-c | TiO2-mp,Spiro-MeOTAD,1,Air,Air,100,AM 1.5,FALSE,,20,0.878,8.843,0.425,3.3
FALSE,FALSE,FALSE,FALSE,TRUE,FALSE,3,TRUE,FALSE,FA0.83MA0.17PbBr3,FA; MA,FA, MA,na,na,0.83; 0.17,0.83,0.17,0,0,2.4688,42.8517,8.6136,862.224,2.5665998,Pb,Pb,na,1,1,0,1.19,207.2,110,715.6,2.33,Br,Br,na,3,3,0,1.96,79.9,324.6,1139.9,2.96,0.994169687,0.607142857,2.278,FALSE,,1,Spin-coating,1,SLG | FTO,TiO2-c | TiO2-mp,Spiro-MeOTAD,1,Air,Air,100,AM 1.5,FALSE,,20,1.423,7.004,0.654,6.54
FALSE,FALSE,FALSE,FALSE,TRUE,FALSE,3,TRUE,FALSE,FA0.67MA0.33PbI3,FA; MA,FA, MA,na,na,0.67; 0.33,0.67,0.33,0,0,2.4112,40.7733,8.626401,874.576,2.5634,Pb,Pb,na,1,1,0,1.19,207.2,110,715.6,2.33,I,I,na,3,3,0,2.2,126.9,295.3,1008.4001,2.66,0.961832091,0.540909091,1.528,FALSE,,1,Spin-coating,1,SLG | FTO,TiO2-c | TiO2-mp,Spiro-MeOTAD,1,Air,Air,100,AM 1.5,FALSE,,20,0.971,22.704,0.628,13.86
FALSE,FALSE,FALSE,FALSE,TRUE,FALSE,3,TRUE,FALSE,FA0.67MA0.33PbBr0.5I2.5,FA; MA,FA, MA,na,na,0.67; 0.33,0.67,0.33,0,0,2.4112,40.7733,8.626401,874.576,2.5634,Pb,Pb,na,1,1,0,1.19,207.2,110,715.6,2.33,Br; I,Br, I,0.5; 2.5,0.5,2.5,2.16,119.06667,300.18332,1030.3167,2.71,0.964873588,0.550925926,1.638,FALSE,,1,Spin-coating,1,SLG | FTO,TiO2-c | TiO2-mp,Spiro-MeOTAD,1,Air,Air,100,AM 1.5,FALSE,,20,1.143,23.713,0.761,20.66
FALSE,FALSE,FALSE,FALSE,TRUE,FALSE,3,TRUE,FALSE,FA0.67MA0.33PbBrI2,FA; MA,FA, MA,na,na,0.67; 0.33,0.67,0.33,0,0,2.4112,40.7733,8.626401,874.576,2.5634,Pb,Pb,na,1,1,0,1.19,207.2,110,715.6,2.33,Br; I,Br, I,1; 2,1,2,2.1200001,111.23334,305.06665,1052.2334,2.7600002,0.967988586,0.561320728,1.682,FALSE,,1,Spin-coating,1,SLG | FTO,TiO2-c | TiO2-mp,Spiro-MeOTAD,1,Air,Air,100,AM 1.5,FALSE,,20,1.151,21.435,0.748,18.54
FALSE,FALSE,FALSE,FALSE,TRUE,FALSE,3,TRUE,FALSE,FA0.67MA0.33PbBr1.5I1.5,FA; MA,FA, MA,na,na,0.67; 0.33,0.67,0.33,0,0,2.4112,40.7733,8.626401,874.576,2.5634,Pb,Pb,na,1,1,0,1.19,207.2,110,715.6,2.33,Br; I,Br, I,1.5; 1.5,1.5,1.5,2.0800002,103.4,309.94998,1074.15,2.8100002,0.971179793,0.57211533,1.848,FALSE,,1,Spin-coating,1,SLG | FTO,TiO2-c | TiO2-mp,Spiro-MeOTAD,1,Air,Air,100,AM 1.5,FALSE,,20,1.114,15.329,0.687,11.7
FALSE,FALSE,FALSE,FALSE,TRUE,FALSE,3,TRUE,FALSE,FA0.67MA0.33PbBr2I,FA; MA,FA, MA,na,na,0.67; 0.33,0.67,0.33,0,0,2.4112,40.7733,8.626401,874.576,2.5634,Pb,Pb,na,1,1,0,1.19,207.2,110,715.6,2.33,Br; I,Br, I,2; 1,2,1,2.04,95.56667,314.83334,1096.0668,2.86,0.974450063,0.583333333,1.969,FALSE,,1,Spin-coating,1,SLG | FTO,TiO2-c | TiO2-mp,Spiro-MeOTAD,1,Air,Air,100,AM 1.5,FALSE,,20,0.999,9.549,0.592,5.64
FALSE,FALSE,FALSE,FALSE,TRUE,FALSE,3,TRUE,FALSE,FA0.67MA0.33PbBr2.5I0.5,FA; MA,FA, MA,na,na,0.67; 0.33,0.67,0.33,0,0,2.4112,40.7733,8.626401,874.576,2.5634,Pb,Pb,na,1,1,0,1.19,207.2,110,715.6,2.33,Br; I,Br, I,2.5; 0.5,2.5,0.5,2,87.73334,319.71667,1117.9833,2.91,0.97780233,0.595,2.115,FALSE,,1,Spin-coating,1,SLG | FTO,TiO2-c | TiO2-mp,Spiro-MeOTAD,1,Air,Air,100,AM 1.5,FALSE,,20,0.921,7.248,0.513,3.4
FALSE,FALSE,FALSE,FALSE,TRUE,FALSE,3,TRUE,FALSE,FA0.67MA0.33PbBr3,FA; MA,FA, MA,na,na,0.67; 0.33,0.67,0.33,0,0,2.4112,40.7733,8.626401,874.576,2.5634,Pb,Pb,na,1,1,0,1.19,207.2,110,715.6,2.33,Br,Br,na,3,3,0,1.96,79.9,324.6,1139.9,2.96,0.981239734,0.607142857,2.28,FALSE,,1,Spin-coating,1,SLG | FTO,TiO2-c | TiO2-mp,Spiro-MeOTAD,1,Air,Air,100,AM 1.5,FALSE,,20,1.351,6.987,0.582,5.53
FALSE,FALSE,FALSE,FALSE,TRUE,FALSE,3,TRUE,FALSE,FA0.5MA0.5PbI3,FA; MA,FA, MA,na,na,0.5; 0.5,0.5,0.5,0,0,2.35,38.565002,8.64,887.69995,2.56,Pb,Pb,na,1,1,0,1.19,207.2,110,715.6,2.33,I,I,na,3,3,0,2.2,126.9,295.3,1008.4001,2.66,0.949066624,0.540909091,1.546,FALSE,,1,Spin-coating,1,SLG | FTO,TiO2-c | TiO2-mp,Spiro-MeOTAD,1,Air,Air,100,AM 1.5,FALSE,,20,0.961,19.577,0.683,12.83
FALSE,FALSE,FALSE,FALSE,TRUE,FALSE,3,TRUE,FALSE,FA0.5MA0.5PbBr0.5I2.5,FA; MA,FA, MA,na,na,0.5; 0.5,0.5,0.5,0,0,2.35,38.565002,8.64,887.69995,2.56,Pb,Pb,na,1,1,0,1.19,207.2,110,715.6,2.33,Br; I,Br, I,0.5; 2.5,0.5,2.5,2.16,119.06667,300.18332,1030.3167,2.71,0.951955696,0.550925926,1.612,FALSE,,1,Spin-coating,1,SLG | FTO,TiO2-c | TiO2-mp,Spiro-MeOTAD,1,Air,Air,100,AM 1.5,FALSE,,20,1.04,20.363,0.608,12.87
FALSE,FALSE,FALSE,FALSE,TRUE,FALSE,3,TRUE,FALSE,FA0.5MA0.5PbBrI2,FA; MA,FA, MA,na,na,0.5; 0.5,0.5,0.5,0,0,2.35,38.565002,8.64,887.69995,2.56,Pb,Pb,na,1,1,0,1.19,207.2,110,715.6,2.33,Br; I,Br, I,1; 2,1,2,2.1200001,111.23334,305.06665,1052.2334,2.7600002,0.954914588,0.561320728,1.751,FALSE,,1,Spin-coating,1,SLG | FTO,TiO2-c | TiO2-mp,Spiro-MeOTAD,1,Air,Air,100,AM 1.5,FALSE,,20,1.104,20.036,0.685,15.33
FALSE,FALSE,FALSE,FALSE,TRUE,FALSE,3,TRUE,FALSE,FA0.5MA0.5PbBr1.5I1.5,FA; MA,FA, MA,na,na,0.5; 0.5,0.5,0.5,0,0,2.35,38.565002,8.64,887.69995,2.56,Pb,Pb,na,1,1,0,1.19,207.2,110,715.6,2.33,Br; I,Br, I,1.5; 1.5,1.5,1.5,2.0800002,103.4,309.94998,1074.15,2.8100002,0.957945869,0.57211533,1.845,FALSE,,1,Spin-coating,1,SLG | FTO,TiO2-c | TiO2-mp,Spiro-MeOTAD,1,Air,Air,100,AM 1.5,FALSE,,20,1.088,15.547,0.7,11.87
FALSE,FALSE,FALSE,FALSE,TRUE,FALSE,3,TRUE,FALSE,FA0.5MA0.5PbBr2I,FA; MA,FA, MA,na,na,0.5; 0.5,0.5,0.5,0,0,2.35,38.565002,8.64,887.69995,2.56,Pb,Pb,na,1,1,0,1.19,207.2,110,715.6,2.33,Br; I,Br, I,2; 1,2,1,2.04,95.56667,314.83334,1096.0668,2.86,0.961052251,0.583333333,1.957,FALSE,,1,Spin-coating,1,SLG | FTO,TiO2-c | TiO2-mp,Spiro-MeOTAD,1,Air,Air,100,AM 1.5,FALSE,,20,1.035,12.623,0.603,7.88
FALSE,FALSE,FALSE,FALSE,TRUE,FALSE,3,TRUE,FALSE,FA0.5MA0.5PbBr2.5I0.5,FA; MA,FA, MA,na,na,0.5; 0.5,0.5,0.5,0,0,2.35,38.565002,8.64,887.69995,2.56,Pb,Pb,na,1,1,0,1.19,207.2,110,715.6,2.33,Br; I,Br, I,2.5; 0.5,2.5,0.5,2,87.73334,319.71667,1117.9833,2.91,0.96423652,0.595,2.141,FALSE,,1,Spin-coating,1,SLG | FTO,TiO2-c | TiO2-mp,Spiro-MeOTAD,1,Air,Air,100,AM 1.5,FALSE,,20,0.978,6.868,0.582,3.9
FALSE,FALSE,FALSE,FALSE,TRUE,FALSE,3,TRUE,FALSE,FA0.5MA0.5PbBr3,FA; MA,FA, MA,na,na,0.5; 0.5,0.5,0.5,0,0,2.35,38.565002,8.64,887.69995,2.56,Pb,Pb,na,1,1,0,1.19,207.2,110,715.6,2.33,Br,Br,na,3,3,0,1.96,79.9,324.6,1139.9,2.96,0.967501659,0.607142857,2.28,FALSE,,1,Spin-coating,1,SLG | FTO,TiO2-c | TiO2-mp,Spiro-MeOTAD,1,Air,Air,100,AM 1.5,FALSE,,20,1.385,7.037,0.728,7.1
FALSE,FALSE,FALSE,FALSE,TRUE,FALSE,3,TRUE,FALSE,FA0.17MA0.83PbI3,FA; MA,FA, MA,na,na,0.17; 0.83,0.17,0.83,0,0,2.2312,34.278297,8.6664,913.17596,2.5533998,Pb,Pb,na,1,1,0,1.19,207.2,110,715.6,2.33,I,I,na,3,3,0,2.2,126.9,295.3,1008.4001,2.66,0.924286598,0.540909091,1.588,FALSE,,1,Spin-coating,1,SLG | FTO,TiO2-c | TiO2-mp,Spiro-MeOTAD,1,Air,Air,100,AM 1.5,FALSE,,20,1.046,18.768,0.599,11.78
FALSE,FALSE,FALSE,FALSE,TRUE,FALSE,3,TRUE,FALSE,FA0.17MA0.83PbBr0.5I2.5,FA; MA,FA, MA,na,na,0.17; 0.83,0.17,0.83,0,0,2.2312,34.278297,8.6664,913.17596,2.5533998,Pb,Pb,na,1,1,0,1.19,207.2,110,715.6,2.33,Br; I,Br, I,0.5; 2.5,0.5,2.5,2.16,119.06667,300.18332,1030.3167,2.71,0.92687979,0.550925926,1.625,FALSE,,1,Spin-coating,1,SLG | FTO,TiO2-c | TiO2-mp,Spiro-MeOTAD,1,Air,Air,100,AM 1.5,FALSE,,20,1.042,22.737,0.676,16.01
FALSE,FALSE,FALSE,FALSE,TRUE,FALSE,3,TRUE,FALSE,FA0.17MA0.83PbBrI2,FA; MA,FA, MA,na,na,0.17; 0.83,0.17,0.83,0,0,2.2312,34.278297,8.6664,913.17596,2.5533998,Pb,Pb,na,1,1,0,1.19,207.2,110,715.6,2.33,Br; I,Br, I,1; 2,1,2,2.1200001,111.23334,305.06665,1052.2334,2.7600002,0.929535651,0.561320728,1.764,FALSE,,1,Spin-coating,1,SLG | FTO,TiO2-c | TiO2-mp,Spiro-MeOTAD,1,Air,Air,100,AM 1.5,FALSE,,20,1.125,16.707,0.647,12.22
FALSE,FALSE,FALSE,FALSE,TRUE,FALSE,3,TRUE,FALSE,FA0.17MA0.83PbBr1.5I1.5,FA; MA,FA, MA,na,na,0.17; 0.83,0.17,0.83,0,0,2.2312,34.278297,8.6664,913.17596,2.5533998,Pb,Pb,na,1,1,0,1.19,207.2,110,715.6,2.33,Br; I,Br, I,1.5; 1.5,1.5,1.5,2.0800002,103.4,309.94998,1074.15,2.8100002,0.932256486,0.57211533,1.858,FALSE,,1,Spin-coating,1,SLG | FTO,TiO2-c | TiO2-mp,Spiro-MeOTAD,1,Air,Air,100,AM 1.5,FALSE,,20,1.069,10.329,0.789,8.68
FALSE,FALSE,FALSE,FALSE,TRUE,FALSE,3,TRUE,FALSE,FA0.17MA0.83PbBr2I,FA; MA,FA, MA,na,na,0.17; 0.83,0.17,0.83,0,0,2.2312,34.278297,8.6664,913.17596,2.5533998,Pb,Pb,na,1,1,0,1.19,207.2,110,715.6,2.33,Br; I,Br, I,2; 1,2,1,2.04,95.56667,314.83334,1096.0668,2.86,0.935044732,0.583333333,1.989,FALSE,,1,Spin-coating,1,SLG | FTO,TiO2-c | TiO2-mp,Spiro-MeOTAD,1,Air,Air,100,AM 1.5,FALSE,,20,0.939,5.095,0.736,3.48
FALSE,FALSE,FALSE,FALSE,TRUE,FALSE,3,TRUE,FALSE,FA0.17MA0.83PbBr2.5I0.5,FA; MA,FA, MA,na,na,0.17; 0.83,0.17,0.83,0,0,2.2312,34.278297,8.6664,913.17596,2.5533998,Pb,Pb,na,1,1,0,1.19,207.2,110,715.6,2.33,Br; I,Br, I,2.5; 0.5,2.5,0.5,2,87.73334,319.71667,1117.9833,2.91,0.937902888,0.595,2.153,FALSE,,1,Spin-coating,1,SLG | FTO,TiO2-c | TiO2-mp,Spiro-MeOTAD,1,Air,Air,100,AM 1.5,FALSE,,20,0.951,2.827,0.859,2.31
FALSE,FALSE,FALSE,FALSE,TRUE,FALSE,3,TRUE,FALSE,FA0.17MA0.83PbBr3,FA; MA,FA, MA,na,na,0.17; 0.83,0.17,0.83,0,0,2.2312,34.278297,8.6664,913.17596,2.5533998,Pb,Pb,na,1,1,0,1.19,207.2,110,715.6,2.33,Br,Br,na,3,3,0,1.96,79.9,324.6,1139.9,2.96,0.940833632,0.607142857,2.296,FALSE,,1,Spin-coating,1,SLG | FTO,TiO2-c | TiO2-mp,Spiro-MeOTAD,1,Air,Air,100,AM 1.5,FALSE,,20,1.372,6.261,0.815,7.07
FALSE,FALSE,FALSE,FALSE,TRUE,FALSE,3,TRUE,FALSE,MAPbI3,MA,MA,na,na,na,1,1,0,0,0,2.17,32.07,8.68,926.3,2.55,Pb,Pb,na,1,1,0,1.19,207.2,110,715.6,2.33,I,I,na,3,3,0,2.2,126.9,295.3,1008.4001,2.66,0.911521131,0.540909091,1.593,FALSE,,1,Spin-coating,1,SLG | FTO,TiO2-c | TiO2-mp,Spiro-MeOTAD,1,Air,Air,100,AM 1.5,FALSE,,20,0.907,21.181,0.536,10.31
FALSE,FALSE,FALSE,FALSE,TRUE,FALSE,3,TRUE,FALSE,MAPbBr0.5I2.5,MA,MA,na,na,na,1,1,0,0,0,2.17,32.07,8.68,926.3,2.55,Pb,Pb,na,1,1,0,1.19,207.2,110,715.6,2.33,Br; I,Br, I,0.5; 2.5,0.5,2.5,2.16,119.06667,300.18332,1030.3167,2.71,0.913961899,0.550925926,1.656,FALSE,,1,Spin-coating,1,SLG | FTO,TiO2-c | TiO2-mp,Spiro-MeOTAD,1,Air,Air,100,AM 1.5,FALSE,,20,1.099,18.287,0.656,13.23
FALSE,FALSE,FALSE,FALSE,TRUE,FALSE,3,TRUE,FALSE,MAPbBrI2,MA,MA,na,na,na,1,1,0,0,0,2.17,32.07,8.68,926.3,2.55,Pb,Pb,na,1,1,0,1.19,207.2,110,715.6,2.33,Br; I,Br, I,1; 2,1,2,2.1200001,111.23334,305.06665,1052.2334,2.7600002,0.916461653,0.561320728,1.7,FALSE,,1,Spin-coating,1,SLG | FTO,TiO2-c | TiO2-mp,Spiro-MeOTAD,1,Air,Air,100,AM 1.5,FALSE,,20,0.959,13.181,0.67,8.46
FALSE,FALSE,FALSE,FALSE,TRUE,FALSE,3,TRUE,FALSE,MAPbBr1.5I1.5,MA,MA,na,na,na,1,1,0,0,0,2.17,32.07,8.68,926.3,2.55,Pb,Pb,na,1,1,0,1.19,207.2,110,715.6,2.33,Br; I,Br, I,1.5; 1.5,1.5,1.5,2.0800002,103.4,309.94998,1074.15,2.8100002,0.919022562,0.57211533,1.872,FALSE,,1,Spin-coating,1,SLG | FTO,TiO2-c | TiO2-mp,Spiro-MeOTAD,1,Air,Air,100,AM 1.5,FALSE,,20,1.117,6.572,1.165,8.58
FALSE,FALSE,FALSE,FALSE,TRUE,FALSE,3,TRUE,FALSE,MAPbBr2I,MA,MA,na,na,na,1,1,0,0,0,2.17,32.07,8.68,926.3,2.55,Pb,Pb,na,1,1,0,1.19,207.2,110,715.6,2.33,Br; I,Br, I,2; 1,2,1,2.04,95.56667,314.83334,1096.0668,2.86,0.921646919,0.583333333,2.027,FALSE,,1,Spin-coating,1,SLG | FTO,TiO2-c | TiO2-mp,Spiro-MeOTAD,1,Air,Air,100,AM 1.5,FALSE,,20,1.105,3.978,1.434,6.3
FALSE,FALSE,FALSE,FALSE,TRUE,FALSE,3,TRUE,FALSE,MAPbBr2.5I0.5,MA,MA,na,na,na,1,1,0,0,0,2.17,32.07,8.68,926.3,2.55,Pb,Pb,na,1,1,0,1.19,207.2,110,715.6,2.33,Br; I,Br, I,2.5; 0.5,2.5,0.5,2,87.73334,319.71667,1117.9833,2.91,0.924337078,0.595,2.161,FALSE,,1,Spin-coating,1,SLG | FTO,TiO2-c | TiO2-mp,Spiro-MeOTAD,1,Air,Air,100,AM 1.5,FALSE,,20,1.074,3.032,1.067,3.46
FALSE,FALSE,FALSE,FALSE,TRUE,FALSE,3,TRUE,FALSE,MAPbBr3,MA,MA,na,na,na,1,1,0,0,0,2.17,32.07,8.68,926.3,2.55,Pb,Pb,na,1,1,0,1.19,207.2,110,715.6,2.33,Br,Br,na,3,3,0,1.96,79.9,324.6,1139.9,2.96,0.927095558,0.607142857,2.308,FALSE,,1,Spin-coating,1,SLG | FTO,TiO2-c | TiO2-mp,Spiro-MeOTAD,1,Air,Air,100,AM 1.5,FALSE,,20,1.407,5.909,0.673,5.61
FALSE,FALSE,FALSE,FALSE,TRUE,FALSE,3,TRUE,FALSE,FA0.81MA0.19PbBr0.54I2.46,FA; MA,FA, MA,na,na,0.81; 0.19,0.81,0.19,0,0,2.4616,42.5919,8.615201,863.768,2.5661998,Pb,Pb,na,1,1,0,1.19,207.2,110,715.6,2.33,Br; I,Br, I,0.54; 2.46,0.54,2.46,2.1568,118.44,300.574,1032.07,2.714,0.975768483,0.551743323,1.62,FALSE,,1,Spin-coating,1,SLG | FTO,TiO2-c | TiO2-mp,Spiro-MeOTAD,1,Air,Air,100,AM 1.5,FALSE,,20,1.2,12.8,0.64,10
FALSE,FALSE,FALSE,FALSE,TRUE,FALSE,3,TRUE,FALSE,FA0.81MA0.19PbBr0.54I2.46,FA; MA,FA, MA,na,na,0.81; 0.19,0.81,0.19,0,0,2.4616,42.5919,8.615201,863.768,2.5661998,Pb,Pb,na,1,1,0,1.19,207.2,110,715.6,2.33,Br; I,Br, I,0.54; 2.46,0.54,2.46,2.1568,118.44,300.574,1032.07,2.714,0.975768483,0.551743323,1.62,FALSE,,1,Spin-coating,1,SLG | FTO,TiO2-c | TiO2-mp,Spiro-MeOTAD,1,Air,Air,100,AM 1.5,FALSE,,20,1.2,14.4,0.66,11.4
FALSE,FALSE,FALSE,FALSE,TRUE,FALSE,3,TRUE,FALSE,FA0.81MA0.19PbBr0.54I2.46,FA; MA,FA, MA,na,na,0.81; 0.19,0.81,0.19,0,0,2.4616,42.5919,8.615201,863.768,2.5661998,Pb,Pb,na,1,1,0,1.19,207.2,110,715.6,2.33,Br; I,Br, I,0.54; 2.46,0.54,2.46,2.1568,118.44,300.574,1032.07,2.714,0.975768483,0.551743323,1.62,FALSE,,1,Spin-coating,1,SLG | FTO,TiO2-c | TiO2-mp,Spiro-MeOTAD,1,Air,Air,100,AM 1.5,FALSE,,20,1.2,17.6,0.66,13.9
FALSE,FALSE,FALSE,FALSE,TRUE,FALSE,3,TRUE,FALSE,FA0.81MA0.19PbBr0.54I2.46,FA; MA,FA, MA,na,na,0.81; 0.19,0.81,0.19,0,0,2.4616,42.5919,8.615201,863.768,2.5661998,Pb,Pb,na,1,1,0,1.19,207.2,110,715.6,2.33,Br; I,Br, I,0.54; 2.46,0.54,2.46,2.1568,118.44,300.574,1032.07,2.714,0.975768483,0.551743323,1.62,FALSE,,1,Spin-coating,1,SLG | FTO,TiO2-c | TiO2-mp,Spiro-MeOTAD,1,Air,Air,100,AM 1.5,FALSE,,20,1.16,19.1,0.62,13.7
FALSE,FALSE,FALSE,FALSE,TRUE,FALSE,3,TRUE,FALSE,FA0.82MA0.18PbBr0.53I2.47,FA; MA,FA, MA,na,na,0.82; 0.18,0.82,0.18,0,0,2.4652,42.7218,8.6144,862.996,2.5664,Pb,Pb,na,1,1,0,1.19,207.2,110,715.6,2.33,Br; I,Br, I,0.53; 2.47,0.53,2.47,2.1576002,118.59666,300.47632,1031.6317,2.713,0.976464683,0.551538696,1.64,FALSE,,1,Spin-coating,1,SLG | FTO,TiO2-c | TiO2-mp,Spiro-MeOTAD,1,Air,Air,100,AM 1.5,FALSE,,20,1.18,15.4,0.62,11.3
FALSE,FALSE,FALSE,FALSE,TRUE,FALSE,3,TRUE,FALSE,FA0.82MA0.18PbBr0.53I2.47,FA; MA,FA, MA,na,na,0.82; 0.18,0.82,0.18,0,0,2.4652,42.7218,8.6144,862.996,2.5664,Pb,Pb,na,1,1,0,1.19,207.2,110,715.6,2.33,Br; I,Br, I,0.53; 2.47,0.53,2.47,2.1576002,118.59666,300.47632,1031.6317,2.713,0.976464683,0.551538696,1.64,FALSE,,1,Spin-coating,1,SLG | FTO,TiO2-c | TiO2-mp,Spiro-MeOTAD,1,Air,Air,100,AM 1.5,FALSE,,20,1.11,15.9,0.61,10.9
FALSE,FALSE,FALSE,FALSE,TRUE,FALSE,3,TRUE,FALSE,FA0.83MA0.17PbBr0.52I2.48,FA; MA,FA, MA,na,na,0.83; 0.17,0.83,0.17,0,0,2.4688,42.8517,8.6136,862.224,2.5665998,Pb,Pb,na,1,1,0,1.19,207.2,110,715.6,2.33,Br; I,Br, I,0.52; 2.48,0.52,2.48,2.1584,118.753334,300.37866,1031.1934,2.7120001,0.977160584,0.551334322,1.64,FALSE,,1,Spin-coating,1,SLG | FTO,TiO2-c | TiO2-mp,Spiro-MeOTAD,1,Air,Air,100,AM 1.5,FALSE,,20,1.08,18.4,0.66,13
FALSE,FALSE,FALSE,FALSE,TRUE,FALSE,3,TRUE,FALSE,FA0.83MA0.17PbBr0.52I2.48,FA; MA,FA, MA,na,na,0.83; 0.17,0.83,0.17,0,0,2.4688,42.8517,8.6136,862.224,2.5665998,Pb,Pb,na,1,1,0,1.19,207.2,110,715.6,2.33,Br; I,Br, I,0.52; 2.48,0.52,2.48,2.1584,118.753334,300.37866,1031.1934,2.7120001,0.977160584,0.551334322,1.64,FALSE,,1,Spin-coating,1,SLG | FTO,TiO2-c | TiO2-mp,Spiro-MeOTAD,1,Air,Air,100,AM 1.5,FALSE,,20,1.12,18.2,0.62,12.8
FALSE,FALSE,FALSE,FALSE,TRUE,FALSE,3,TRUE,FALSE,FA0.83MA0.17PbBr0.52I2.48,FA; MA,FA, MA,na,na,0.83; 0.17,0.83,0.17,0,0,2.4688,42.8517,8.6136,862.224,2.5665998,Pb,Pb,na,1,1,0,1.19,207.2,110,715.6,2.33,Br; I,Br, I,0.52; 2.48,0.52,2.48,2.1584,118.753334,300.37866,1031.1934,2.7120001,0.977160584,0.551334322,1.64,FALSE,,1,Spin-coating,1,SLG | FTO,TiO2-c | TiO2-mp,Spiro-MeOTAD,1,Air,Air,100,AM 1.5,FALSE,,20,1.13,18.7,0.65,13.7
FALSE,FALSE,FALSE,FALSE,TRUE,FALSE,3,TRUE,FALSE,FA0.83MA0.17PbBr0.52I2.48,FA; MA,FA, MA,na,na,0.83; 0.17,0.83,0.17,0,0,2.4688,42.8517,8.6136,862.224,2.5665998,Pb,Pb,na,1,1,0,1.19,207.2,110,715.6,2.33,Br; I,Br, I,0.52; 2.48,0.52,2.48,2.1584,118.753334,300.37866,1031.1934,2.7120001,0.977160584,0.551334322,1.64,FALSE,,1,Spin-coating,1,SLG | FTO,TiO2-c | TiO2-mp,Spiro-MeOTAD,1,Air,Air,100,AM 1.5,FALSE,,20,1.16,16.8,0.63,12.2
FALSE,FALSE,FALSE,FALSE,TRUE,FALSE,3,TRUE,FALSE,FA0.83MA0.17PbBr0.52I2.48,FA; MA,FA, MA,na,na,0.83; 0.17,0.83,0.17,0,0,2.4688,42.8517,8.6136,862.224,2.5665998,Pb,Pb,na,1,1,0,1.19,207.2,110,715.6,2.33,Br; I,Br, I,0.52; 2.48,0.52,2.48,2.1584,118.753334,300.37866,1031.1934,2.7120001,0.977160584,0.551334322,1.64,FALSE,,1,Spin-coating,1,SLG | FTO,TiO2-c | TiO2-mp,Spiro-MeOTAD,1,Air,Air,100,AM 1.5,FALSE,,20,1.14,21.6,0.69,17.1
FALSE,FALSE,FALSE,FALSE,TRUE,FALSE,3,TRUE,FALSE,FA0.83MA0.17PbBr0.52I2.48,FA; MA,FA, MA,na,na,0.83; 0.17,0.83,0.17,0,0,2.4688,42.8517,8.6136,862.224,2.5665998,Pb,Pb,na,1,1,0,1.19,207.2,110,715.6,2.33,Br; I,Br, I,0.52; 2.48,0.52,2.48,2.1584,118.753334,300.37866,1031.1934,2.7120001,0.977160584,0.551334322,1.64,FALSE,,1,Spin-coating,1,SLG | FTO,TiO2-c | TiO2-mp,Spiro-MeOTAD,1,Air,Air,100,AM 1.5,FALSE,,20,1.12,21.1,0.67,15.9
FALSE,FALSE,FALSE,FALSE,TRUE,FALSE,3,TRUE,FALSE,FA0.84MA0.16PbBr0.51I2.49,FA; MA,FA, MA,na,na,0.84; 0.16,0.84,0.16,0,0,2.4723997,42.981598,8.6128,861.45197,2.5667999,Pb,Pb,na,1,1,0,1.19,207.2,110,715.6,2.33,Br; I,Br, I,0.51; 2.49,0.51,2.49,2.1592,118.91,300.281,1030.755,2.7110002,0.977856072,0.551130048,1.64,FALSE,,1,Spin-coating,1,SLG | FTO,TiO2-c | TiO2-mp,Spiro-MeOTAD,1,Air,Air,100,AM 1.5,FALSE,,20,1.07,22,0.67,15.9
FALSE,FALSE,FALSE,FALSE,TRUE,FALSE,3,TRUE,FALSE,FA0.84MA0.16PbBr0.51I2.49,FA; MA,FA, MA,na,na,0.84; 0.16,0.84,0.16,0,0,2.4723997,42.981598,8.6128,861.45197,2.5667999,Pb,Pb,na,1,1,0,1.19,207.2,110,715.6,2.33,Br; I,Br, I,0.51; 2.49,0.51,2.49,2.1592,118.91,300.281,1030.755,2.7110002,0.977856072,0.551130048,1.64,FALSE,,1,Spin-coating,1,SLG | FTO,TiO2-c | TiO2-mp,Spiro-MeOTAD,1,Air,Air,100,AM 1.5,FALSE,,20,1.06,21.7,0.62,14.3
FALSE,FALSE,FALSE,FALSE,TRUE,FALSE,3,TRUE,FALSE,FA0.84MA0.16PbBr0.51I2.49,FA; MA,FA, MA,na,na,0.84; 0.16,0.84,0.16,0,0,2.4723997,42.981598,8.6128,861.45197,2.5667999,Pb,Pb,na,1,1,0,1.19,207.2,110,715.6,2.33,Br; I,Br, I,0.51; 2.49,0.51,2.49,2.1592,118.91,300.281,1030.755,2.7110002,0.977856072,0.551130048,1.64,FALSE,,1,Spin-coating,1,SLG | FTO,TiO2-c | TiO2-mp,Spiro-MeOTAD,1,Air,Air,100,AM 1.5,FALSE,,20,1.15,22.2,0.68,17.4
FALSE,FALSE,FALSE,FALSE,TRUE,FALSE,3,TRUE,FALSE,FA0.84MA0.16PbBr0.51I2.49,FA; MA,FA, MA,na,na,0.84; 0.16,0.84,0.16,0,0,2.4723997,42.981598,8.6128,861.45197,2.5667999,Pb,Pb,na,1,1,0,1.19,207.2,110,715.6,2.33,Br; I,Br, I,0.51; 2.49,0.51,2.49,2.1592,118.91,300.281,1030.755,2.7110002,0.977856072,0.551130048,1.64,FALSE,,1,Spin-coating,1,SLG | FTO,TiO2-c | TiO2-mp,Spiro-MeOTAD,1,Air,Air,100,AM 1.5,FALSE,,20,1.13,20.5,0.69,16
FALSE,FALSE,FALSE,FALSE,TRUE,FALSE,3,TRUE,FALSE,FA0.84MA0.16PbBr0.50I2.50,FA; MA,FA, MA,na,na,0.84; 0.16,0.84,0.16,0,0,2.4723997,42.981598,8.6128,861.45197,2.5667999,Pb,Pb,na,1,1,0,1.19,207.2,110,715.6,2.33,Br; I,Br, I,0.50; 2.50,0.5,2.5,2.16,119.06667,300.18332,1030.3167,2.71,0.977791415,0.550925926,1.65,FALSE,,1,Spin-coating,1,SLG | FTO,TiO2-c | TiO2-mp,Spiro-MeOTAD,1,Air,Air,100,AM 1.5,FALSE,,20,1.03,21.6,0.68,15.2
FALSE,FALSE,FALSE,FALSE,TRUE,FALSE,3,TRUE,FALSE,FA0.84MA0.16PbBr0.50I2.50,FA; MA,FA, MA,na,na,0.84; 0.16,0.84,0.16,0,0,2.4723997,42.981598,8.6128,861.45197,2.5667999,Pb,Pb,na,1,1,0,1.19,207.2,110,715.6,2.33,Br; I,Br, I,0.50; 2.50,0.5,2.5,2.16,119.06667,300.18332,1030.3167,2.71,0.977791415,0.550925926,1.65,FALSE,,1,Spin-coating,1,SLG | FTO,TiO2-c | TiO2-mp,Spiro-MeOTAD,1,Air,Air,100,AM 1.5,FALSE,,20,0.99,21.7,0.53,11
FALSE,FALSE,FALSE,FALSE,TRUE,FALSE,3,TRUE,FALSE,FA0.85MA0.15PbBr0.50I2.50,FA; MA,FA, MA,na,na,0.85; 0.15,0.85,0.15,0,0,2.476,43.111504,8.612,860.68,2.567,Pb,Pb,na,1,1,0,1.19,207.2,110,715.6,2.33,Br; I,Br, I,0.50; 2.50,0.5,2.5,2.16,119.06667,300.18332,1030.3167,2.71,0.978551355,0.550925926,1.65,FALSE,,1,Spin-coating,1,SLG | FTO,TiO2-c | TiO2-mp,Spiro-MeOTAD,1,Air,Air,100,AM 1.5,FALSE,,20,1.09,21.7,0.72,17.4
FALSE,FALSE,FALSE,FALSE,TRUE,FALSE,3,TRUE,FALSE,FA0.85MA0.15PbBr0.50I2.50,FA; MA,FA, MA,na,na,0.85; 0.15,0.85,0.15,0,0,2.476,43.111504,8.612,860.68,2.567,Pb,Pb,na,1,1,0,1.19,207.2,110,715.6,2.33,Br; I,Br, I,0.50; 2.50,0.5,2.5,2.16,119.06667,300.18332,1030.3167,2.71,0.978551355,0.550925926,1.65,FALSE,,1,Spin-coating,1,SLG | FTO,TiO2-c | TiO2-mp,Spiro-MeOTAD,1,Air,Air,100,AM 1.5,FALSE,,20,1.12,21.6,0.73,17.7
FALSE,FALSE,FALSE,FALSE,TRUE,FALSE,3,TRUE,FALSE,FA0.85MA0.15PbBr0.50I2.50,FA; MA,FA, MA,na,na,0.85; 0.15,0.85,0.15,0,0,2.476,43.111504,8.612,860.68,2.567,Pb,Pb,na,1,1,0,1.19,207.2,110,715.6,2.33,Br; I,Br, I,0.50; 2.50,0.5,2.5,2.16,119.06667,300.18332,1030.3167,2.71,0.978551355,0.550925926,1.65,FALSE,,1,Spin-coating,1,SLG | FTO,TiO2-c | TiO2-mp,Spiro-MeOTAD,1,Air,Air,100,AM 1.5,FALSE,,20,1.13,19.6,0.72,15.9
FALSE,FALSE,FALSE,FALSE,TRUE,FALSE,3,TRUE,FALSE,FA0.85MA0.15PbBr0.50I2.50,FA; MA,FA, MA,na,na,0.85; 0.15,0.85,0.15,0,0,2.476,43.111504,8.612,860.68,2.567,Pb,Pb,na,1,1,0,1.19,207.2,110,715.6,2.33,Br; I,Br, I,0.50; 2.50,0.5,2.5,2.16,119.06667,300.18332,1030.3167,2.71,0.978551355,0.550925926,1.65,FALSE,,1,Spin-coating,1,SLG | FTO,TiO2-c | TiO2-mp,Spiro-MeOTAD,1,Air,Air,100,AM 1.5,FALSE,,20,1.12,22.7,0.71,18.1
FALSE,FALSE,FALSE,FALSE,TRUE,FALSE,3,TRUE,FALSE,FA0.83MA0.17PbBr0.51I2.49,FA; MA,FA, MA,na,na,0.83; 0.17,0.83,0.17,0,0,2.4688,42.8517,8.6136,862.224,2.5665998,Pb,Pb,na,1,1,0,1.19,207.2,110,715.6,2.33,Br; I,Br, I,0.51; 2.49,0.51,2.49,2.1592,118.91,300.281,1030.755,2.7110002,0.977096078,0.551130048,1.638,FALSE,,1,Spin-coating,1,SLG | FTO,TiO2-c | TiO2-mp,Spiro-MeOTAD,1,Air,Air,100,AM 1.5,FALSE,,20,1.08,18.5,0.7,13.9
