Repository: rxhernandez/NestedAE

jacobsson2021dataset.csv is the file taken from the following paper :

Jacobsson, T. J.; Hultqvist, A.; García-Fernández, A.; Anand, A.; Al-Ashouri, A.; Hagfeldt, A.; Crovetto, A.; Abate, A.; Ricciardulli, A. G.; Vijayan, A.; Kulkarni, A.; Anderson, A. Y.; Darwich, B. P.; Yang, B.; Coles, B. L.; Perini, C. A. R.; Rehermann, C.; Ramirez, D.; Fairen-Jimenez, D.; Di Girolamo, D.; Jia, D.; Avila, E.; Juarez-Perez, E. J.; Baumann, F.; Mathies, F.; González, G. S. A.; Boschloo, G.; Nasti, G.; Paramasivam, G.; Martínez-Denegri, G.; Näsström, H.; Michaels, H.; Köbler, H.; Wu, H.; Benesperi, I.; Dar, M. I.; Bayrak Pehlivan, I.; Gould, I. E.; Vagott, J.

File: datasets/PSC_efficiencies/PSC_efficiencies_dataset.csv (part 11 of 19)
Perovskite_single_crystal,Perovskite_dimension_0D,Perovskite_dimension_2D,Perovskite_dimension_2D3D_mixture,Perovskite_dimension_3D,Perovskite_dimension_3D_with_2D_capping_layer,Perovskite_dimension_list_of_layers,Perovskite_composition_perovskite_ABC3_structure,Perovskite_composition_perovskite_inspired_structure,Perovskite_composition_long_form,Perovskite_composition_a_ions,a_1,a_2,a_3,a_4,Perovskite_composition_a_ions_coefficients,a_1_coeff,a_2_coeff,a_3_coeff,a_4_coeff,A_ion_rad,A_at_wt,A_EA,A_IE,A_En,Perovskite_composition_b_ions,b_1,b_2,Perovskite_composition_b_ions_coefficients,b_1_coeff,b_2_coeff,B_ion_rad,B_at_wt,B_EA,B_IE,B_En,Perovskite_composition_c_ions,c_1,c_2,Perovskite_composition_c_ions_coefficients,c_1_coeff,c_2_coeff,X_ion_rad,X_atom_wt,X_EA,X_IE,X_En,Tolerance Factor,Octahedral Factor,Perovskite_band_gap,Perovskite_band_gap_graded,Perovskite_band_gap_estimation_basis,Perovskite_deposition_number_of_deposition_steps,Perovskite_deposition_procedure,Perovskite_deposition_quenching_induced_crystallisation,Substrate_stack_sequence,ETL_stack_sequence,HTL_stack_sequence,JV_average_over_n_number_of_cells,Air or N2,JV_test_atmosphere,JV_light_intensity,JV_light_spectra,JV_light_masked_cell,JV_test_temperature,JV_scan_speed,JV_reverse_scan_Voc,JV_reverse_scan_Jsc,JV_reverse_scan_FF,JV_reverse_scan_PCE
FALSE,FALSE,FALSE,FALSE,TRUE,FALSE,3,TRUE,FALSE,Cs0.07FA0.77MA0.16PbBr0.50I2.50,Cs; FA; MA,Cs, FA, MA,na,0.07; 0.77; 0.16,0.07,0.77,0.16,0,2.4171,49.1311,11.1951,828.31396,2.4422,Pb,Pb,na,1,1,0,1.19,207.2,110,715.6,2.33,Br; I,Br, I,0.50; 2.50,0.5,2.5,2.16,119.06667,300.18332,1030.3167,2.71,0.96611894,0.550925926,1.639,FALSE,,1,Spin-coating,1,SLG | FTO,TiO2-c | TiO2-mp,Spiro-MeOTAD,1,Air,Air,100,AM 1.5,FALSE,,20,1.07,19.1,0.77,15.7
FALSE,FALSE,FALSE,FALSE,TRUE,FALSE,3,TRUE,FALSE,FA0.83MA0.17PbBr0.50I2.50,FA; MA,FA, MA,na,na,0.83; 0.17,0.83,0.17,0,0,2.4688,42.8517,8.6136,862.224,2.5665998,Pb,Pb,na,1,1,0,1.19,207.2,110,715.6,2.33,Br; I,Br, I,0.50; 2.50,0.5,2.5,2.16,119.06667,300.18332,1030.3167,2.71,0.977031603,0.550925926,1.627,FALSE,,1,Spin-coating,1,SLG | FTO,TiO2-c | TiO2-mp,Spiro-MeOTAD,1,Air,Air,100,AM 1.5,FALSE,,20,0.98,17.8,0.77,13.5
FALSE,FALSE,FALSE,FALSE,TRUE,FALSE,3,TRUE,FALSE,FA0.83MA0.17PbBr0.50I2.50,FA; MA,FA, MA,na,na,0.83; 0.17,0.83,0.17,0,0,2.4688,42.8517,8.6136,862.224,2.5665998,Pb,Pb,na,1,1,0,1.19,207.2,110,715.6,2.33,Br; I,Br, I,0.50; 2.50,0.5,2.5,2.16,119.06667,300.18332,1030.3167,2.71,0.977031603,0.550925926,1.627,FALSE,,1,Spin-coating,1,SLG | FTO,TiO2-c | TiO2-mp,Spiro-MeOTAD,1,Air,Air,100,AM 1.5,FALSE,,20,1.06,17.8,0.75,14.2
FALSE,FALSE,FALSE,FALSE,TRUE,FALSE,3,TRUE,FALSE,FA0.83MA0.17PbBr0.50I2.50,FA; MA,FA, MA,na,na,0.83; 0.17,0.83,0.17,0,0,2.4688,42.8517,8.6136,862.224,2.5665998,Pb,Pb,na,1,1,0,1.19,207.2,110,715.6,2.33,Br; I,Br, I,0.50; 2.50,0.5,2.5,2.16,119.06667,300.18332,1030.3167,2.71,0.977031603,0.550925926,1.613,FALSE,,1,Spin-coating,1,SLG | FTO,TiO2-c | TiO2-mp,Spiro-MeOTAD,1,Air,Air,100,AM 1.5,FALSE,,20,0.96,9.22,0.59,5.45
FALSE,FALSE,FALSE,FALSE,TRUE,FALSE,3,TRUE,FALSE,Cs0.04FA0.80MA0.16PbBr0.50I2.50,Cs; FA; MA,Cs, FA, MA,na,0.04; 0.80; 0.16,0.04,0.8,0.16,0,2.4408,46.495598,10.0884,842.516,2.4956,Pb,Pb,na,1,1,0,1.19,207.2,110,715.6,2.33,Br; I,Br, I,0.50; 2.50,0.5,2.5,2.16,119.06667,300.18332,1030.3167,2.71,0.971121456,0.550925926,1.635,FALSE,,1,Spin-coating,1,SLG | FTO,TiO2-c | TiO2-mp,Spiro-MeOTAD,1,Air,Air,100,AM 1.5,FALSE,,20,1.05,18.2,0.76,14.4
FALSE,FALSE,FALSE,FALSE,TRUE,FALSE,3,TRUE,FALSE,Cs0.04FA0.80MA0.16PbBr0.50I2.50,Cs; FA; MA,Cs, FA, MA,na,0.04; 0.80; 0.16,0.04,0.8,0.16,0,2.4408,46.495598,10.0884,842.516,2.4956,Pb,Pb,na,1,1,0,1.19,207.2,110,715.6,2.33,Br; I,Br, I,0.50; 2.50,0.5,2.5,2.16,119.06667,300.18332,1030.3167,2.71,0.971121456,0.550925926,1.632,FALSE,,1,Spin-coating,1,SLG | FTO,TiO2-c | TiO2-mp,Spiro-MeOTAD,1,Air,Air,100,AM 1.5,FALSE,,20,0.98,16.8,0.72,11.9
FALSE,FALSE,FALSE,FALSE,TRUE,FALSE,3,TRUE,FALSE,Cs0.03FA0.81MA0.16PbBr0.50I2.50,Cs; FA; MA,Cs, FA, MA,na,0.03; 0.81; 0.16,0.03,0.81,0.16,0,2.4487,45.6171,9.719501,847.25,2.5133998,Pb,Pb,na,1,1,0,1.19,207.2,110,715.6,2.33,Br; I,Br, I,0.50; 2.50,0.5,2.5,2.16,119.06667,300.18332,1030.3167,2.71,0.972788962,0.550925926,1.63,FALSE,,1,Spin-coating,1,SLG | FTO,TiO2-c | TiO2-mp,Spiro-MeOTAD,1,Air,Air,100,AM 1.5,FALSE,,20,0.96,17,0.62,10.2
FALSE,FALSE,FALSE,FALSE,TRUE,FALSE,3,TRUE,FALSE,Cs0.05FA0.95PbI3,Cs; FA,Cs, FA,na,na,0.05; 0.95,0.05,0.95,0,0,2.4904997,49.4525,10.4445,825.42993,2.481,Pb,Pb,na,1,1,0,1.19,207.2,110,715.6,2.33,I,I,na,3,3,0,2.2,126.9,295.3,1008.4001,2.66,0.978372904,0.540909091,1.61,FALSE,,1,Spin-coating,1,SLG | ITO,SnO2-np,Spiro-MeOTAD,1,Air,Air,100,AM 1.5,FALSE,,500,1.1,22.79,0.755,18.93
FALSE,FALSE,FALSE,FALSE,TRUE,FALSE,3,TRUE,FALSE,Cs0.05FA0.95PbI3,Cs; FA,Cs, FA,na,na,0.05; 0.95,0.05,0.95,0,0,2.4904997,49.4525,10.4445,825.42993,2.481,Pb,Pb,na,1,1,0,1.19,207.2,110,715.6,2.33,I,I,na,3,3,0,2.2,126.9,295.3,1008.4001,2.66,0.978372904,0.540909091,1.61,FALSE,,1,Spin-coating,1,SLG | ITO,SnO2-np,Spiro-MeOTAD,1,Air,Air,100,AM 1.5,FALSE,,500,1.11,24.57,0.792,21.6
FALSE,FALSE,FALSE,FALSE,TRUE,FALSE,3,TRUE,FALSE,Cs0.05FA0.95PbI3,Cs; FA,Cs, FA,na,na,0.05; 0.95,0.05,0.95,0,0,2.4904997,49.4525,10.4445,825.42993,2.481,Pb,Pb,na,1,1,0,1.19,207.2,110,715.6,2.33,I,I,na,3,3,0,2.2,126.9,295.3,1008.4001,2.66,0.978372904,0.540909091,1.61,FALSE,,1,Spin-coating,1,PEG | ITO,SnO2-np,Spiro-MeOTAD,1,Air,Air,100,AM 1.5,FALSE,,500,1.09,23.42,0.716,18.28
FALSE,FALSE,FALSE,FALSE,TRUE,FALSE,3,TRUE,FALSE,Cs0.05FA0.95PbI3,Cs; FA,Cs, FA,na,na,0.05; 0.95,0.05,0.95,0,0,2.4904997,49.4525,10.4445,825.42993,2.481,Pb,Pb,na,1,1,0,1.19,207.2,110,715.6,2.33,I,I,na,3,3,0,2.2,126.9,295.3,1008.4001,2.66,0.978372904,0.540909091,1.61,FALSE,,1,Spin-coating,1,PEG | ITO,SnO2-np,Spiro-MeOTAD,1,Air,Air,100,AM 1.5,FALSE,,500,1.09,23.42,0.715,18.25
FALSE,FALSE,FALSE,FALSE,TRUE,FALSE,3,TRUE,FALSE,Cs0.05FA0.95PbI3,Cs; FA,Cs, FA,na,na,0.05; 0.95,0.05,0.95,0,0,2.4904997,49.4525,10.4445,825.42993,2.481,Pb,Pb,na,1,1,0,1.19,207.2,110,715.6,2.33,I,I,na,3,3,0,2.2,126.9,295.3,1008.4001,2.66,0.978372904,0.540909091,1.61,FALSE,,1,Spin-coating,1,PEG | ITO,SnO2-np,Spiro-MeOTAD,1,Air,Air,100,AM 1.5,FALSE,,500,1.08,23.11,0.714,17.82
FALSE,FALSE,FALSE,FALSE,TRUE,FALSE,3,TRUE,FALSE,Cs0.05FA0.95PbI3,Cs; FA,Cs, FA,na,na,0.05; 0.95,0.05,0.95,0,0,2.4904997,49.4525,10.4445,825.42993,2.481,Pb,Pb,na,1,1,0,1.19,207.2,110,715.6,2.33,I,I,na,3,3,0,2.2,126.9,295.3,1008.4001,2.66,0.978372904,0.540909091,1.61,FALSE,,1,Spin-coating,1,PEG | ITO,SnO2-np,Spiro-MeOTAD,1,Air,Air,100,AM 1.5,FALSE,,500,1.08,22.66,0.688,16.84
FALSE,FALSE,FALSE,FALSE,TRUE,FALSE,3,TRUE,FALSE,MAPbI3,MA,MA,na,na,na,1,1,0,0,0,2.17,32.07,8.68,926.3,2.55,Pb,Pb,na,1,1,0,1.19,207.2,110,715.6,2.33,I,I,na,3,3,0,2.2,126.9,295.3,1008.4001,2.66,0.911521131,0.540909091,1.6,FALSE,Composition,1,Spin-coating,1,SLG | ITO,PCBM-60,NiO-c,1,Air,Air,100,AM 1.5,FALSE,,100,1.03,19.8,0.662,13.5
FALSE,FALSE,FALSE,FALSE,TRUE,FALSE,3,TRUE,FALSE,MAPbI3,MA,MA,na,na,na,1,1,0,0,0,2.17,32.07,8.68,926.3,2.55,Pb,Pb,na,1,1,0,1.19,207.2,110,715.6,2.33,I,I,na,3,3,0,2.2,126.9,295.3,1008.4001,2.66,0.911521131,0.540909091,1.6,FALSE,Composition,1,Spin-coating,1,SLG | FTO,TiO2-c,Spiro-MeOTAD,1,Air,Air,100,AM 1.5,FALSE,,,0.99,22.13,0.712,15.6
FALSE,FALSE,FALSE,FALSE,TRUE,FALSE,3,TRUE,FALSE,MAPbI3,MA,MA,na,na,na,1,1,0,0,0,2.17,32.07,8.68,926.3,2.55,Pb,Pb,na,1,1,0,1.19,207.2,110,715.6,2.33,I,I,na,3,3,0,2.2,126.9,295.3,1008.4001,2.66,0.911521131,0.540909091,1.6,FALSE,Composition,1,Spin-coating,1,SLG | FTO,TiO2-c,Spiro-MeOTAD,1,Air,Air,100,AM 1.5,FALSE,,,1.02,22.76,0.747,17.41
FALSE,FALSE,FALSE,FALSE,TRUE,FALSE,3,TRUE,FALSE,MAPbI3,MA,MA,na,na,na,1,1,0,0,0,2.17,32.07,8.68,926.3,2.55,Pb,Pb,na,1,1,0,1.19,207.2,110,715.6,2.33,I,I,na,3,3,0,2.2,126.9,295.3,1008.4001,2.66,0.911521131,0.540909091,1.6,FALSE,Composition,1,Spin-coating,1,SLG | FTO,TiO2-c,Spiro-MeOTAD,1,Air,Air,100,AM 1.5,FALSE,,,1.03,21.8,0.742,16.7
FALSE,FALSE,FALSE,FALSE,TRUE,FALSE,3,TRUE,FALSE,FASnI3,FA,FA,na,na,na,1,1,0,0,0,2.53,45.06,8.6,849.1,2.57,Sn,Sn,na,1,1,0,1.15,118.71,121,708.6,1.96,I,I,na,3,3,0,2.2,126.9,295.3,1008.4001,2.66,0.99839256,0.522727273,1.4,FALSE,,1,Spin-coating,1,SLG | ITO,C60 | BCP,PEDOT:PSS,1,Air,Air,100,AM 1.5,FALSE,,,0.457,22.07,0.602,6.07
FALSE,FALSE,FALSE,FALSE,TRUE,FALSE,3,TRUE,FALSE,MAPbI3,MA,MA,na,na,na,1,1,0,0,0,2.17,32.07,8.68,926.3,2.55,Pb,Pb,na,1,1,0,1.19,207.2,110,715.6,2.33,I,I,na,3,3,0,2.2,126.9,295.3,1008.4001,2.66,0.911521131,0.540909091,1.55,FALSE,,1,Spin-coating,1,SLG | FTO,SnO2-np,Spiro-MeOTAD,1,Air,Air,100,AM 1.5,FALSE,,40,1.09,24.3,0.765,20.3
FALSE,FALSE,FALSE,FALSE,TRUE,FALSE,3,TRUE,FALSE,MAPbI3,MA,MA,na,na,na,1,1,0,0,0,2.17,32.07,8.68,926.3,2.55,Pb,Pb,na,1,1,0,1.19,207.2,110,715.6,2.33,I,I,na,3,3,0,2.2,126.9,295.3,1008.4001,2.66,0.911521131,0.540909091,1.6,FALSE,Composition,1,Spin-coating,1,SLG | ITO,PCBM-60,PEDOT:PSS,1,Air,Air,100,AM 1.5,FALSE,,,0.87,20.63,0.642,11.58
FALSE,FALSE,FALSE,FALSE,TRUE,FALSE,3,TRUE,FALSE,MAPbI3,MA,MA,na,na,na,1,1,0,0,0,2.17,32.07,8.68,926.3,2.55,Pb,Pb,na,1,1,0,1.19,207.2,110,715.6,2.33,I,I,na,3,3,0,2.2,126.9,295.3,1008.4001,2.66,0.911521131,0.540909091,1.6,FALSE,Composition,1,Spin-coating,1,SLG | FTO,TiO2-c | TiO2-mp,Spiro-MeOTAD,1,N2,N2,100,AM 1.5,FALSE,,10,1.15,22.7,0.74,19.2
FALSE,FALSE,FALSE,FALSE,TRUE,FALSE,3,TRUE,FALSE,Cs0.05FA0.75MA0.2PbBr0.3I2.7,Cs; FA; MA,Cs, FA, MA,na,0.05; 0.75; 0.2,0.05,0.75,0.2,0,2.4185,46.854504,10.460501,840.86993,2.477,Pb,Pb,na,1,1,0,1.19,207.2,110,715.6,2.33,Br; I,Br, I,0.3; 2.7,0.3,2.7,2.1759999,122.200005,298.23,1021.55005,2.6900003,0.965181857,0.546875025,,FALSE,,1,Spin-coating,1,SLG | FTO,TiO2-c,Spiro-MeOTAD,1,N2,N2,100,AM 1.5,FALSE,,50,1.06,19,0.71,14.5
FALSE,FALSE,FALSE,FALSE,TRUE,FALSE,3,TRUE,FALSE,MAPbI3,MA,MA,na,na,na,1,1,0,0,0,2.17,32.07,8.68,926.3,2.55,Pb,Pb,na,1,1,0,1.19,207.2,110,715.6,2.33,I,I,na,3,3,0,2.2,126.9,295.3,1008.4001,2.66,0.911521131,0.540909091,1.6,FALSE,Composition,1,Spin-coating,1,SLG | FTO,SnO2-c,Spiro-MeOTAD,1,Air,Air,100,AM 1.5,FALSE,,100,1.04,21.78,0.689,15.6
FALSE,FALSE,FALSE,FALSE,TRUE,FALSE,3,TRUE,FALSE,MAPbI3,MA,MA,na,na,na,1,1,0,0,0,2.17,32.07,8.68,926.3,2.55,Pb,Pb,na,1,1,0,1.19,207.2,110,715.6,2.33,I,I,na,3,3,0,2.2,126.9,295.3,1008.4001,2.66,0.911521131,0.540909091,1.6,FALSE,Composition,1,Spin-coating,1,SLG | FTO,SnO2-c,Spiro-MeOTAD,1,Air,Air,100,AM 1.5,FALSE,,100,1.02,21.44,0.646,14.2
FALSE,FALSE,FALSE,FALSE,TRUE,FALSE,3,TRUE,FALSE,MAPbI3,MA,MA,na,na,na,1,1,0,0,0,2.17,32.07,8.68,926.3,2.55,Pb,Pb,na,1,1,0,1.19,207.2,110,715.6,2.33,I,I,na,3,3,0,2.2,126.9,295.3,1008.4001,2.66,0.911521131,0.540909091,1.6,FALSE,Composition,1,Spin-coating,1,SLG | FTO,SnO2-c,Spiro-MeOTAD,1,Air,Air,100,AM 1.5,FALSE,,100,0.95,20.3,0.629,12.2
FALSE,FALSE,FALSE,FALSE,TRUE,FALSE,3,TRUE,FALSE,MAPbI3,MA,MA,na,na,na,1,1,0,0,0,2.17,32.07,8.68,926.3,2.55,Pb,Pb,na,1,1,0,1.19,207.2,110,715.6,2.33,I,I,na,3,3,0,2.2,126.9,295.3,1008.4001,2.66,0.911521131,0.540909091,1.6,FALSE,Composition,1,Spin-coating,1,SLG | FTO,SnO2-c,Spiro-MeOTAD,1,Air,Air,100,AM 1.5,FALSE,,100,0.94,20.26,0.604,11.4
FALSE,FALSE,FALSE,FALSE,TRUE,FALSE,3,TRUE,FALSE,MAPbI3,MA,MA,na,na,na,1,1,0,0,0,2.17,32.07,8.68,926.3,2.55,Pb,Pb,na,1,1,0,1.19,207.2,110,715.6,2.33,I,I,na,3,3,0,2.2,126.9,295.3,1008.4001,2.66,0.911521131,0.540909091,1.6,FALSE,Composition,1,Spin-coating,1,SLG | ITO,C60 | BCP,NiO-c,1,N2,N2,100,AM 1.5,FALSE,,300,0.994,20.4,0.669,13.6
FALSE,FALSE,FALSE,FALSE,TRUE,FALSE,3,TRUE,FALSE,MAPbI3,MA,MA,na,na,na,1,1,0,0,0,2.17,32.07,8.68,926.3,2.55,Pb,Pb,na,1,1,0,1.19,207.2,110,715.6,2.33,I,I,na,3,3,0,2.2,126.9,295.3,1008.4001,2.66,0.911521131,0.540909091,1.6,FALSE,Composition,1,Spin-coating,1,SLG | FTO,TiO2-c,Spiro-MeOTAD,1,Air,Air,100,AM 1.5,FALSE,,,1.05,20.35,0.71,15.2
FALSE,FALSE,FALSE,FALSE,TRUE,FALSE,3,TRUE,FALSE,MAPbI3,MA,MA,na,na,na,1,1,0,0,0,2.17,32.07,8.68,926.3,2.55,Pb,Pb,na,1,1,0,1.19,207.2,110,715.6,2.33,I,I,na,3,3,0,2.2,126.9,295.3,1008.4001,2.66,0.911521131,0.540909091,1.6,FALSE,Composition,1,Spin-coating,1,SLG | FTO,TiO2-c,Spiro-MeOTAD,1,Air,Air,100,AM 1.5,FALSE,,,1,17.9,0.62,10.8
FALSE,FALSE,FALSE,FALSE,TRUE,FALSE,3,TRUE,FALSE,MAPbI3,MA,MA,na,na,na,1,1,0,0,0,2.17,32.07,8.68,926.3,2.55,Pb,Pb,na,1,1,0,1.19,207.2,110,715.6,2.33,I,I,na,3,3,0,2.2,126.9,295.3,1008.4001,2.66,0.911521131,0.540909091,1.6,FALSE,Composition,1,Spin-coating,1,SLG | FTO,TiO2-c,Spiro-MeOTAD,1,Air,Air,100,AM 1.5,FALSE,,,1,20.84,0.6,12.1
FALSE,FALSE,FALSE,FALSE,TRUE,FALSE,3,TRUE,FALSE,MAPbI3,MA,MA,na,na,na,1,1,0,0,0,2.17,32.07,8.68,926.3,2.55,Pb,Pb,na,1,1,0,1.19,207.2,110,715.6,2.33,I,I,na,3,3,0,2.2,126.9,295.3,1008.4001,2.66,0.911521131,0.540909091,1.6,FALSE,Composition,1,Spin-coating,1,SLG | ITO,SnO2-np,Spiro-MeOTAD,1,Air,Air,100,AM 1.5,FALSE,,,1.03,21.74,0.736,16.56
FALSE,FALSE,FALSE,FALSE,TRUE,FALSE,3,TRUE,FALSE,MAPbI3,MA,MA,na,na,na,1,1,0,0,0,2.17,32.07,8.68,926.3,2.55,Pb,Pb,na,1,1,0,1.19,207.2,110,715.6,2.33,I,I,na,3,3,0,2.2,126.9,295.3,1008.4001,2.66,0.911521131,0.540909091,1.6,FALSE,Composition,1,Spin-coating,1,SLG | ITO,SnO2-np,Spiro-MeOTAD,1,Air,Air,100,AM 1.5,FALSE,,,1.06,22.61,0.768,18.41
FALSE,FALSE,FALSE,FALSE,TRUE,FALSE,3,TRUE,FALSE,MAPbI3,MA,MA,na,na,na,1,1,0,0,0,2.17,32.07,8.68,926.3,2.55,Pb,Pb,na,1,1,0,1.19,207.2,110,715.6,2.33,I,I,na,3,3,0,2.2,126.9,295.3,1008.4001,2.66,0.911521131,0.540909091,1.6,FALSE,Composition,1,Spin-coating,1,SLG | ITO,SnO2-np,Spiro-MeOTAD,1,Air,Air,100,AM 1.5,FALSE,,,1.02,22.55,0.752,17.38
FALSE,FALSE,FALSE,FALSE,TRUE,FALSE,3,TRUE,FALSE,MAPbI3,MA,MA,na,na,na,1,1,0,0,0,2.17,32.07,8.68,926.3,2.55,Pb,Pb,na,1,1,0,1.19,207.2,110,715.6,2.33,I,I,na,3,3,0,2.2,126.9,295.3,1008.4001,2.66,0.911521131,0.540909091,1.6,FALSE,Composition,1,Spin-coating,1,SLG | ITO,SnO2-np,Spiro-MeOTAD,1,Air,Air,100,AM 1.5,FALSE,,,1.02,21.18,0.692,14.98
FALSE,FALSE,FALSE,FALSE,TRUE,FALSE,3,TRUE,FALSE,MASnBr3,MA,MA,na,na,na,1,1,0,0,0,2.17,32.07,8.68,926.3,2.55,Sn,Sn,na,1,1,0,1.15,118.71,121,708.6,1.96,Br,Br,na,3,3,0,1.96,79.9,324.6,1139.9,2.96,0.939019616,0.586734694,2.18,FALSE,,1,Spin-coating,1,SLG | FTO,TiO2-c | TiO2-mp,PTAA,1,Air,Air,100,AM 1.5,FALSE,,,0.307,1.22,0.368,0.14
FALSE,FALSE,FALSE,FALSE,TRUE,FALSE,3,TRUE,FALSE,FAPbI3,FA,FA,na,na,na,1,1,0,0,0,2.53,45.06,8.6,849.1,2.57,Pb,Pb,na,1,1,0,1.19,207.2,110,715.6,2.33,I,I,na,3,3,0,2.2,126.9,295.3,1008.4001,2.66,0.986612117,0.540909091,1.48,FALSE,,1,Spin-coating,1,SLG | FTO,SnO2-c,Spiro-MeOTAD,1,Air,Air,100,AM 1.5,FALSE,,10,0.88,23.29,0.53,10.86
FALSE,FALSE,FALSE,FALSE,TRUE,FALSE,3,TRUE,FALSE,Cs0.01FA0.99PbI3,Cs; FA,Cs, FA,na,na,0.01; 0.99,0.01,0.99,0,0,2.5221,45.938503,8.968901,844.366,2.5521998,Pb,Pb,na,1,1,0,1.19,207.2,110,715.6,2.33,I,I,na,3,3,0,2.2,126.9,295.3,1008.4001,2.66,0.984964287,0.540909091,,FALSE,,1,Spin-coating,1,SLG | FTO,SnO2-c,Spiro-MeOTAD,1,Air,Air,100,AM 1.5,FALSE,,10,1,23.63,0.67,15.8
FALSE,FALSE,FALSE,FALSE,TRUE,FALSE,3,TRUE,FALSE,Cs0.05FA0.95PbI3,Cs; FA,Cs, FA,na,na,0.05; 0.95,0.05,0.95,0,0,2.4904997,49.4525,10.4445,825.42993,2.481,Pb,Pb,na,1,1,0,1.19,207.2,110,715.6,2.33,I,I,na,3,3,0,2.2,126.9,295.3,1008.4001,2.66,0.978372904,0.540909091,,FALSE,,1,Spin-coating,1,SLG | FTO,SnO2-c,Spiro-MeOTAD,1,Air,Air,100,AM 1.5,FALSE,,10,1.05,24,0.74,18.61
FALSE,FALSE,FALSE,FALSE,TRUE,FALSE,3,TRUE,FALSE,Cs0.1FA0.9PbI3,Cs; FA,Cs, FA,na,na,0.1; 0.9,0.1,0.9,0,0,2.451,53.845,12.2890005,801.75995,2.392,Pb,Pb,na,1,1,0,1.19,207.2,110,715.6,2.33,I,I,na,3,3,0,2.2,126.9,295.3,1008.4001,2.66,0.970133817,0.540909091,,FALSE,,1,Spin-coating,1,SLG | FTO,SnO2-c,Spiro-MeOTAD,1,Air,Air,100,AM 1.5,FALSE,,10,1.09,24.55,0.72,19.23
FALSE,FALSE,FALSE,FALSE,TRUE,FALSE,3,TRUE,FALSE,Cs0.15FA0.85PbI3,Cs; FA,Cs, FA,na,na,0.15; 0.85,0.15,0.85,0,0,2.4115,58.237503,14.133501,778.08997,2.303,Pb,Pb,na,1,1,0,1.19,207.2,110,715.6,2.33,I,I,na,3,3,0,2.2,126.9,295.3,1008.4001,2.66,0.961894667,0.540909091,,FALSE,,1,Spin-coating,1,SLG | FTO,SnO2-c,Spiro-MeOTAD,1,Air,Air,100,AM 1.5,FALSE,,10,1.06,23.46,0.7,17.37
FALSE,FALSE,FALSE,FALSE,TRUE,FALSE,3,TRUE,FALSE,FAPbI3,FA,FA,na,na,na,1,1,0,0,0,2.53,45.06,8.6,849.1,2.57,Pb,Pb,na,1,1,0,1.19,207.2,110,715.6,2.33,I,I,na,3,3,0,2.2,126.9,295.3,1008.4001,2.66,0.986612117,0.540909091,,FALSE,,1,Spin-coating,1,SLG | FTO,SnO2-c,Spiro-MeOTAD,1,Air,Air,100,AM 1.5,FALSE,,10,0.94,23.37,0.57,12.52
FALSE,FALSE,FALSE,FALSE,TRUE,FALSE,3,TRUE,FALSE,FAPbI3,FA,FA,na,na,na,1,1,0,0,0,2.53,45.06,8.6,849.1,2.57,Pb,Pb,na,1,1,0,1.19,207.2,110,715.6,2.33,I,I,na,3,3,0,2.2,126.9,295.3,1008.4001,2.66,0.986612117,0.540909091,,FALSE,,1,Spin-coating,1,SLG | FTO,SnO2-c,Spiro-MeOTAD,1,Air,Air,100,AM 1.5,FALSE,,10,0.85,23.77,0.59,11.92
FALSE,FALSE,FALSE,FALSE,TRUE,FALSE,3,TRUE,FALSE,FAPbI3,FA,FA,na,na,na,1,1,0,0,0,2.53,45.06,8.6,849.1,2.57,Pb,Pb,na,1,1,0,1.19,207.2,110,715.6,2.33,I,I,na,3,3,0,2.2,126.9,295.3,1008.4001,2.66,0.986612117,0.540909091,,FALSE,,1,Spin-coating,1,SLG | FTO,SnO2-c,Spiro-MeOTAD,1,Air,Air,100,AM 1.5,FALSE,,10,0.95,24.63,0.57,13.47
FALSE,FALSE,FALSE,FALSE,TRUE,FALSE,3,TRUE,FALSE,FAPbI3,FA,FA,na,na,na,1,1,0,0,0,2.53,45.06,8.6,849.1,2.57,Pb,Pb,na,1,1,0,1.19,207.2,110,715.6,2.33,I,I,na,3,3,0,2.2,126.9,295.3,1008.4001,2.66,0.986612117,0.540909091,,FALSE,,1,Spin-coating,1,SLG | FTO,SnO2-c,Spiro-MeOTAD,1,Air,Air,100,AM 1.5,FALSE,,10,0.93,16.51,0.43,6.6
FALSE,FALSE,FALSE,FALSE,TRUE,FALSE,3,TRUE,FALSE,Cs0.01FA0.94Rb0.05PbI3,Cs; FA; Rb,Cs, FA, Rb,na,0.01; 0.94; 0.05,0.01,0.94,0.05,0,2.4761,47.959,10.8834,822.06104,2.4646997,Pb,Pb,na,1,1,0,1.19,207.2,110,715.6,2.33,I,I,na,3,3,0,2.2,126.9,295.3,1008.4001,2.66,0.975369327,0.540909091,,FALSE,,1,Spin-coating,1,SLG | FTO,SnO2-c,Spiro-MeOTAD,1,Air,Air,100,AM 1.5,FALSE,,10,0.97,24.22,0.58,13.59
FALSE,FALSE,FALSE,FALSE,TRUE,FALSE,3,TRUE,FALSE,Cs0.05FA0.9Rb0.05PbI3,Cs; FA; Rb,Cs, FA, Rb,na,0.05; 0.9; 0.05,0.05,0.9,0.05,0,2.4444997,51.473,12.359001,803.12494,2.3934999,Pb,Pb,na,1,1,0,1.19,207.2,110,715.6,2.33,I,I,na,3,3,0,2.2,126.9,295.3,1008.4001,2.66,0.968777945,0.540909091,,FALSE,,1,Spin-coating,1,SLG | FTO,SnO2-c,Spiro-MeOTAD,1,Air,Air,100,AM 1.5,FALSE,,10,1.07,24.28,0.7,18.15
FALSE,FALSE,FALSE,FALSE,TRUE,FALSE,3,TRUE,FALSE,Cs0.1FA0.85Rb0.05PbI3,Cs; FA; Rb,Cs, FA, Rb,na,0.1; 0.85; 0.05,0.1,0.85,0.05,0,2.405,55.8655,14.203501,779.455,2.3044999,Pb,Pb,na,1,1,0,1.19,207.2,110,715.6,2.33,I,I,na,3,3,0,2.2,126.9,295.3,1008.4001,2.66,0.960538858,0.540909091,,FALSE,,1,Spin-coating,1,SLG | FTO,SnO2-c,Spiro-MeOTAD,1,Air,Air,100,AM 1.5,FALSE,,10,1.11,24.52,0.72,19.52
FALSE,FALSE,FALSE,FALSE,TRUE,FALSE,3,TRUE,FALSE,Cs0.15FA0.8Rb0.05PbI3,Cs; FA; Rb,Cs, FA, Rb,na,0.15; 0.8; 0.05,0.15,0.8,0.05,0,2.3654997,60.258,16.048,755.785,2.2154999,Pb,Pb,na,1,1,0,1.19,207.2,110,715.6,2.33,I,I,na,3,3,0,2.2,126.9,295.3,1008.4001,2.66,0.952299645,0.540909091,,FALSE,,1,Spin-coating,1,SLG | FTO,SnO2-c,Spiro-MeOTAD,1,Air,Air,100,AM 1.5,FALSE,,10,1.07,24.28,0.72,18.7
FALSE,FALSE,FALSE,FALSE,TRUE,FALSE,3,TRUE,FALSE,Cs0.1FA0.85Rb0.05PbI3,Cs; FA; Rb,Cs, FA, Rb,na,0.1; 0.85; 0.05,0.1,0.85,0.05,0,2.405,55.8655,14.203501,779.455,2.3044999,Pb,Pb,na,1,1,0,1.19,207.2,110,715.6,2.33,I,I,na,3,3,0,2.2,126.9,295.3,1008.4001,2.66,0.960538858,0.540909091,,FALSE,,1,Spin-coating,1,SLG | FTO,TiO2-c | TiO2-mp,Spiro-MeOTAD,1,Air,Air,100,AM 1.5,FALSE,,10,1.15,24.6,0.77,20.4
FALSE,FALSE,FALSE,FALSE,TRUE,FALSE,3,TRUE,FALSE,MAPbI3,MA,MA,na,na,na,1,1,0,0,0,2.17,32.07,8.68,926.3,2.55,Pb,Pb,na,1,1,0,1.19,207.2,110,715.6,2.33,I,I,na,3,3,0,2.2,126.9,295.3,1008.4001,2.66,0.911521131,0.540909091,1.6,FALSE,Composition,1,Spin-coating,1,SLG | FTO,TiO2-c,Spiro-MeOTAD,1,Air,Air,100,AM 1.5,FALSE,,200,1.06,20.97,0.7,15.56
FALSE,FALSE,FALSE,FALSE,TRUE,FALSE,3,TRUE,FALSE,MAPbI3,MA,MA,na,na,na,1,1,0,0,0,2.17,32.07,8.68,926.3,2.55,Pb,Pb,na,1,1,0,1.19,207.2,110,715.6,2.33,I,I,na,3,3,0,2.2,126.9,295.3,1008.4001,2.66,0.911521131,0.540909091,1.6,FALSE,Composition,1,Spin-coating,1,SLG | FTO,TiO2-c,Spiro-MeOTAD,1,Air,Air,100,AM 1.5,FALSE,,200,1.1,21.16,0.78,18.16
FALSE,FALSE,FALSE,FALSE,TRUE,FALSE,3,TRUE,FALSE,MAPbI3,MA,MA,na,na,na,1,1,0,0,0,2.17,32.07,8.68,926.3,2.55,Pb,Pb,na,1,1,0,1.19,207.2,110,715.6,2.33,I,I,na,3,3,0,2.2,126.9,295.3,1008.4001,2.66,0.911521131,0.540909091,1.6,FALSE,Composition,1,Spin-coating,1,SLG | FTO,TiO2-c,Spiro-MeOTAD,1,Air,Air,100,AM 1.5,FALSE,,200,1.12,20.73,0.8,18.57
FALSE,FALSE,FALSE,FALSE,TRUE,FALSE,3,TRUE,FALSE,MAPbI3,MA,MA,na,na,na,1,1,0,0,0,2.17,32.07,8.68,926.3,2.55,Pb,Pb,na,1,1,0,1.19,207.2,110,715.6,2.33,I,I,na,3,3,0,2.2,126.9,295.3,1008.4001,2.66,0.911521131,0.540909091,1.6,FALSE,Composition,1,Spin-coating,1,SLG | FTO,TiO2-c,Spiro-MeOTAD,1,Air,Air,100,AM 1.5,FALSE,,200,1.1,20.88,0.78,17.81
FALSE,FALSE,FALSE,FALSE,TRUE,FALSE,3,TRUE,FALSE,FA0.83MA0.17PbBr0.51I2.49,FA; MA,FA, MA,na,na,0.83; 0.17,0.83,0.17,0,0,2.4688,42.8517,8.6136,862.224,2.5665998,Pb,Pb,na,1,1,0,1.19,207.2,110,715.6,2.33,Br; I,Br, I,0.51; 2.49,0.51,2.49,2.1592,118.91,300.281,1030.755,2.7110002,0.977096078,0.551130048,,FALSE,,1,Spin-coating,1,SLG | FTO,TiO2-c | TiO2-mp,Spiro-MeOTAD,1,Air,Air,100,AM 1.5,FALSE,,10,1.14,21,0.69,16.5
FALSE,FALSE,FALSE,FALSE,TRUE,FALSE,3,TRUE,FALSE,FA0.85MA0.15PbBr0.45I2.55,FA; MA,FA, MA,na,na,0.85; 0.15,0.85,0.15,0,0,2.476,43.111504,8.612,860.68,2.567,Pb,Pb,na,1,1,0,1.19,207.2,110,715.6,2.33,Br; I,Br, I,0.45; 2.55,0.45,2.55,2.164,119.85,299.69498,1028.125,2.705,0.978227628,0.549907579,,FALSE,,1,Spin-coating,1,SLG | FTO,TiO2-c | TiO2-mp,Spiro-MeOTAD,1,Air,Air,100,AM 1.5,FALSE,,10,1.15,22.2,0.67,17.1
FALSE,FALSE,FALSE,FALSE,TRUE,FALSE,3,TRUE,FALSE,Cs0.05FA0.81MA0.14PbBr0.45I2.55,Cs; FA; MA,Cs, FA, MA,na,0.05; 0.81; 0.14,0.05,0.81,0.14,0,2.4401,47.6339,10.455701,836.238,2.4782,Pb,Pb,na,1,1,0,1.19,207.2,110,715.6,2.33,Br; I,Br, I,0.45; 2.55,0.45,2.55,2.164,119.85,299.69498,1028.125,2.705,0.970659013,0.549907579,,FALSE,,1,Spin-coating,1,SLG | FTO,TiO2-c | TiO2-mp,Spiro-MeOTAD,1,Air,Air,100,AM 1.5,FALSE,,10,1.14,21.9,0.72,17.9
FALSE,FALSE,FALSE,FALSE,TRUE,FALSE,3,TRUE,FALSE,MAPbI3,MA,MA,na,na,na,1,1,0,0,0,2.17,32.07,8.68,926.3,2.55,Pb,Pb,na,1,1,0,1.19,207.2,110,715.6,2.33,I,I,na,3,3,0,2.2,126.9,295.3,1008.4001,2.66,0.911521131,0.540909091,1.6,FALSE,Composition,1,Spin-coating,1,SLG | FTO,TiO2-c | TiO2-mp,Spiro-MeOTAD,1,Air,Air,100,AM 1.5,FALSE,,125,0.912,20.481,0.61,11.39
FALSE,FALSE,FALSE,FALSE,TRUE,FALSE,3,TRUE,FALSE,MAPbI3,MA,MA,na,na,na,1,1,0,0,0,2.17,32.07,8.68,926.3,2.55,Pb,Pb,na,1,1,0,1.19,207.2,110,715.6,2.33,I,I,na,3,3,0,2.2,126.9,295.3,1008.4001,2.66,0.911521131,0.540909091,1.6,FALSE,Composition,1,Spin-coating,1,SLG | ITO,C60 | BCP,PEDOT:PSS,1,N2,N2,100,AM 1.5,FALSE,,,0.88,19.3,0.72,12.1
FALSE,FALSE,FALSE,FALSE,TRUE,FALSE,3,TRUE,FALSE,MAPbI3,MA,MA,na,na,na,1,1,0,0,0,2.17,32.07,8.68,926.3,2.55,Pb,Pb,na,1,1,0,1.19,207.2,110,715.6,2.33,I,I,na,3,3,0,2.2,126.9,295.3,1008.4001,2.66,0.911521131,0.540909091,1.6,FALSE,Composition,1,Spin-coating,1,SLG | ITO,C60 | BCP,PEDOT:PSS,1,N2,N2,100,AM 1.5,FALSE,,,0.94,18.1,0.72,12.2
FALSE,FALSE,FALSE,FALSE,TRUE,FALSE,3,TRUE,FALSE,MAPbI3,MA,MA,na,na,na,1,1,0,0,0,2.17,32.07,8.68,926.3,2.55,Pb,Pb,na,1,1,0,1.19,207.2,110,715.6,2.33,I,I,na,3,3,0,2.2,126.9,295.3,1008.4001,2.66,0.911521131,0.540909091,1.6,FALSE,Composition,1,Spin-coating,1,SLG | ITO,C60 | BCP,PEDOT:PSS,1,N2,N2,100,AM 1.5,FALSE,,,0.97,17.9,0.74,12.7
FALSE,FALSE,FALSE,FALSE,TRUE,FALSE,3,TRUE,FALSE,MAPbI3,MA,MA,na,na,na,1,1,0,0,0,2.17,32.07,8.68,926.3,2.55,Pb,Pb,na,1,1,0,1.19,207.2,110,715.6,2.33,I,I,na,3,3,0,2.2,126.9,295.3,1008.4001,2.66,0.911521131,0.540909091,1.6,FALSE,Composition,1,Spin-coating,1,SLG | FTO,TiO2-c | TiO2-mp,Spiro-MeOTAD,1,Air,Air,100,AM 1.5,FALSE,,,1.044,20.3,0.732,15.5
FALSE,FALSE,FALSE,FALSE,TRUE,FALSE,3,TRUE,FALSE,MAPbI3,MA,MA,na,na,na,1,1,0,0,0,2.17,32.07,8.68,926.3,2.55,Pb,Pb,na,1,1,0,1.19,207.2,110,715.6,2.33,I,I,na,3,3,0,2.2,126.9,295.3,1008.4001,2.66,0.911521131,0.540909091,1.6,FALSE,Composition,1,Spin-coating,1,SLG | FTO,TiO2-c | TiO2-mp,Spiro-MeOTAD,1,Air,Air,100,AM 1.5,FALSE,,,1.018,19.2,0.767,15
FALSE,FALSE,FALSE,FALSE,TRUE,FALSE,3,TRUE,FALSE,Cs0.05FA0.80MA0.15PbBr0.43I2.57,Cs; FA; MA,Cs, FA, MA,na,0.05; 0.80; 0.15,0.05,0.8,0.15,0,2.4364998,47.504,10.456501,837.00995,2.478,Pb,Pb,na,1,1,0,1.19,207.2,110,715.6,2.33,Br; I,Br, I,0.43; 2.57,0.43,2.57,2.1656,120.16333,299.49966,1027.2483,2.703,0.969774698,0.549501293,,FALSE,,1,Spin-coating,1,SLG | FTO,TiO2-c | TiO2-mp,Spiro-MeOTAD,1,Air,Air,100,AM 1.5,FALSE,,100,1.08,23.9,0.75,19.3
FALSE,FALSE,FALSE,FALSE,TRUE,FALSE,3,TRUE,FALSE,Cs0.05FA0.80MA0.15PbBr0.43I2.57,Cs; FA; MA,Cs, FA, MA,na,0.05; 0.80; 0.15,0.05,0.8,0.15,0,2.4364998,47.504,10.456501,837.00995,2.478,Pb,Pb,na,1,1,0,1.19,207.2,110,715.6,2.33,Br; I,Br, I,0.43; 2.57,0.43,2.57,2.1656,120.16333,299.49966,1027.2483,2.703,0.969774698,0.549501293,,FALSE,,1,Spin-coating,1,SLG | FTO,TiO2-c | TiO2-mp,Spiro-MeOTAD,1,Air,Air,100,AM 1.5,FALSE,,100,1.07,22.7,0.74,18.1
FALSE,FALSE,FALSE,FALSE,TRUE,FALSE,3,TRUE,FALSE,Cs0.05FA0.80MA0.15PbBr0.43I2.57,Cs; FA; MA,Cs, FA, MA,na,0.05; 0.80; 0.15,0.05,0.8,0.15,0,2.4364998,47.504,10.456501,837.00995,2.478,Pb,Pb,na,1,1,0,1.19,207.2,110,715.6,2.33,Br; I,Br, I,0.43; 2.57,0.43,2.57,2.1656,120.16333,299.49966,1027.2483,2.703,0.969774698,0.549501293,,FALSE,,1,Spin-coating,1,SLG | FTO,TiO2-c | TiO2-mp,Spiro-MeOTAD,1,Air,Air,100,AM 1.5,FALSE,,100,1.06,22.4,0.73,17.3
FALSE,FALSE,FALSE,FALSE,TRUE,FALSE,3,TRUE,FALSE,Cs0.05FA0.80MA0.15PbBr0.43I2.57,Cs; FA; MA,Cs, FA, MA,na,0.05; 0.80; 0.15,0.05,0.8,0.15,0,2.4364998,47.504,10.456501,837.00995,2.478,Pb,Pb,na,1,1,0,1.19,207.2,110,715.6,2.33,Br; I,Br, I,0.43; 2.57,0.43,2.57,2.1656,120.16333,299.49966,1027.2483,2.703,0.969774698,0.549501293,,FALSE,,1,Spin-coating,1,SLG | FTO,TiO2-c | TiO2-mp,Spiro-MeOTAD,1,Air,Air,100,AM 1.5,FALSE,,100,1.1,22.7,0.73,18.3
FALSE,FALSE,FALSE,FALSE,TRUE,FALSE,3,TRUE,FALSE,Cs0.05FA0.80MA0.15PbBr0.43I2.57,Cs; FA; MA,Cs, FA, MA,na,0.05; 0.80; 0.15,0.05,0.8,0.15,0,2.4364998,47.504,10.456501,837.00995,2.478,Pb,Pb,na,1,1,0,1.19,207.2,110,715.6,2.33,Br; I,Br, I,0.43; 2.57,0.43,2.57,2.1656,120.16333,299.49966,1027.2483,2.703,0.969774698,0.549501293,,FALSE,,1,Spin-coating,1,SLG | FTO,TiO2-c | TiO2-mp,Spiro-MeOTAD,1,Air,Air,100,AM 1.5,FALSE,,100,1.05,22.6,0.72,17.1
FALSE,FALSE,FALSE,FALSE,TRUE,FALSE,3,TRUE,FALSE,MAPbI3,MA,MA,na,na,na,1,1,0,0,0,2.17,32.07,8.68,926.3,2.55,Pb,Pb,na,1,1,0,1.19,207.2,110,715.6,2.33,I,I,na,3,3,0,2.2,126.9,295.3,1008.4001,2.66,0.911521131,0.540909091,1.6,FALSE,Composition,1,Spin-coating,1,SLG | FTO,TiO2-c,Spiro-MeOTAD,1,Air,Air,100,AM 1.5,FALSE,,,1.044,22.59,0.676,15.95
FALSE,FALSE,FALSE,FALSE,TRUE,FALSE,3,TRUE,FALSE,MAPbI3,MA,MA,na,na,na,1,1,0,0,0,2.17,32.07,8.68,926.3,2.55,Pb,Pb,na,1,1,0,1.19,207.2,110,715.6,2.33,I,I,na,3,3,0,2.2,126.9,295.3,1008.4001,2.66,0.911521131,0.540909091,1.6,FALSE,Composition,1,Spin-coating,1,SLG | FTO,SnO2-c,Spiro-MeOTAD,1,Air,Air,100,AM 1.5,FALSE,,,1.144,23.01,0.76,20.06
FALSE,FALSE,FALSE,FALSE,TRUE,FALSE,3,TRUE,FALSE,MAPbI3,MA,MA,na,na,na,1,1,0,0,0,2.17,32.07,8.68,926.3,2.55,Pb,Pb,na,1,1,0,1.19,207.2,110,715.6,2.33,I,I,na,3,3,0,2.2,126.9,295.3,1008.4001,2.66,0.911521131,0.540909091,1.6,FALSE,Composition,1,Spin-coating,1,SLG | FTO,SnO2-c,Spiro-MeOTAD,1,Air,Air,100,AM 1.5,FALSE,,,1.182,22.42,0.77,20.55
FALSE,FALSE,FALSE,FALSE,TRUE,FALSE,3,TRUE,FALSE,MAPbI3,MA,MA,na,na,na,1,1,0,0,0,2.17,32.07,8.68,926.3,2.55,Pb,Pb,na,1,1,0,1.19,207.2,110,715.6,2.33,I,I,na,3,3,0,2.2,126.9,295.3,1008.4001,2.66,0.911521131,0.540909091,1.6,FALSE,Composition,1,Spin-coating,1,SLG | FTO,SnO2-c,Spiro-MeOTAD,1,Air,Air,100,AM 1.5,FALSE,,,1.172,22.82,0.69,18.45
FALSE,FALSE,FALSE,FALSE,TRUE,FALSE,3,TRUE,FALSE,MAPbI3,MA,MA,na,na,na,1,1,0,0,0,2.17,32.07,8.68,926.3,2.55,Pb,Pb,na,1,1,0,1.19,207.2,110,715.6,2.33,I,I,na,3,3,0,2.2,126.9,295.3,1008.4001,2.66,0.911521131,0.540909091,1.6,FALSE,Composition,1,Spin-coating,1,SLG | FTO,SnO2-c,Spiro-MeOTAD,1,Air,Air,100,AM 1.5,FALSE,,,1.171,22.96,0.78,20.97
FALSE,FALSE,FALSE,FALSE,TRUE,FALSE,3,TRUE,FALSE,MAPbI3,MA,MA,na,na,na,1,1,0,0,0,2.17,32.07,8.68,926.3,2.55,Pb,Pb,na,1,1,0,1.19,207.2,110,715.6,2.33,I,I,na,3,3,0,2.2,126.9,295.3,1008.4001,2.66,0.911521131,0.540909091,1.6,FALSE,Composition,1,Spin-coating,1,SLG | FTO,SnO2-c,Spiro-MeOTAD,1,Air,Air,100,AM 1.5,FALSE,,,1.173,22.05,0.75,19.39
FALSE,FALSE,FALSE,FALSE,TRUE,FALSE,3,TRUE,FALSE,MAPbI3,MA,MA,na,na,na,1,1,0,0,0,2.17,32.07,8.68,926.3,2.55,Pb,Pb,na,1,1,0,1.19,207.2,110,715.6,2.33,I,I,na,3,3,0,2.2,126.9,295.3,1008.4001,2.66,0.911521131,0.540909091,1.6,FALSE,Composition,1,Spin-coating,1,SLG | FTO,SnO2-c,Spiro-MeOTAD,1,Air,Air,100,AM 1.5,FALSE,,,1.182,22.42,0.77,20.4
FALSE,FALSE,FALSE,FALSE,TRUE,FALSE,3,TRUE,FALSE,MAPbI3,MA,MA,na,na,na,1,1,0,0,0,2.17,32.07,8.68,926.3,2.55,Pb,Pb,na,1,1,0,1.19,207.2,110,715.6,2.33,I,I,na,3,3,0,2.2,126.9,295.3,1008.4001,2.66,0.911521131,0.540909091,1.6,FALSE,Composition,1,Spin-coating,1,SLG | FTO,SnO2-c,Spiro-MeOTAD,1,Air,Air,100,AM 1.5,FALSE,,,1.177,22.96,0.78,21.07
FALSE,FALSE,FALSE,FALSE,TRUE,FALSE,3,TRUE,FALSE,MAPbI3,MA,MA,na,na,na,1,1,0,0,0,2.17,32.07,8.68,926.3,2.55,Pb,Pb,na,1,1,0,1.19,207.2,110,715.6,2.33,I,I,na,3,3,0,2.2,126.9,295.3,1008.4001,2.66,0.911521131,0.540909091,1.6,FALSE,Composition,1,Spin-coating,1,SLG | FTO,SnO2-c,Spiro-MeOTAD,1,Air,Air,100,AM 1.5,FALSE,,,1.174,21.67,0.76,19.33
FALSE,FALSE,FALSE,FALSE,TRUE,FALSE,3,TRUE,FALSE,MAPbI3,MA,MA,na,na,na,1,1,0,0,0,2.17,32.07,8.68,926.3,2.55,Pb,Pb,na,1,1,0,1.19,207.2,110,715.6,2.33,I,I,na,3,3,0,2.2,126.9,295.3,1008.4001,2.66,0.911521131,0.540909091,1.6,FALSE,Composition,1,Spin-coating,1,SLG | FTO,SnO2-c,Spiro-MeOTAD,1,Air,Air,100,AM 1.5,FALSE,,,1.172,21.73,0.77,19.61
FALSE,FALSE,FALSE,FALSE,TRUE,FALSE,3,TRUE,FALSE,MAPbI3,MA,MA,na,na,na,1,1,0,0,0,2.17,32.07,8.68,926.3,2.55,Pb,Pb,na,1,1,0,1.19,207.2,110,715.6,2.33,I,I,na,3,3,0,2.2,126.9,295.3,1008.4001,2.66,0.911521131,0.540909091,1.6,FALSE,Composition,1,Spin-coating,1,SLG | FTO,SnO2-c,Spiro-MeOTAD,1,Air,Air,100,AM 1.5,FALSE,,,1.174,21.86,0.76,19.5
FALSE,FALSE,FALSE,FALSE,TRUE,FALSE,3,TRUE,FALSE,MAPbI3,MA,MA,na,na,na,1,1,0,0,0,2.17,32.07,8.68,926.3,2.55,Pb,Pb,na,1,1,0,1.19,207.2,110,715.6,2.33,I,I,na,3,3,0,2.2,126.9,295.3,1008.4001,2.66,0.911521131,0.540909091,1.6,FALSE,Composition,1,Spin-coating,1,SLG | FTO,SnO2-c,Spiro-MeOTAD,1,Air,Air,100,AM 1.5,FALSE,,,1.172,21.9,0.73,18.73
FALSE,FALSE,FALSE,FALSE,TRUE,FALSE,3,TRUE,FALSE,MAPbI3,MA,MA,na,na,na,1,1,0,0,0,2.17,32.07,8.68,926.3,2.55,Pb,Pb,na,1,1,0,1.19,207.2,110,715.6,2.33,I,I,na,3,3,0,2.2,126.9,295.3,1008.4001,2.66,0.911521131,0.540909091,1.6,FALSE,Composition,1,Spin-coating,1,SLG | FTO,TiO2-c | TiO2-mp,Spiro-MeOTAD,1,N2,N2,100,AM 1.5,FALSE,,20,1.1,20.6,0.76,17.3
FALSE,FALSE,FALSE,FALSE,TRUE,FALSE,3,TRUE,FALSE,MAPbI3,MA,MA,na,na,na,1,1,0,0,0,2.17,32.07,8.68,926.3,2.55,Pb,Pb,na,1,1,0,1.19,207.2,110,715.6,2.33,I,I,na,3,3,0,2.2,126.9,295.3,1008.4001,2.66,0.911521131,0.540909091,1.61,FALSE,,1,Spin-coating,1,SLG | FTO,TiO2-c | TiO2-mp,Spiro-MeOTAD,1,Air,Dry air,100,AM 1.5,FALSE,,125,0.96,20.98,0.5,9.92
FALSE,FALSE,FALSE,FALSE,TRUE,FALSE,3,TRUE,FALSE,MAPbBr0.75I2.25,MA,MA,na,na,na,1,1,0,0,0,2.17,32.07,8.68,926.3,2.55,Pb,Pb,na,1,1,0,1.19,207.2,110,715.6,2.33,Br; I,Br, I,0.75; 2.25,0.75,2.25,2.14,115.15,302.625,1041.275,2.735,0.915204272,0.556074766,1.67,FALSE,,1,Spin-coating,1,SLG | FTO,TiO2-c | TiO2-mp,Spiro-MeOTAD,1,Air,Dry air,100,AM 1.5,FALSE,,125,0.88,12.87,0.5,5.73
FALSE,FALSE,FALSE,FALSE,TRUE,FALSE,3,TRUE,FALSE,MAPbBr2.25I0.75,MA,MA,na,na,na,1,1,0,0,0,2.17,32.07,8.68,926.3,2.55,Pb,Pb,na,1,1,0,1.19,207.2,110,715.6,2.33,Br; I,Br, I,2.25; 0.75,2.25,0.75,2.02,91.65,317.275,1107.025,2.885,0.922983618,0.589108911,1.67,FALSE,,1,Spin-coating,1,SLG | FTO,TiO2-c | TiO2-mp,Spiro-MeOTAD,1,Air,Dry air,100,AM 1.5,FALSE,,125,0.74,6.11,0.32,1.46
FALSE,FALSE,FALSE,FALSE,TRUE,FALSE,3,TRUE,FALSE,MAPbBr3,MA,MA,na,na,na,1,1,0,0,0,2.17,32.07,8.68,926.3,2.55,Pb,Pb,na,1,1,0,1.19,207.2,110,715.6,2.33,Br,Br,na,3,3,0,1.96,79.9,324.6,1139.9,2.96,0.927095558,0.607142857,2.3,FALSE,,1,Spin-coating,1,SLG | FTO,TiO2-c | TiO2-mp,Spiro-MeOTAD,1,Air,Dry air,100,AM 1.5,FALSE,,125,1.1,2.88,0.43,2.02
FALSE,FALSE,FALSE,FALSE,TRUE,FALSE,3,TRUE,FALSE,FA0.85MA0.15PbBr0.45I2.55,FA; MA,FA, MA,na,na,0.85; 0.15,0.85,0.15,0,0,2.476,43.111504,8.612,860.68,2.567,Pb,Pb,na,1,1,0,1.19,207.2,110,715.6,2.33,Br; I,Br, I,0.45; 2.55,0.45,2.55,2.164,119.85,299.69498,1028.125,2.705,0.978227628,0.549907579,,FALSE,,1,Spin-coating,1,SLG | FTO,TiO2-c,PTAA,1,Air,Air,100,AM 1.5,FALSE,,50,1.07,22.59,0.73,17.75
FALSE,FALSE,FALSE,FALSE,TRUE,FALSE,3,TRUE,FALSE,MAPbI3,MA,MA,na,na,na,1,1,0,0,0,2.17,32.07,8.68,926.3,2.55,Pb,Pb,na,1,1,0,1.19,207.2,110,715.6,2.33,I,I,na,3,3,0,2.2,126.9,295.3,1008.4001,2.66,0.911521131,0.540909091,1.6,FALSE,Composition,1,Spin-coating,1,SLG | FTO,TiO2-c | TiO2-mp,Spiro-MeOTAD,1,Air,Air,100,AM 1.5,FALSE,,20,0.35,7.24,0.47,1.17
FALSE,FALSE,FALSE,FALSE,TRUE,FALSE,3,TRUE,FALSE,MAPbI3,MA,MA,na,na,na,1,1,0,0,0,2.17,32.07,8.68,926.3,2.55,Pb,Pb,na,1,1,0,1.19,207.2,110,715.6,2.33,I,I,na,3,3,0,2.2,126.9,295.3,1008.4001,2.66,0.911521131,0.540909091,1.6,FALSE,Composition,1,Spin-coating,1,SLG | FTO,TiO2-c | TiO2-mp,PEDOT:PSS,1,Air,Air,100,AM 1.5,FALSE,,20,0.77,17.89,0.61,8.39
FALSE,FALSE,FALSE,FALSE,TRUE,FALSE,3,TRUE,FALSE,MAPbI3,MA,MA,na,na,na,1,1,0,0,0,2.17,32.07,8.68,926.3,2.55,Pb,Pb,na,1,1,0,1.19,207.2,110,715.6,2.33,I,I,na,3,3,0,2.2,126.9,295.3,1008.4001,2.66,0.911521131,0.540909091,1.6,FALSE,Composition,1,Spin-coating,1,SLG | FTO,TiO2-c,Spiro-MeOTAD,1,Air,Air,100,AM 1.5,FALSE,,10,0.974,19.3,0.65,12.25
FALSE,FALSE,FALSE,FALSE,TRUE,FALSE,3,TRUE,FALSE,MAPbI3,MA,MA,na,na,na,1,1,0,0,0,2.17,32.07,8.68,926.3,2.55,Pb,Pb,na,1,1,0,1.19,207.2,110,715.6,2.33,I,I,na,3,3,0,2.2,126.9,295.3,1008.4001,2.66,0.911521131,0.540909091,1.6,FALSE,Composition,1,Spin-coating,1,SLG | FTO,TiO2-c,Spiro-MeOTAD,1,Air,Air,100,AM 1.5,FALSE,,10,1.001,19.03,0.72,13.64
FALSE,FALSE,FALSE,FALSE,TRUE,FALSE,3,TRUE,FALSE,MAPbI3,MA,MA,na,na,na,1,1,0,0,0,2.17,32.07,8.68,926.3,2.55,Pb,Pb,na,1,1,0,1.19,207.2,110,715.6,2.33,I,I,na,3,3,0,2.2,126.9,295.3,1008.4001,2.66,0.911521131,0.540909091,1.6,FALSE,Composition,1,Spin-coating,1,SLG | FTO,TiO2-c,Spiro-MeOTAD,1,Air,Air,100,AM 1.5,FALSE,,10,1.024,19.35,0.76,15.06
FALSE,FALSE,FALSE,FALSE,TRUE,FALSE,3,TRUE,FALSE,MAPbI3,MA,MA,na,na,na,1,1,0,0,0,2.17,32.07,8.68,926.3,2.55,Pb,Pb,na,1,1,0,1.19,207.2,110,715.6,2.33,I,I,na,3,3,0,2.2,126.9,295.3,1008.4001,2.66,0.911521131,0.540909091,1.6,FALSE,Composition,1,Spin-coating,1,SLG | FTO,TiO2-c,Spiro-MeOTAD,1,Air,Air,100,AM 1.5,FALSE,,10,1.011,19.54,0.66,13.1
FALSE,FALSE,FALSE,FALSE,TRUE,FALSE,3,TRUE,FALSE,MAPbI3,MA,MA,na,na,na,1,1,0,0,0,2.17,32.07,8.68,926.3,2.55,Pb,Pb,na,1,1,0,1.19,207.2,110,715.6,2.33,I,I,na,3,3,0,2.2,126.9,295.3,1008.4001,2.66,0.911521131,0.540909091,1.6,FALSE,Composition,1,Spin-coating,1,SLG | FTO,TiO2-c,Spiro-MeOTAD,1,Air,Air,100,AM 1.5,FALSE,,10,1.019,19.42,0.71,14.05
FALSE,FALSE,FALSE,FALSE,TRUE,FALSE,3,TRUE,FALSE,MAPbI3,MA,MA,na,na,na,1,1,0,0,0,2.17,32.07,8.68,926.3,2.55,Pb,Pb,na,1,1,0,1.19,207.2,110,715.6,2.33,I,I,na,3,3,0,2.2,126.9,295.3,1008.4001,2.66,0.911521131,0.540909091,1.6,FALSE,Composition,1,Spin-coating,1,SLG | FTO,TiO2-c,Spiro-MeOTAD,1,Air,Air,100,AM 1.5,FALSE,,10,1.02,19.32,0.65,12.79
FALSE,FALSE,FALSE,FALSE,TRUE,FALSE,3,TRUE,FALSE,MAPbI3,MA,MA,na,na,na,1,1,0,0,0,2.17,32.07,8.68,926.3,2.55,Pb,Pb,na,1,1,0,1.19,207.2,110,715.6,2.33,I,I,na,3,3,0,2.2,126.9,295.3,1008.4001,2.66,0.911521131,0.540909091,1.59,FALSE,,1,Spin-coating,1,SLG | FTO,SnO2-c,Spiro-MeOTAD,1,Air,Air,100,AM 1.5,FALSE,,,1.15,22.64,0.748,19.47
FALSE,FALSE,FALSE,FALSE,TRUE,FALSE,3,TRUE,FALSE,MAPbI3,MA,MA,na,na,na,1,1,0,0,0,2.17,32.07,8.68,926.3,2.55,Pb,Pb,na,1,1,0,1.19,207.2,110,715.6,2.33,I,I,na,3,3,0,2.2,126.9,295.3,1008.4001,2.66,0.911521131,0.540909091,1.6,FALSE,,1,Spin-coating,1,SLG | FTO,SnO2-c,Spiro-MeOTAD,1,Air,Air,100,AM 1.5,FALSE,,,1.16,22.62,0.777,20.38
FALSE,FALSE,FALSE,FALSE,TRUE,FALSE,3,TRUE,FALSE,MAPbI3,MA,MA,na,na,na,1,1,0,0,0,2.17,32.07,8.68,926.3,2.55,Pb,Pb,na,1,1,0,1.19,207.2,110,715.6,2.33,I,I,na,3,3,0,2.2,126.9,295.3,1008.4001,2.66,0.911521131,0.540909091,1.61,FALSE,,1,Spin-coating,1,SLG | FTO,SnO2-c,Spiro-MeOTAD,1,Air,Air,100,AM 1.5,FALSE,,,1.16,22.61,0.758,19.88
FALSE,FALSE,FALSE,FALSE,TRUE,FALSE,3,TRUE,FALSE,FA0.83MA0.17PbBr0.51I2.49,FA; MA,FA, MA,na,na,0.83; 0.17,0.83,0.17,0,0,2.4688,42.8517,8.6136,862.224,2.5665998,Pb,Pb,na,1,1,0,1.19,207.2,110,715.6,2.33,Br; I,Br, I,0.51; 2.49,0.51,2.49,2.1592,118.91,300.281,1030.755,2.7110002,0.977096078,0.551130048,,FALSE,,1,Spin-coating,1,SLG | FTO,TiO2-c | TiO2-mp,Spiro-MeOTAD,1,Air,Air,100,AM 1.5,FALSE,,125,0.96,21.39,0.631,13.26
FALSE,FALSE,FALSE,FALSE,TRUE,FALSE,3,TRUE,FALSE,FA0.83MA0.17PbBr0.51I2.49,FA; MA,FA, MA,na,na,0.83; 0.17,0.83,0.17,0,0,2.4688,42.8517,8.6136,862.224,2.5665998,Pb,Pb,na,1,1,0,1.19,207.2,110,715.6,2.33,Br; I,Br, I,0.51; 2.49,0.51,2.49,2.1592,118.91,300.281,1030.755,2.7110002,0.977096078,0.551130048,,FALSE,,1,Spin-coating,1,SLG | FTO,TiO2-c | TiO2-mp,Spiro-MeOTAD,1,Air,Air,100,AM 1.5,FALSE,,125,1.11,23.1,0.726,18.85
FALSE,FALSE,FALSE,FALSE,TRUE,FALSE,3,TRUE,FALSE,MAPbI3,MA,MA,na,na,na,1,1,0,0,0,2.17,32.07,8.68,926.3,2.55,Pb,Pb,na,1,1,0,1.19,207.2,110,715.6,2.33,I,I,na,3,3,0,2.2,126.9,295.3,1008.4001,2.66,0.911521131,0.540909091,1.6,FALSE,Composition,1,Spin-coating,1,SLG | FTO,TiO2-c | TiO2-mp,Spiro-MeOTAD,1,Air,Air,100,AM 1.5,FALSE,,,1.07,19.6,0.763,16
FALSE,FALSE,FALSE,FALSE,TRUE,FALSE,3,TRUE,FALSE,MAPbI3,MA,MA,na,na,na,1,1,0,0,0,2.17,32.07,8.68,926.3,2.55,Pb,Pb,na,1,1,0,1.19,207.2,110,715.6,2.33,I,I,na,3,3,0,2.2,126.9,295.3,1008.4001,2.66,0.911521131,0.540909091,1.6,FALSE,Composition,1,Spin-coating,1,SLG | FTO,TiO2-c | TiO2-mp,Spiro-MeOTAD,1,Air,Air,100,AM 1.5,FALSE,,,1.13,22.1,0.802,20.02
FALSE,FALSE,FALSE,FALSE,TRUE,FALSE,3,TRUE,FALSE,Cs0.125FA0.875PbBr0.375I2.625,Cs; FA,Cs, FA,na,na,0.125; 0.875,0.125,0.875,0,0,2.4312499,56.041252,13.21125,789.925,2.3475,Pb,Pb,na,1,1,0,1.19,207.2,110,715.6,2.33,Br; I,Br, I,0.375; 2.625,0.375,2.625,2.17,121.025,298.9625,1024.8375,2.6975,0.968325895,0.548387097,1.57,FALSE,,1,Spin-coating,1,SLG | FTO,TiO2-c | TiO2-mp,Spiro-MeOTAD,1,Air,Air,100,AM 1.5,FALSE,,130,1.075,21.66,0.774,18.02
FALSE,FALSE,FALSE,FALSE,TRUE,FALSE,3,TRUE,FALSE,Cs0.125FA0.875PbBr0.375I2.625,Cs; FA,Cs, FA,na,na,0.125; 0.875,0.125,0.875,0,0,2.4312499,56.041252,13.21125,789.925,2.3475,Pb,Pb,na,1,1,0,1.19,207.2,110,715.6,2.33,Br; I,Br, I,0.375; 2.625,0.375,2.625,2.17,121.025,298.9625,1024.8375,2.6975,0.968325895,0.548387097,1.57,FALSE,,1,Spin-coating,1,SLG | FTO,TiO2-c | TiO2-mp,Spiro-MeOTAD,1,Air,Air,100,AM 1.5,FALSE,,130,1.079,21.73,0.771,18.07
FALSE,FALSE,FALSE,FALSE,TRUE,FALSE,3,TRUE,FALSE,Cs0.125FA0.875PbBr0.375I2.625,Cs; FA,Cs, FA,na,na,0.125; 0.875,0.125,0.875,0,0,2.4312499,56.041252,13.21125,789.925,2.3475,Pb,Pb,na,1,1,0,1.19,207.2,110,715.6,2.33,Br; I,Br, I,0.375; 2.625,0.375,2.625,2.17,121.025,298.9625,1024.8375,2.6975,0.968325895,0.548387097,1.57,FALSE,,1,Spin-coating,1,SLG | FTO,TiO2-c | TiO2-mp,Spiro-MeOTAD,1,Air,Air,100,AM 1.5,FALSE,,130,1.094,21.55,0.773,18.22
FALSE,FALSE,FALSE,FALSE,TRUE,FALSE,3,TRUE,FALSE,Cs0.125FA0.875PbBr0.375I2.625,Cs; FA,Cs, FA,na,na,0.125; 0.875,0.125,0.875,0,0,2.4312499,56.041252,13.21125,789.925,2.3475,Pb,Pb,na,1,1,0,1.19,207.2,110,715.6,2.33,Br; I,Br, I,0.375; 2.625,0.375,2.625,2.17,121.025,298.9625,1024.8375,2.6975,0.968325895,0.548387097,1.57,FALSE,,1,Spin-coating,1,SLG | FTO,TiO2-c | TiO2-mp,Spiro-MeOTAD,1,Air,Air,100,AM 1.5,FALSE,,130,1.102,21.6,0.765,18.2
FALSE,FALSE,FALSE,FALSE,TRUE,FALSE,3,TRUE,FALSE,Cs0.125FA0.875PbBr0.375I2.625,Cs; FA,Cs, FA,na,na,0.125; 0.875,0.125,0.875,0,0,2.4312499,56.041252,13.21125,789.925,2.3475,Pb,Pb,na,1,1,0,1.19,207.2,110,715.6,2.33,Br; I,Br, I,0.375; 2.625,0.375,2.625,2.17,121.025,298.9625,1024.8375,2.6975,0.968325895,0.548387097,1.57,FALSE,,1,Spin-coating,1,SLG | FTO,TiO2-c | TiO2-mp,Spiro-MeOTAD,1,Air,Air,100,AM 1.5,FALSE,,130,1.107,21.8,0.764,18.43
FALSE,FALSE,FALSE,FALSE,TRUE,FALSE,3,TRUE,FALSE,Cs0.125FA0.875PbBr0.375I2.625,Cs; FA,Cs, FA,na,na,0.125; 0.875,0.125,0.875,0,0,2.4312499,56.041252,13.21125,789.925,2.3475,Pb,Pb,na,1,1,0,1.19,207.2,110,715.6,2.33,Br; I,Br, I,0.375; 2.625,0.375,2.625,2.17,121.025,298.9625,1024.8375,2.6975,0.968325895,0.548387097,1.57,FALSE,,1,Spin-coating,1,SLG | FTO,TiO2-c | TiO2-mp,Spiro-MeOTAD,1,Air,Air,100,AM 1.5,FALSE,,130,1.097,21.35,0.769,17.9
FALSE,FALSE,FALSE,FALSE,TRUE,FALSE,3,TRUE,FALSE,Cs0.125FA0.875PbBr0.375I2.625,Cs; FA,Cs, FA,na,na,0.125; 0.875,0.125,0.875,0,0,2.4312499,56.041252,13.21125,789.925,2.3475,Pb,Pb,na,1,1,0,1.19,207.2,110,715.6,2.33,Br; I,Br, I,0.375; 2.625,0.375,2.625,2.17,121.025,298.9625,1024.8375,2.6975,0.968325895,0.548387097,1.57,FALSE,,1,Spin-coating,1,SLG | FTO,TiO2-c | TiO2-mp,Spiro-MeOTAD,1,Air,Air,100,AM 1.5,FALSE,,130,1.106,21.47,0.753,17.87
FALSE,FALSE,FALSE,FALSE,TRUE,FALSE,3,TRUE,FALSE,MAPbI3,MA,MA,na,na,na,1,1,0,0,0,2.17,32.07,8.68,926.3,2.55,Pb,Pb,na,1,1,0,1.19,207.2,110,715.6,2.33,I,I,na,3,3,0,2.2,126.9,295.3,1008.4001,2.66,0.911521131,0.540909091,1.58,FALSE,,1,Spin-coating,1,SLG | FTO,PCBM-60 | BCP,NiO-c,1,Air,Dry air,100,AM 1.5,FALSE,,,0.91,12.75,0.67,7.84
FALSE,FALSE,FALSE,FALSE,TRUE,FALSE,3,TRUE,FALSE,MAPbI3,MA,MA,na,na,na,1,1,0,0,0,2.17,32.07,8.68,926.3,2.55,Pb,Pb,na,1,1,0,1.19,207.2,110,715.6,2.33,I,I,na,3,3,0,2.2,126.9,295.3,1008.4001,2.66,0.911521131,0.540909091,1.58,FALSE,,1,Spin-coating,1,SLG | FTO,PCBM-60 | BCP,NiO-c,1,Air,Dry air,100,AM 1.5,FALSE,,,0.96,13.95,0.67,9.08
