Repository: rxhernandez/NestedAE

jacobsson2021dataset.csv is the file taken from the following paper :

Jacobsson, T. J.; Hultqvist, A.; García-Fernández, A.; Anand, A.; Al-Ashouri, A.; Hagfeldt, A.; Crovetto, A.; Abate, A.; Ricciardulli, A. G.; Vijayan, A.; Kulkarni, A.; Anderson, A. Y.; Darwich, B. P.; Yang, B.; Coles, B. L.; Perini, C. A. R.; Rehermann, C.; Ramirez, D.; Fairen-Jimenez, D.; Di Girolamo, D.; Jia, D.; Avila, E.; Juarez-Perez, E. J.; Baumann, F.; Mathies, F.; González, G. S. A.; Boschloo, G.; Nasti, G.; Paramasivam, G.; Martínez-Denegri, G.; Näsström, H.; Michaels, H.; Köbler, H.; Wu, H.; Benesperi, I.; Dar, M. I.; Bayrak Pehlivan, I.; Gould, I. E.; Vagott, J.

File: datasets/PSC_efficiencies/PSC_efficiencies_dataset.csv (part 12 of 19)
Perovskite_single_crystal,Perovskite_dimension_0D,Perovskite_dimension_2D,Perovskite_dimension_2D3D_mixture,Perovskite_dimension_3D,Perovskite_dimension_3D_with_2D_capping_layer,Perovskite_dimension_list_of_layers,Perovskite_composition_perovskite_ABC3_structure,Perovskite_composition_perovskite_inspired_structure,Perovskite_composition_long_form,Perovskite_composition_a_ions,a_1,a_2,a_3,a_4,Perovskite_composition_a_ions_coefficients,a_1_coeff,a_2_coeff,a_3_coeff,a_4_coeff,A_ion_rad,A_at_wt,A_EA,A_IE,A_En,Perovskite_composition_b_ions,b_1,b_2,Perovskite_composition_b_ions_coefficients,b_1_coeff,b_2_coeff,B_ion_rad,B_at_wt,B_EA,B_IE,B_En,Perovskite_composition_c_ions,c_1,c_2,Perovskite_composition_c_ions_coefficients,c_1_coeff,c_2_coeff,X_ion_rad,X_atom_wt,X_EA,X_IE,X_En,Tolerance Factor,Octahedral Factor,Perovskite_band_gap,Perovskite_band_gap_graded,Perovskite_band_gap_estimation_basis,Perovskite_deposition_number_of_deposition_steps,Perovskite_deposition_procedure,Perovskite_deposition_quenching_induced_crystallisation,Substrate_stack_sequence,ETL_stack_sequence,HTL_stack_sequence,JV_average_over_n_number_of_cells,Air or N2,JV_test_atmosphere,JV_light_intensity,JV_light_spectra,JV_light_masked_cell,JV_test_temperature,JV_scan_speed,JV_reverse_scan_Voc,JV_reverse_scan_Jsc,JV_reverse_scan_FF,JV_reverse_scan_PCE
FALSE,FALSE,FALSE,FALSE,TRUE,FALSE,3,TRUE,FALSE,MAPbI3,MA,MA,na,na,na,1,1,0,0,0,2.17,32.07,8.68,926.3,2.55,Pb,Pb,na,1,1,0,1.19,207.2,110,715.6,2.33,I,I,na,3,3,0,2.2,126.9,295.3,1008.4001,2.66,0.911521131,0.540909091,1.58,FALSE,,1,Spin-coating,1,SLG | FTO,PCBM-60 | BCP,NiO-c,1,Air,Dry air,100,AM 1.5,FALSE,,,0.95,15.39,0.68,9.97
FALSE,FALSE,FALSE,FALSE,TRUE,FALSE,3,TRUE,FALSE,MAPbI3,MA,MA,na,na,na,1,1,0,0,0,2.17,32.07,8.68,926.3,2.55,Pb,Pb,na,1,1,0,1.19,207.2,110,715.6,2.33,I,I,na,3,3,0,2.2,126.9,295.3,1008.4001,2.66,0.911521131,0.540909091,1.58,FALSE,,1,Spin-coating,1,SLG | FTO,PCBM-60 | BCP,NiO-c,1,Air,Dry air,100,AM 1.5,FALSE,,,0.98,17.92,0.65,11.45
FALSE,FALSE,FALSE,FALSE,TRUE,FALSE,3,TRUE,FALSE,MAPbI3,MA,MA,na,na,na,1,1,0,0,0,2.17,32.07,8.68,926.3,2.55,Pb,Pb,na,1,1,0,1.19,207.2,110,715.6,2.33,I,I,na,3,3,0,2.2,126.9,295.3,1008.4001,2.66,0.911521131,0.540909091,1.58,FALSE,,1,Spin-coating,1,SLG | FTO,PCBM-60 | BCP,NiO-c,1,Air,Dry air,100,AM 1.5,FALSE,,,0.92,13.55,0.67,8.35
FALSE,FALSE,FALSE,FALSE,TRUE,FALSE,3,TRUE,FALSE,MAPbI3,MA,MA,na,na,na,1,1,0,0,0,2.17,32.07,8.68,926.3,2.55,Pb,Pb,na,1,1,0,1.19,207.2,110,715.6,2.33,I,I,na,3,3,0,2.2,126.9,295.3,1008.4001,2.66,0.911521131,0.540909091,1.6,FALSE,Composition,1,Spin-coating,1,SLG | ITO,PCBM-60,PEDOT:PSS,1,Air,Air,100,AM 1.5,FALSE,,,0.92,15.29,0.71,10.96
FALSE,FALSE,FALSE,FALSE,TRUE,FALSE,3,TRUE,FALSE,MAPbI3,MA,MA,na,na,na,1,1,0,0,0,2.17,32.07,8.68,926.3,2.55,Pb,Pb,na,1,1,0,1.19,207.2,110,715.6,2.33,I,I,na,3,3,0,2.2,126.9,295.3,1008.4001,2.66,0.911521131,0.540909091,1.6,FALSE,Composition,1,Spin-coating,1,SLG | ITO,PCBM-60,PEDOT:PSS,1,Air,Air,100,AM 1.5,FALSE,,,0.97,21.76,0.81,17.09
FALSE,FALSE,FALSE,FALSE,TRUE,FALSE,3,TRUE,FALSE,MAPbI3,MA,MA,na,na,na,1,1,0,0,0,2.17,32.07,8.68,926.3,2.55,Pb,Pb,na,1,1,0,1.19,207.2,110,715.6,2.33,I,I,na,3,3,0,2.2,126.9,295.3,1008.4001,2.66,0.911521131,0.540909091,1.6,FALSE,Composition,1,Spin-coating,1,SLG | ITO,PCBM-60,PEDOT:PSS,1,Air,Air,100,AM 1.5,FALSE,,,0.96,21.79,0.82,17.15
FALSE,FALSE,FALSE,FALSE,TRUE,FALSE,3,TRUE,FALSE,FASnI3,FA,FA,na,na,na,1,1,0,0,0,2.53,45.06,8.6,849.1,2.57,Sn,Sn,na,1,1,0,1.15,118.71,121,708.6,1.96,I,I,na,3,3,0,2.2,126.9,295.3,1008.4001,2.66,0.99839256,0.522727273,1.41,FALSE,,1,Spin-coating,1,SLG | ITO,PCBM-60,NiO-c,1,Air,Air,100,AM 1.5,FALSE,,,0.3,7.62,0.53,1.21
FALSE,FALSE,FALSE,FALSE,TRUE,FALSE,3,TRUE,FALSE,Cs0.05FA0.79MA0.16PbBr0.51I2.49,Cs; FA; MA,Cs, FA, MA,na,0.05; 0.79; 0.16,0.05,0.79,0.16,0,2.4329,47.3741,10.4573,837.782,2.4778,Pb,Pb,na,1,1,0,1.19,207.2,110,715.6,2.33,Br; I,Br, I,0.51; 2.49,0.51,2.49,2.1592,118.91,300.281,1030.755,2.7110002,0.969516616,0.551130048,,FALSE,,1,Spin-coating,1,SLG | FTO,SnO2-np,Spiro-MeOTAD,1,Air,Air,100,AM 1.5,FALSE,,,1.126,23.3,0.753,19.75
FALSE,FALSE,FALSE,FALSE,TRUE,FALSE,3,TRUE,FALSE,Cs0.05FA0.79MA0.16PbBr0.51I2.49,Cs; FA; MA,Cs, FA, MA,na,0.05; 0.79; 0.16,0.05,0.79,0.16,0,2.4329,47.3741,10.4573,837.782,2.4778,Pb,Pb,na,1,1,0,1.19,207.2,110,715.6,2.33,Br; I,Br, I,0.51; 2.49,0.51,2.49,2.1592,118.91,300.281,1030.755,2.7110002,0.969516616,0.551130048,,FALSE,,1,Spin-coating,1,SLG | FTO,SnO2-np,Spiro-MeOTAD,1,Air,Air,100,AM 1.5,FALSE,,,1.059,22.7,0.682,16.4
FALSE,FALSE,FALSE,FALSE,TRUE,FALSE,3,TRUE,FALSE,Cs0.05FA0.79MA0.16PbBr0.51I2.49,Cs; FA; MA,Cs, FA, MA,na,0.05; 0.79; 0.16,0.05,0.79,0.16,0,2.4329,47.3741,10.4573,837.782,2.4778,Pb,Pb,na,1,1,0,1.19,207.2,110,715.6,2.33,Br; I,Br, I,0.51; 2.49,0.51,2.49,2.1592,118.91,300.281,1030.755,2.7110002,0.969516616,0.551130048,,FALSE,,1,Spin-coating,1,SLG | FTO,SnO2-np,Spiro-MeOTAD,1,Air,Air,100,AM 1.5,FALSE,,,1.037,18.5,0.66,12.7
FALSE,FALSE,FALSE,FALSE,TRUE,FALSE,3,TRUE,FALSE,Cs0.05FA0.79MA0.16PbBr0.51I2.49,Cs; FA; MA,Cs, FA, MA,na,0.05; 0.79; 0.16,0.05,0.79,0.16,0,2.4329,47.3741,10.4573,837.782,2.4778,Pb,Pb,na,1,1,0,1.19,207.2,110,715.6,2.33,Br; I,Br, I,0.51; 2.49,0.51,2.49,2.1592,118.91,300.281,1030.755,2.7110002,0.969516616,0.551130048,,FALSE,,1,Spin-coating,1,SLG | FTO,SnO2-np,Spiro-MeOTAD,1,Air,Air,100,AM 1.5,FALSE,,,0.81,14.3,0.72,8.5
FALSE,FALSE,FALSE,FALSE,TRUE,FALSE,3,TRUE,FALSE,Cs0.05FA0.79MA0.16PbBr0.51I2.49,Cs; FA; MA,Cs, FA, MA,na,0.05; 0.79; 0.16,0.05,0.79,0.16,0,2.4329,47.3741,10.4573,837.782,2.4778,Pb,Pb,na,1,1,0,1.19,207.2,110,715.6,2.33,Br; I,Br, I,0.51; 2.49,0.51,2.49,2.1592,118.91,300.281,1030.755,2.7110002,0.969516616,0.551130048,,FALSE,,1,Spin-coating,1,SLG | FTO,SnO2-np,Spiro-MeOTAD,1,Air,Air,100,AM 1.5,FALSE,,,1.05,22.2,0.64,15.9
FALSE,FALSE,FALSE,FALSE,TRUE,FALSE,3,TRUE,FALSE,Cs0.05FA0.79MA0.16PbBr0.51I2.49,Cs; FA; MA,Cs, FA, MA,na,0.05; 0.79; 0.16,0.05,0.79,0.16,0,2.4329,47.3741,10.4573,837.782,2.4778,Pb,Pb,na,1,1,0,1.19,207.2,110,715.6,2.33,Br; I,Br, I,0.51; 2.49,0.51,2.49,2.1592,118.91,300.281,1030.755,2.7110002,0.969516616,0.551130048,,FALSE,,1,Spin-coating,1,SLG | FTO,SnO2-np,Spiro-MeOTAD,1,Air,Air,100,AM 1.5,FALSE,,,1.06,21.9,0.65,15.6
FALSE,FALSE,FALSE,FALSE,TRUE,FALSE,3,TRUE,FALSE,Cs0.05FA0.79MA0.16PbBr0.51I2.49,Cs; FA; MA,Cs, FA, MA,na,0.05; 0.79; 0.16,0.05,0.79,0.16,0,2.4329,47.3741,10.4573,837.782,2.4778,Pb,Pb,na,1,1,0,1.19,207.2,110,715.6,2.33,Br; I,Br, I,0.51; 2.49,0.51,2.49,2.1592,118.91,300.281,1030.755,2.7110002,0.969516616,0.551130048,,FALSE,,1,Spin-coating,1,SLG | FTO,SnO2-np,Spiro-MeOTAD,1,Air,Air,100,AM 1.5,FALSE,,,1.14,19.4,0.789,17.5
FALSE,FALSE,FALSE,FALSE,TRUE,FALSE,3,TRUE,FALSE,Cs0.05FA0.79MA0.16PbBr0.51I2.49,Cs; FA; MA,Cs, FA, MA,na,0.05; 0.79; 0.16,0.05,0.79,0.16,0,2.4329,47.3741,10.4573,837.782,2.4778,Pb,Pb,na,1,1,0,1.19,207.2,110,715.6,2.33,Br; I,Br, I,0.51; 2.49,0.51,2.49,2.1592,118.91,300.281,1030.755,2.7110002,0.969516616,0.551130048,,FALSE,,1,Spin-coating,1,SLG | FTO,SnO2-np,Spiro-MeOTAD,1,Air,Air,100,AM 1.5,FALSE,,,1.08,17.37,0.75,14.07
FALSE,FALSE,FALSE,FALSE,TRUE,FALSE,3,TRUE,FALSE,MAPbI3,MA,MA,na,na,na,1,1,0,0,0,2.17,32.07,8.68,926.3,2.55,Pb,Pb,na,1,1,0,1.19,207.2,110,715.6,2.33,I,I,na,3,3,0,2.2,126.9,295.3,1008.4001,2.66,0.911521131,0.540909091,1.6,FALSE,Composition,1,Spin-coating,1,SLG | FTO,TiO2-c | TiO2-mp,Spiro-MeOTAD,1,Air,Air,100,AM 1.5,FALSE,,,0.902,23.3,0.702,14.8
FALSE,FALSE,FALSE,FALSE,TRUE,FALSE,3,TRUE,FALSE,Cs0.05FA0.79MA0.16PbBr0.51I2.49,Cs; FA; MA,Cs, FA, MA,na,0.05; 0.79; 0.16,0.05,0.79,0.16,0,2.4329,47.3741,10.4573,837.782,2.4778,Pb,Pb,na,1,1,0,1.19,207.2,110,715.6,2.33,Br; I,Br, I,0.51; 2.49,0.51,2.49,2.1592,118.91,300.281,1030.755,2.7110002,0.969516616,0.551130048,,FALSE,,1,Spin-coating,1,SLG | ITO,SnO2-np,Spiro-MeOTAD,1,Air,Air,100,AM 1.5,FALSE,,,1.08,22.51,0.76,18.54
FALSE,FALSE,FALSE,FALSE,TRUE,FALSE,3,TRUE,FALSE,MAPbI3,MA,MA,na,na,na,1,1,0,0,0,2.17,32.07,8.68,926.3,2.55,Pb,Pb,na,1,1,0,1.19,207.2,110,715.6,2.33,I,I,na,3,3,0,2.2,126.9,295.3,1008.4001,2.66,0.911521131,0.540909091,1.6,FALSE,Composition,1,Spin-coating,1,SLG | FTO,TiO2-c,Spiro-MeOTAD,1,Air,Air,100,AM 1.5,FALSE,,,0.94,16.9,0.3,4.9
FALSE,FALSE,FALSE,FALSE,TRUE,FALSE,3,TRUE,FALSE,FA0.4MA0.6PbBr0.1I2.9,FA; MA,FA, MA,na,na,0.4; 0.6,0.4,0.6,0,0,2.3140001,37.266,8.648001,895.42004,2.558,Pb,Pb,na,1,1,0,1.19,207.2,110,715.6,2.33,Br; I,Br, I,0.1; 2.9,0.1,2.9,2.1920002,125.333336,296.27667,1012.7834,2.67,0.942112117,0.542883162,1.51,FALSE,,1,Spin-coating,1,SLG | FTO,TiO2-c,Spiro-MeOTAD,1,Air,Air,100,AM 1.5,FALSE,,,1.08,21.8,0.72,16.9
FALSE,FALSE,FALSE,FALSE,TRUE,FALSE,3,TRUE,FALSE,MAPbI3,MA,MA,na,na,na,1,1,0,0,0,2.17,32.07,8.68,926.3,2.55,Pb,Pb,na,1,1,0,1.19,207.2,110,715.6,2.33,I,I,na,3,3,0,2.2,126.9,295.3,1008.4001,2.66,0.911521131,0.540909091,1.55,FALSE,,1,Spin-coating,1,SLG | ITO,SnO2-np,Spiro-MeOTAD,1,Air,Air,100,AM 1.5,FALSE,,20,1.07,22.31,0.757,18.08
FALSE,FALSE,FALSE,FALSE,TRUE,FALSE,3,TRUE,FALSE,MAPbI3,MA,MA,na,na,na,1,1,0,0,0,2.17,32.07,8.68,926.3,2.55,Pb,Pb,na,1,1,0,1.19,207.2,110,715.6,2.33,I,I,na,3,3,0,2.2,126.9,295.3,1008.4001,2.66,0.911521131,0.540909091,1.55,FALSE,,1,Spin-coating,1,SLG | ITO,SnO2-np,Spiro-MeOTAD,1,Air,Air,100,AM 1.5,FALSE,,20,1.14,22.97,0.779,20.41
FALSE,FALSE,FALSE,FALSE,TRUE,FALSE,3,TRUE,FALSE,MAPbI3,MA,MA,na,na,na,1,1,0,0,0,2.17,32.07,8.68,926.3,2.55,Pb,Pb,na,1,1,0,1.19,207.2,110,715.6,2.33,I,I,na,3,3,0,2.2,126.9,295.3,1008.4001,2.66,0.911521131,0.540909091,1.55,FALSE,,1,Spin-coating,1,SLG | ITO,SnO2-np,Spiro-MeOTAD,1,Air,Air,100,AM 1.5,FALSE,,20,1.05,22.01,0.675,14.82
FALSE,FALSE,FALSE,FALSE,TRUE,FALSE,3,TRUE,FALSE,MAPbI3,MA,MA,na,na,na,1,1,0,0,0,2.17,32.07,8.68,926.3,2.55,Pb,Pb,na,1,1,0,1.19,207.2,110,715.6,2.33,I,I,na,3,3,0,2.2,126.9,295.3,1008.4001,2.66,0.911521131,0.540909091,1.55,FALSE,,1,Spin-coating,1,SLG | ITO,SnO2-np,Spiro-MeOTAD,1,Air,Air,100,AM 1.5,FALSE,,20,1.05,22.2,0.74,17.52
FALSE,FALSE,FALSE,FALSE,TRUE,FALSE,3,TRUE,FALSE,MAPbI3,MA,MA,na,na,na,1,1,0,0,0,2.17,32.07,8.68,926.3,2.55,Pb,Pb,na,1,1,0,1.19,207.2,110,715.6,2.33,I,I,na,3,3,0,2.2,126.9,295.3,1008.4001,2.66,0.911521131,0.540909091,1.55,FALSE,,1,Spin-coating,1,SLG | ITO,SnO2-np,Spiro-MeOTAD,1,Air,Air,100,AM 1.5,FALSE,,20,1.06,22.84,0.754,18.26
FALSE,FALSE,FALSE,FALSE,TRUE,FALSE,3,TRUE,FALSE,MAPbI3,MA,MA,na,na,na,1,1,0,0,0,2.17,32.07,8.68,926.3,2.55,Pb,Pb,na,1,1,0,1.19,207.2,110,715.6,2.33,I,I,na,3,3,0,2.2,126.9,295.3,1008.4001,2.66,0.911521131,0.540909091,1.55,FALSE,,1,Spin-coating,1,SLG | ITO,SnO2-np,Spiro-MeOTAD,1,Air,Air,100,AM 1.5,FALSE,,20,1.1,22.88,0.776,19.52
FALSE,FALSE,FALSE,FALSE,TRUE,FALSE,3,TRUE,FALSE,MAPbI3,MA,MA,na,na,na,1,1,0,0,0,2.17,32.07,8.68,926.3,2.55,Pb,Pb,na,1,1,0,1.19,207.2,110,715.6,2.33,I,I,na,3,3,0,2.2,126.9,295.3,1008.4001,2.66,0.911521131,0.540909091,1.55,FALSE,,1,Spin-coating,1,SLG | ITO,SnO2-np,Spiro-MeOTAD,1,Air,Air,100,AM 1.5,FALSE,,20,1.09,22.29,0.77,18.71
FALSE,FALSE,FALSE,FALSE,TRUE,FALSE,3,TRUE,FALSE,MAPbI3,MA,MA,na,na,na,1,1,0,0,0,2.17,32.07,8.68,926.3,2.55,Pb,Pb,na,1,1,0,1.19,207.2,110,715.6,2.33,I,I,na,3,3,0,2.2,126.9,295.3,1008.4001,2.66,0.911521131,0.540909091,1.62,FALSE,,1,Spin-coating,1,SLG | FTO,PCBM-60 | BCP,NiO-c,1,Air,Air,100,AM 1.5,FALSE,,100,1.01,21.69,0.78,17.32
FALSE,FALSE,FALSE,FALSE,TRUE,FALSE,3,TRUE,FALSE,MAPbI3,MA,MA,na,na,na,1,1,0,0,0,2.17,32.07,8.68,926.3,2.55,Pb,Pb,na,1,1,0,1.19,207.2,110,715.6,2.33,I,I,na,3,3,0,2.2,126.9,295.3,1008.4001,2.66,0.911521131,0.540909091,1.62,FALSE,,1,Spin-coating,1,SLG | FTO,PCBM-60 | BCP,NiO-c,1,Air,Air,100,AM 1.5,FALSE,,100,1.05,23.34,0.724,17.74
FALSE,FALSE,FALSE,FALSE,TRUE,FALSE,3,TRUE,FALSE,MAPbI3,MA,MA,na,na,na,1,1,0,0,0,2.17,32.07,8.68,926.3,2.55,Pb,Pb,na,1,1,0,1.19,207.2,110,715.6,2.33,I,I,na,3,3,0,2.2,126.9,295.3,1008.4001,2.66,0.911521131,0.540909091,1.62,FALSE,,1,Spin-coating,1,SLG | FTO,PCBM-60 | BCP,NiO-c,1,Air,Air,100,AM 1.5,FALSE,,100,1.11,23.39,0.756,19.67
FALSE,FALSE,FALSE,FALSE,TRUE,FALSE,3,TRUE,FALSE,MAPbI3,MA,MA,na,na,na,1,1,0,0,0,2.17,32.07,8.68,926.3,2.55,Pb,Pb,na,1,1,0,1.19,207.2,110,715.6,2.33,I,I,na,3,3,0,2.2,126.9,295.3,1008.4001,2.66,0.911521131,0.540909091,1.62,FALSE,,1,Spin-coating,1,SLG | FTO,PCBM-60 | BCP,NiO-c,1,Air,Air,100,AM 1.5,FALSE,,100,1.08,23.41,0.755,19.11
FALSE,FALSE,FALSE,FALSE,TRUE,FALSE,3,TRUE,FALSE,MAPbI3,MA,MA,na,na,na,1,1,0,0,0,2.17,32.07,8.68,926.3,2.55,Pb,Pb,na,1,1,0,1.19,207.2,110,715.6,2.33,I,I,na,3,3,0,2.2,126.9,295.3,1008.4001,2.66,0.911521131,0.540909091,1.62,FALSE,,1,Spin-coating,1,SLG | FTO,PCBM-60 | BCP,NiO-c,1,Air,Air,100,AM 1.5,FALSE,,100,1.08,23.09,0.741,18.49
FALSE,FALSE,FALSE,FALSE,TRUE,FALSE,3,TRUE,FALSE,MAPbI3,MA,MA,na,na,na,1,1,0,0,0,2.17,32.07,8.68,926.3,2.55,Pb,Pb,na,1,1,0,1.19,207.2,110,715.6,2.33,I,I,na,3,3,0,2.2,126.9,295.3,1008.4001,2.66,0.911521131,0.540909091,1.62,FALSE,,1,Spin-coating,1,SLG | FTO,PCBM-60 | BCP,NiO-c,1,Air,Air,100,AM 1.5,FALSE,,100,1.06,22.19,0.785,18.42
FALSE,FALSE,FALSE,FALSE,TRUE,FALSE,3,TRUE,FALSE,MAPbI3,MA,MA,na,na,na,1,1,0,0,0,2.17,32.07,8.68,926.3,2.55,Pb,Pb,na,1,1,0,1.19,207.2,110,715.6,2.33,I,I,na,3,3,0,2.2,126.9,295.3,1008.4001,2.66,0.911521131,0.540909091,1.62,FALSE,,1,Spin-coating,1,SLG | FTO,PCBM-60 | BCP,NiO-c,1,Air,Air,100,AM 1.5,FALSE,,100,1.14,23.71,0.804,21.74
FALSE,FALSE,FALSE,FALSE,TRUE,FALSE,3,TRUE,FALSE,MAPbI3,MA,MA,na,na,na,1,1,0,0,0,2.17,32.07,8.68,926.3,2.55,Pb,Pb,na,1,1,0,1.19,207.2,110,715.6,2.33,I,I,na,3,3,0,2.2,126.9,295.3,1008.4001,2.66,0.911521131,0.540909091,1.6,FALSE,Composition,1,Spin-coating,1,SLG | ITO,SnO2-np,Spiro-MeOTAD,1,Air,Air,100,AM 1.5,FALSE,,,1.01,21.3,0.703,16.47
FALSE,FALSE,FALSE,FALSE,TRUE,FALSE,3,TRUE,FALSE,MAPbI3,MA,MA,na,na,na,1,1,0,0,0,2.17,32.07,8.68,926.3,2.55,Pb,Pb,na,1,1,0,1.19,207.2,110,715.6,2.33,I,I,na,3,3,0,2.2,126.9,295.3,1008.4001,2.66,0.911521131,0.540909091,1.6,FALSE,Composition,1,Spin-coating,1,SLG | ITO,SnO2-np,Spiro-MeOTAD,1,Air,Air,100,AM 1.5,FALSE,,,1.097,21.4,0.686,16.14
FALSE,FALSE,FALSE,FALSE,TRUE,FALSE,3,TRUE,FALSE,MAPbI3,MA,MA,na,na,na,1,1,0,0,0,2.17,32.07,8.68,926.3,2.55,Pb,Pb,na,1,1,0,1.19,207.2,110,715.6,2.33,I,I,na,3,3,0,2.2,126.9,295.3,1008.4001,2.66,0.911521131,0.540909091,1.6,FALSE,Composition,1,Spin-coating,1,SLG | ITO,SnO2-np,Spiro-MeOTAD,1,Air,Air,100,AM 1.5,FALSE,,,1.071,20.9,0.669,15.01
FALSE,FALSE,FALSE,FALSE,TRUE,FALSE,3,TRUE,FALSE,MAPbI3,MA,MA,na,na,na,1,1,0,0,0,2.17,32.07,8.68,926.3,2.55,Pb,Pb,na,1,1,0,1.19,207.2,110,715.6,2.33,I,I,na,3,3,0,2.2,126.9,295.3,1008.4001,2.66,0.911521131,0.540909091,1.6,FALSE,Composition,1,Spin-coating,1,SLG | ITO,SnO2-np,Spiro-MeOTAD,1,Air,Air,100,AM 1.5,FALSE,,,1.074,21.76,0.656,15.34
FALSE,FALSE,FALSE,FALSE,TRUE,FALSE,3,TRUE,FALSE,MAPbI3,MA,MA,na,na,na,1,1,0,0,0,2.17,32.07,8.68,926.3,2.55,Pb,Pb,na,1,1,0,1.19,207.2,110,715.6,2.33,I,I,na,3,3,0,2.2,126.9,295.3,1008.4001,2.66,0.911521131,0.540909091,1.62,FALSE,,1,Spin-coating,1,SLG | FTO,PCBM-60 | BCP,NiO-c,1,Air,Air,100,AM 1.5,FALSE,,,1.04,20.98,0.738,16.1
FALSE,FALSE,FALSE,FALSE,TRUE,FALSE,3,TRUE,FALSE,MAPbI3,MA,MA,na,na,na,1,1,0,0,0,2.17,32.07,8.68,926.3,2.55,Pb,Pb,na,1,1,0,1.19,207.2,110,715.6,2.33,I,I,na,3,3,0,2.2,126.9,295.3,1008.4001,2.66,0.911521131,0.540909091,1.62,FALSE,,1,Spin-coating,1,SLG | FTO,PCBM-60 | BCP,NiO-c,1,Air,Air,100,AM 1.5,FALSE,,,1.08,22,0.799,18.98
FALSE,FALSE,FALSE,FALSE,TRUE,FALSE,3,TRUE,FALSE,MAPbI3,MA,MA,na,na,na,1,1,0,0,0,2.17,32.07,8.68,926.3,2.55,Pb,Pb,na,1,1,0,1.19,207.2,110,715.6,2.33,I,I,na,3,3,0,2.2,126.9,295.3,1008.4001,2.66,0.911521131,0.540909091,1.61,FALSE,,1,Spin-coating,1,SLG | FTO,PCBM-60 | BCP,NiO-c,1,Air,Air,100,AM 1.5,FALSE,,,1.02,20.45,0.746,15.56
FALSE,FALSE,FALSE,FALSE,TRUE,FALSE,3,TRUE,FALSE,MAPbI3,MA,MA,na,na,na,1,1,0,0,0,2.17,32.07,8.68,926.3,2.55,Pb,Pb,na,1,1,0,1.19,207.2,110,715.6,2.33,I,I,na,3,3,0,2.2,126.9,295.3,1008.4001,2.66,0.911521131,0.540909091,1.6,FALSE,,1,Spin-coating,1,SLG | FTO,PCBM-60 | BCP,NiO-c,1,Air,Air,100,AM 1.5,FALSE,,,0.95,19.43,0.657,12.13
FALSE,FALSE,FALSE,FALSE,TRUE,FALSE,3,TRUE,FALSE,MAPbI3,MA,MA,na,na,na,1,1,0,0,0,2.17,32.07,8.68,926.3,2.55,Pb,Pb,na,1,1,0,1.19,207.2,110,715.6,2.33,I,I,na,3,3,0,2.2,126.9,295.3,1008.4001,2.66,0.911521131,0.540909091,1.6,FALSE,Composition,1,Spin-coating,1,SLG | FTO,TiO2-c,Spiro-MeOTAD,1,Air,Air,100,AM 1.5,FALSE,,,1.03,19.4,0.74,14.6
FALSE,FALSE,FALSE,FALSE,TRUE,FALSE,3,TRUE,FALSE,MAPbI3,MA,MA,na,na,na,1,1,0,0,0,2.17,32.07,8.68,926.3,2.55,Pb,Pb,na,1,1,0,1.19,207.2,110,715.6,2.33,I,I,na,3,3,0,2.2,126.9,295.3,1008.4001,2.66,0.911521131,0.540909091,1.6,FALSE,Composition,1,Spin-coating,1,SLG | FTO,TiO2-c,Spiro-MeOTAD,1,Air,Air,100,AM 1.5,FALSE,,,1.02,18.7,0.7,13.5
FALSE,FALSE,FALSE,FALSE,TRUE,FALSE,3,TRUE,FALSE,MAPbI3,MA,MA,na,na,na,1,1,0,0,0,2.17,32.07,8.68,926.3,2.55,Pb,Pb,na,1,1,0,1.19,207.2,110,715.6,2.33,I,I,na,3,3,0,2.2,126.9,295.3,1008.4001,2.66,0.911521131,0.540909091,1.6,FALSE,Composition,1,Spin-coating,1,SLG | FTO,TiO2-c,Spiro-MeOTAD,1,Air,Air,100,AM 1.5,FALSE,,,1.05,19.6,0.72,15.1
FALSE,FALSE,FALSE,FALSE,TRUE,FALSE,3,TRUE,FALSE,MAPbI3,MA,MA,na,na,na,1,1,0,0,0,2.17,32.07,8.68,926.3,2.55,Pb,Pb,na,1,1,0,1.19,207.2,110,715.6,2.33,I,I,na,3,3,0,2.2,126.9,295.3,1008.4001,2.66,0.911521131,0.540909091,1.58,FALSE,,1,Spin-coating,1,SLG | FTO,TiO2-c | TiO2-mp,Spiro-MeOTAD,1,Air,Air,100,AM 1.5,FALSE,,50,0.99,20,0.719,14.2
FALSE,FALSE,FALSE,FALSE,TRUE,FALSE,3,TRUE,FALSE,MAPbI3,MA,MA,na,na,na,1,1,0,0,0,2.17,32.07,8.68,926.3,2.55,Pb,Pb,na,1,1,0,1.19,207.2,110,715.6,2.33,I,I,na,3,3,0,2.2,126.9,295.3,1008.4001,2.66,0.911521131,0.540909091,1.58,FALSE,,1,Spin-coating,1,SLG | FTO,TiO2-c | TiO2-mp,Spiro-MeOTAD,1,Air,Air,100,AM 1.5,FALSE,,50,0.98,19.24,0.698,13.16
FALSE,FALSE,FALSE,FALSE,TRUE,FALSE,3,TRUE,FALSE,FA0.83MA0.17PbBr0.51I2.49,FA; MA,FA, MA,na,na,0.83; 0.17,0.83,0.17,0,0,2.4688,42.8517,8.6136,862.224,2.5665998,Pb,Pb,na,1,1,0,1.19,207.2,110,715.6,2.33,Br; I,Br, I,0.51; 2.49,0.51,2.49,2.1592,118.91,300.281,1030.755,2.7110002,0.977096078,0.551130048,1.57,FALSE,,1,Spin-coating,1,SLG | FTO,SnO2-c,Spiro-MeOTAD,1,Air,Air,100,AM 1.5,FALSE,,10,1.085,22.67,0.75,18.38
FALSE,FALSE,FALSE,FALSE,TRUE,FALSE,3,TRUE,FALSE,Cs0.05FA0.79MA0.16PbBr0.51I2.49,Cs; FA; MA,Cs, FA, MA,na,0.05; 0.79; 0.16,0.05,0.79,0.16,0,2.4329,47.3741,10.4573,837.782,2.4778,Pb,Pb,na,1,1,0,1.19,207.2,110,715.6,2.33,Br; I,Br, I,0.51; 2.49,0.51,2.49,2.1592,118.91,300.281,1030.755,2.7110002,0.969516616,0.551130048,1.57,FALSE,,1,Spin-coating,1,SLG | FTO,SnO2-c,Spiro-MeOTAD,1,Air,Air,100,AM 1.5,FALSE,,10,1.097,22.72,0.76,18.96
FALSE,FALSE,FALSE,FALSE,TRUE,FALSE,3,TRUE,FALSE,Cs0.05FA0.79MA0.16PbBr0.51I2.49,Cs; FA; MA,Cs, FA, MA,na,0.05; 0.79; 0.16,0.05,0.79,0.16,0,2.4329,47.3741,10.4573,837.782,2.4778,Pb,Pb,na,1,1,0,1.19,207.2,110,715.6,2.33,Br; I,Br, I,0.51; 2.49,0.51,2.49,2.1592,118.91,300.281,1030.755,2.7110002,0.969516616,0.551130048,1.57,FALSE,,1,Spin-coating,1,SLG | FTO,SnO2-c,Spiro-MeOTAD,1,Air,Air,100,AM 1.5,FALSE,,10,1.132,22.57,0.78,19.86
FALSE,FALSE,FALSE,FALSE,TRUE,FALSE,3,TRUE,FALSE,FA0.83MA0.17PbBr0.51I2.49,FA; MA,FA, MA,na,na,0.83; 0.17,0.83,0.17,0,0,2.4688,42.8517,8.6136,862.224,2.5665998,Pb,Pb,na,1,1,0,1.19,207.2,110,715.6,2.33,Br; I,Br, I,0.51; 2.49,0.51,2.49,2.1592,118.91,300.281,1030.755,2.7110002,0.977096078,0.551130048,1.57,FALSE,,1,Spin-coating,1,SLG | FTO,SnO2-c,Spiro-MeOTAD,1,Air,Air,100,AM 1.5,FALSE,,10,1.095,22.76,0.76,18.94
FALSE,FALSE,FALSE,FALSE,TRUE,FALSE,3,TRUE,FALSE,Cs0.05FA0.79MA0.16PbBr0.51I2.49,Cs; FA; MA,Cs, FA, MA,na,0.05; 0.79; 0.16,0.05,0.79,0.16,0,2.4329,47.3741,10.4573,837.782,2.4778,Pb,Pb,na,1,1,0,1.19,207.2,110,715.6,2.33,Br; I,Br, I,0.51; 2.49,0.51,2.49,2.1592,118.91,300.281,1030.755,2.7110002,0.969516616,0.551130048,1.57,FALSE,,1,Spin-coating,1,SLG | FTO,SnO2-c,Spiro-MeOTAD,1,Air,Air,100,AM 1.5,FALSE,,10,1.107,22.83,0.76,19.21
FALSE,FALSE,FALSE,FALSE,TRUE,FALSE,3,TRUE,FALSE,Cs0.05FA0.79MA0.16PbBr0.51I2.49,Cs; FA; MA,Cs, FA, MA,na,0.05; 0.79; 0.16,0.05,0.79,0.16,0,2.4329,47.3741,10.4573,837.782,2.4778,Pb,Pb,na,1,1,0,1.19,207.2,110,715.6,2.33,Br; I,Br, I,0.51; 2.49,0.51,2.49,2.1592,118.91,300.281,1030.755,2.7110002,0.969516616,0.551130048,1.57,FALSE,,1,Spin-coating,1,SLG | FTO,SnO2-c,Spiro-MeOTAD,1,Air,Air,100,AM 1.5,FALSE,,10,1.11,22.96,0.73,18.58
FALSE,FALSE,FALSE,FALSE,TRUE,FALSE,3,TRUE,FALSE,Cs0.05FA0.79MA0.16PbBr0.51I2.49,Cs; FA; MA,Cs, FA, MA,na,0.05; 0.79; 0.16,0.05,0.79,0.16,0,2.4329,47.3741,10.4573,837.782,2.4778,Pb,Pb,na,1,1,0,1.19,207.2,110,715.6,2.33,Br; I,Br, I,0.51; 2.49,0.51,2.49,2.1592,118.91,300.281,1030.755,2.7110002,0.969516616,0.551130048,1.57,FALSE,,1,Spin-coating,1,SLG | FTO,SnO2-c,Spiro-MeOTAD,1,Air,Air,100,AM 1.5,FALSE,,10,1.12,22.96,0.78,20.12
FALSE,FALSE,FALSE,FALSE,TRUE,FALSE,3,TRUE,FALSE,Cs0.05FA0.79MA0.16PbBr0.51I2.49,Cs; FA; MA,Cs, FA, MA,na,0.05; 0.79; 0.16,0.05,0.79,0.16,0,2.4329,47.3741,10.4573,837.782,2.4778,Pb,Pb,na,1,1,0,1.19,207.2,110,715.6,2.33,Br; I,Br, I,0.51; 2.49,0.51,2.49,2.1592,118.91,300.281,1030.755,2.7110002,0.969516616,0.551130048,1.57,FALSE,,1,Spin-coating,1,SLG | FTO,SnO2-c,Spiro-MeOTAD,1,Air,Air,100,AM 1.5,FALSE,,10,1.147,21.92,0.7,17.6
FALSE,FALSE,FALSE,FALSE,TRUE,FALSE,3,TRUE,FALSE,MAPbI3,MA,MA,na,na,na,1,1,0,0,0,2.17,32.07,8.68,926.3,2.55,Pb,Pb,na,1,1,0,1.19,207.2,110,715.6,2.33,I,I,na,3,3,0,2.2,126.9,295.3,1008.4001,2.66,0.911521131,0.540909091,1.6,FALSE,Composition,1,Spin-coating,1,SLG | FTO,TiO2-c | TiO2-mp,Spiro-MeOTAD,1,Air,Air,100,AM 1.5,FALSE,,,0.868,9.6,0.445,3.71
FALSE,FALSE,FALSE,FALSE,TRUE,FALSE,3,TRUE,FALSE,MAPbI3,MA,MA,na,na,na,1,1,0,0,0,2.17,32.07,8.68,926.3,2.55,Pb,Pb,na,1,1,0,1.19,207.2,110,715.6,2.33,I,I,na,3,3,0,2.2,126.9,295.3,1008.4001,2.66,0.911521131,0.540909091,1.6,FALSE,Composition,1,Spin-coating,1,SLG | FTO,TiO2-c | TiO2-mp,Spiro-MeOTAD,1,Air,Air,100,AM 1.5,FALSE,,,0.853,14.1,0.484,5.81
FALSE,FALSE,FALSE,FALSE,TRUE,FALSE,3,TRUE,FALSE,MAPbI3,MA,MA,na,na,na,1,1,0,0,0,2.17,32.07,8.68,926.3,2.55,Pb,Pb,na,1,1,0,1.19,207.2,110,715.6,2.33,I,I,na,3,3,0,2.2,126.9,295.3,1008.4001,2.66,0.911521131,0.540909091,1.6,FALSE,Composition,1,Spin-coating,1,SLG | FTO,TiO2-c | TiO2-mp,Spiro-MeOTAD,1,Air,Air,100,AM 1.5,FALSE,,,0.858,15.4,0.513,6.79
FALSE,FALSE,FALSE,FALSE,TRUE,FALSE,3,TRUE,FALSE,MAPbI3,MA,MA,na,na,na,1,1,0,0,0,2.17,32.07,8.68,926.3,2.55,Pb,Pb,na,1,1,0,1.19,207.2,110,715.6,2.33,I,I,na,3,3,0,2.2,126.9,295.3,1008.4001,2.66,0.911521131,0.540909091,1.6,FALSE,Composition,1,Spin-coating,1,SLG | FTO,TiO2-c | TiO2-mp,Spiro-MeOTAD,1,Air,Air,100,AM 1.5,FALSE,,,0.909,13.3,0.495,5.98
FALSE,FALSE,FALSE,FALSE,TRUE,FALSE,3,TRUE,FALSE,MAPbI3,MA,MA,na,na,na,1,1,0,0,0,2.17,32.07,8.68,926.3,2.55,Pb,Pb,na,1,1,0,1.19,207.2,110,715.6,2.33,I,I,na,3,3,0,2.2,126.9,295.3,1008.4001,2.66,0.911521131,0.540909091,1.6,FALSE,,1,Spin-coating,1,SLG | FTO,TiO2-c | TiO2-mp,Spiro-MeOTAD,1,Air,Air,100,AM 1.5,FALSE,,,1.009,22.43,0.635,14.36
FALSE,FALSE,FALSE,FALSE,TRUE,FALSE,3,TRUE,FALSE,Cs0.05FA0.79MA0.16PbBr0.51I2.49,Cs; FA; MA,Cs, FA, MA,na,0.05; 0.79; 0.16,0.05,0.79,0.16,0,2.4329,47.3741,10.4573,837.782,2.4778,Pb,Pb,na,1,1,0,1.19,207.2,110,715.6,2.33,Br; I,Br, I,0.51; 2.49,0.51,2.49,2.1592,118.91,300.281,1030.755,2.7110002,0.969516616,0.551130048,1.617,FALSE,,1,Spin-coating,1,SLG | ITO,C60 | BCP,PTAA,1,Air,Air,100,AM 1.5,FALSE,,,1.04,20.3,0.68,14.1
FALSE,FALSE,FALSE,FALSE,TRUE,FALSE,3,TRUE,FALSE,Cs0.05FA0.79MA0.16PbBr0.51I2.49,Cs; FA; MA,Cs, FA, MA,na,0.05; 0.79; 0.16,0.05,0.79,0.16,0,2.4329,47.3741,10.4573,837.782,2.4778,Pb,Pb,na,1,1,0,1.19,207.2,110,715.6,2.33,Br; I,Br, I,0.51; 2.49,0.51,2.49,2.1592,118.91,300.281,1030.755,2.7110002,0.969516616,0.551130048,1.609,FALSE,,1,Spin-coating,1,SLG | ITO,C60 | BCP,PTAA,1,Air,Air,100,AM 1.5,FALSE,,,1.06,20.7,0.73,16
FALSE,FALSE,FALSE,FALSE,TRUE,FALSE,3,TRUE,FALSE,Cs0.05FA0.79MA0.16PbBr0.51I2.49,Cs; FA; MA,Cs, FA, MA,na,0.05; 0.79; 0.16,0.05,0.79,0.16,0,2.4329,47.3741,10.4573,837.782,2.4778,Pb,Pb,na,1,1,0,1.19,207.2,110,715.6,2.33,Br; I,Br, I,0.51; 2.49,0.51,2.49,2.1592,118.91,300.281,1030.755,2.7110002,0.969516616,0.551130048,1.599,FALSE,,1,Spin-coating,1,SLG | ITO,C60 | BCP,PTAA,1,Air,Air,100,AM 1.5,FALSE,,,1.06,20.9,0.74,16.4
FALSE,FALSE,FALSE,FALSE,TRUE,FALSE,3,TRUE,FALSE,Cs0.05FA0.79MA0.16PbBr0.51I2.49,Cs; FA; MA,Cs, FA, MA,na,0.05; 0.79; 0.16,0.05,0.79,0.16,0,2.4329,47.3741,10.4573,837.782,2.4778,Pb,Pb,na,1,1,0,1.19,207.2,110,715.6,2.33,Br; I,Br, I,0.51; 2.49,0.51,2.49,2.1592,118.91,300.281,1030.755,2.7110002,0.969516616,0.551130048,,FALSE,,1,Spin-coating,1,SLG | ITO,C60 | BCP,PTAA,1,Air,Air,100,AM 1.5,FALSE,,,1.05,19.9,0.64,13.4
FALSE,FALSE,FALSE,FALSE,TRUE,FALSE,3,TRUE,FALSE,MAPbI3,MA,MA,na,na,na,1,1,0,0,0,2.17,32.07,8.68,926.3,2.55,Pb,Pb,na,1,1,0,1.19,207.2,110,715.6,2.33,I,I,na,3,3,0,2.2,126.9,295.3,1008.4001,2.66,0.911521131,0.540909091,1.6,FALSE,Composition,1,Spin-coating,1,SLG | FTO,TiO2-c | TiO2-mp,PTAA,1,Air,Air,100,AM 1.5,FALSE,,,1.08,22.19,0.706,16.87
FALSE,FALSE,FALSE,FALSE,TRUE,FALSE,3,TRUE,FALSE,MAPbI3,MA,MA,na,na,na,1,1,0,0,0,2.17,32.07,8.68,926.3,2.55,Pb,Pb,na,1,1,0,1.19,207.2,110,715.6,2.33,I,I,na,3,3,0,2.2,126.9,295.3,1008.4001,2.66,0.911521131,0.540909091,1.6,FALSE,Composition,1,Spin-coating,1,SLG | FTO,TiO2-c | TiO2-mp,PTAA,1,Air,Air,100,AM 1.5,FALSE,,,1.08,23.19,0.747,18.56
FALSE,FALSE,FALSE,FALSE,TRUE,FALSE,3,TRUE,FALSE,Cs0.085FA0.915PbBr0.45I2.55,Cs; FA,Cs, FA,na,na,0.085; 0.915,0.085,0.915,0,0,2.46285,52.527252,11.735651,808.861,2.4187002,Pb,Pb,na,1,1,0,1.19,207.2,110,715.6,2.33,Br; I,Br, I,0.45; 2.55,0.45,2.55,2.164,119.85,299.69498,1028.125,2.705,0.97545528,0.549907579,1.625,FALSE,,1,Spin-coating,1,SLG | FTO,TiO2-c | TiO2-mp,Spiro-MeOTAD,1,Air,Air,100,AM 1.5,FALSE,,50,1.07,21.49,0.717,16.53
FALSE,FALSE,FALSE,FALSE,TRUE,FALSE,3,TRUE,FALSE,Cs0.085FA0.915PbBr0.45I2.55,Cs; FA,Cs, FA,na,na,0.085; 0.915,0.085,0.915,0,0,2.46285,52.527252,11.735651,808.861,2.4187002,Pb,Pb,na,1,1,0,1.19,207.2,110,715.6,2.33,Br; I,Br, I,0.45; 2.55,0.45,2.55,2.164,119.85,299.69498,1028.125,2.705,0.97545528,0.549907579,1.625,FALSE,,1,Spin-coating,1,SLG | FTO,TiO2-c | TiO2-mp,Spiro-MeOTAD,1,Air,Air,100,AM 1.5,FALSE,,50,1.09,22.85,0.736,18.34
FALSE,FALSE,FALSE,FALSE,TRUE,FALSE,3,TRUE,FALSE,Cs0.085FA0.915PbBr0.45I2.55,Cs; FA,Cs, FA,na,na,0.085; 0.915,0.085,0.915,0,0,2.46285,52.527252,11.735651,808.861,2.4187002,Pb,Pb,na,1,1,0,1.19,207.2,110,715.6,2.33,Br; I,Br, I,0.45; 2.55,0.45,2.55,2.164,119.85,299.69498,1028.125,2.705,0.97545528,0.549907579,1.625,FALSE,,1,Spin-coating,1,SLG | FTO,TiO2-c | TiO2-mp,Spiro-MeOTAD,1,Air,Air,100,AM 1.5,FALSE,,50,1.1,22.79,0.767,19.24
FALSE,FALSE,FALSE,FALSE,TRUE,FALSE,3,TRUE,FALSE,Cs0.085FA0.915PbBr0.45I2.55,Cs; FA,Cs, FA,na,na,0.085; 0.915,0.085,0.915,0,0,2.46285,52.527252,11.735651,808.861,2.4187002,Pb,Pb,na,1,1,0,1.19,207.2,110,715.6,2.33,Br; I,Br, I,0.45; 2.55,0.45,2.55,2.164,119.85,299.69498,1028.125,2.705,0.97545528,0.549907579,1.625,FALSE,,1,Spin-coating,1,SLG | FTO,TiO2-c | TiO2-mp,Spiro-MeOTAD,1,Air,Air,100,AM 1.5,FALSE,,50,1.12,21.72,0.726,17.65
FALSE,FALSE,FALSE,FALSE,TRUE,FALSE,3,TRUE,FALSE,Cs0.085FA0.915PbBr0.45I2.55,Cs; FA,Cs, FA,na,na,0.085; 0.915,0.085,0.915,0,0,2.46285,52.527252,11.735651,808.861,2.4187002,Pb,Pb,na,1,1,0,1.19,207.2,110,715.6,2.33,Br; I,Br, I,0.45; 2.55,0.45,2.55,2.164,119.85,299.69498,1028.125,2.705,0.97545528,0.549907579,1.625,FALSE,,1,Spin-coating,1,SLG | FTO,TiO2-c | TiO2-mp,Spiro-MeOTAD,1,Air,Air,100,AM 1.5,FALSE,,50,1.1,20.38,0.731,16.31
FALSE,FALSE,FALSE,FALSE,TRUE,FALSE,3,TRUE,FALSE,Cs0.085FA0.915PbBr0.45I2.55,Cs; FA,Cs, FA,na,na,0.085; 0.915,0.085,0.915,0,0,2.46285,52.527252,11.735651,808.861,2.4187002,Pb,Pb,na,1,1,0,1.19,207.2,110,715.6,2.33,Br; I,Br, I,0.45; 2.55,0.45,2.55,2.164,119.85,299.69498,1028.125,2.705,0.97545528,0.549907579,1.625,FALSE,,1,Spin-coating,1,SLG | FTO,TiO2-c | TiO2-mp,Spiro-MeOTAD,1,Air,Air,100,AM 1.5,FALSE,,50,1.06,18.69,0.717,14.16
FALSE,FALSE,FALSE,FALSE,TRUE,FALSE,3,TRUE,FALSE,Cs0.085FA0.915PbBr0.45I2.55,Cs; FA,Cs, FA,na,na,0.085; 0.915,0.085,0.915,0,0,2.46285,52.527252,11.735651,808.861,2.4187002,Pb,Pb,na,1,1,0,1.19,207.2,110,715.6,2.33,Br; I,Br, I,0.45; 2.55,0.45,2.55,2.164,119.85,299.69498,1028.125,2.705,0.97545528,0.549907579,1.625,FALSE,,1,Spin-coating,1,SLG | FTO,TiO2-c | TiO2-mp,Spiro-MeOTAD,1,Air,Air,100,AM 1.5,FALSE,,50,1.05,17.55,0.619,11.38
FALSE,FALSE,FALSE,FALSE,TRUE,FALSE,3,TRUE,FALSE,MAPbI3,MA,MA,na,na,na,1,1,0,0,0,2.17,32.07,8.68,926.3,2.55,Pb,Pb,na,1,1,0,1.19,207.2,110,715.6,2.33,I,I,na,3,3,0,2.2,126.9,295.3,1008.4001,2.66,0.911521131,0.540909091,1.56,FALSE,,1,Spin-coating,1,SLG | ITO,SnO2-np,PTAA,1,Air,Air,100,AM 1.5,FALSE,,250,0.95,21.77,0.714,14.8
FALSE,FALSE,FALSE,FALSE,TRUE,FALSE,3,TRUE,FALSE,MAPbI3,MA,MA,na,na,na,1,1,0,0,0,2.17,32.07,8.68,926.3,2.55,Pb,Pb,na,1,1,0,1.19,207.2,110,715.6,2.33,I,I,na,3,3,0,2.2,126.9,295.3,1008.4001,2.66,0.911521131,0.540909091,1.56,FALSE,,1,Spin-coating,1,SLG | ITO,TiO2-c,PTAA,1,Air,Air,100,AM 1.5,FALSE,,250,1.03,20.6,0.71,15.2
FALSE,FALSE,FALSE,FALSE,TRUE,FALSE,3,TRUE,FALSE,MAPbI3,MA,MA,na,na,na,1,1,0,0,0,2.17,32.07,8.68,926.3,2.55,Pb,Pb,na,1,1,0,1.19,207.2,110,715.6,2.33,I,I,na,3,3,0,2.2,126.9,295.3,1008.4001,2.66,0.911521131,0.540909091,1.56,FALSE,,1,Spin-coating,1,SLG | ITO,PCBM-60 | BCP,PEDOT:PSS,1,Air,Air,100,AM 1.5,FALSE,,,1.14,19.21,0.783,17.14
FALSE,FALSE,FALSE,FALSE,TRUE,FALSE,3,TRUE,FALSE,MAPbI3,MA,MA,na,na,na,1,1,0,0,0,2.17,32.07,8.68,926.3,2.55,Pb,Pb,na,1,1,0,1.19,207.2,110,715.6,2.33,I,I,na,3,3,0,2.2,126.9,295.3,1008.4001,2.66,0.911521131,0.540909091,1.56,FALSE,,1,Spin-coating,1,SLG | ITO,PCBM-60 | BCP,PEDOT:PSS,1,Air,Air,100,AM 1.5,FALSE,,,1.13,20.11,0.69,15.64
FALSE,FALSE,FALSE,FALSE,TRUE,FALSE,3,TRUE,FALSE,MAPbI3,MA,MA,na,na,na,1,1,0,0,0,2.17,32.07,8.68,926.3,2.55,Pb,Pb,na,1,1,0,1.19,207.2,110,715.6,2.33,I,I,na,3,3,0,2.2,126.9,295.3,1008.4001,2.66,0.911521131,0.540909091,1.56,FALSE,,1,Spin-coating,1,SLG | ITO,PCBM-60 | BCP,PEDOT:PSS,1,Air,Air,100,AM 1.5,FALSE,,,1.12,19.89,0.708,15.74
FALSE,FALSE,FALSE,FALSE,TRUE,FALSE,3,TRUE,FALSE,MAPbI3,MA,MA,na,na,na,1,1,0,0,0,2.17,32.07,8.68,926.3,2.55,Pb,Pb,na,1,1,0,1.19,207.2,110,715.6,2.33,I,I,na,3,3,0,2.2,126.9,295.3,1008.4001,2.66,0.911521131,0.540909091,1.56,FALSE,,1,Spin-coating,1,SLG | ITO,PCBM-60 | BCP,PEDOT:PSS,1,Air,Air,100,AM 1.5,FALSE,,,1.06,18.65,0.798,15.77
FALSE,FALSE,FALSE,FALSE,TRUE,FALSE,3,TRUE,FALSE,MAGeI3,MA,MA,na,na,na,1,1,0,0,0,2.17,32.07,8.68,926.3,2.55,Ge,Ge,na,1,1,0,0.87,72.63,120,762,2.01,I,I,na,3,3,0,2.2,126.9,295.3,1008.4001,2.66,1.006533105,0.395454545,,FALSE,,1,Spin-coating,1,SLG | ITO,PCBM-60,PEDOT:PSS,1,N2,N2,100,AM 1.5,FALSE,,150,0.345,2.32,0.36,0.28
FALSE,FALSE,FALSE,FALSE,TRUE,FALSE,3,TRUE,FALSE,MAGeBr0.45I2.55,MA,MA,na,na,na,1,1,0,0,0,2.17,32.07,8.68,926.3,2.55,Ge,Ge,na,1,1,0,0.87,72.63,120,762,2.01,Br; I,Br, I,0.45; 2.55,0.45,2.55,2.164,119.85,299.69498,1028.125,2.705,1.010085956,0.402033272,,FALSE,,1,Spin-coating,1,SLG | ITO,PCBM-60,PEDOT:PSS,1,N2,N2,100,AM 1.5,FALSE,,150,0.444,2.39,0.46,0.48
FALSE,FALSE,FALSE,FALSE,TRUE,FALSE,3,TRUE,FALSE,MAGeBr0.6I2.4,MA,MA,na,na,na,1,1,0,0,0,2.17,32.07,8.68,926.3,2.55,Ge,Ge,na,1,1,0,0.87,72.63,120,762,2.01,Br; I,Br, I,0.6; 2.4,0.6,2.4,2.1520002,117.50001,301.16,1034.7001,2.7200003,1.01128903,0.404275055,,FALSE,,1,Spin-coating,1,SLG | ITO,PCBM-60,PEDOT:PSS,1,N2,N2,100,AM 1.5,FALSE,,150,0.448,2.47,0.44,0.49
FALSE,FALSE,FALSE,FALSE,TRUE,FALSE,3,TRUE,FALSE,MAGeBrI2,MA,MA,na,na,na,1,1,0,0,0,2.17,32.07,8.68,926.3,2.55,Ge,Ge,na,1,1,0,0.87,72.63,120,762,2.01,Br; I,Br, I,1; 2,1,2,2.1200001,111.23334,305.06665,1052.2334,2.7600002,1.014544502,0.410377339,,FALSE,,1,Spin-coating,1,SLG | ITO,PCBM-60,PEDOT:PSS,1,N2,N2,100,AM 1.5,FALSE,,150,0.514,1.98,0.5,0.52
FALSE,FALSE,FALSE,FALSE,TRUE,FALSE,3,TRUE,FALSE,MAGeBr0.3I2.7,MA,MA,na,na,na,1,1,0,0,0,2.17,32.07,8.68,926.3,2.55,Ge,Ge,na,1,1,0,0.87,72.63,120,762,2.01,Br; I,Br, I,0.3; 2.7,0.3,2.7,2.1759999,122.200005,298.23,1021.55005,2.6900003,1.008892351,0.399816195,,FALSE,,1,Spin-coating,1,SLG | ITO,PCBM-60,PEDOT:PSS,1,N2,N2,100,AM 1.5,FALSE,,150,0.449,2.8,0.45,0.57
FALSE,FALSE,FALSE,FALSE,TRUE,FALSE,3,TRUE,FALSE,MAPbI3,MA,MA,na,na,na,1,1,0,0,0,2.17,32.07,8.68,926.3,2.55,Pb,Pb,na,1,1,0,1.19,207.2,110,715.6,2.33,I,I,na,3,3,0,2.2,126.9,295.3,1008.4001,2.66,0.911521131,0.540909091,1.47,FALSE,,1,Spin-coating,1,SLG | FTO,TiO2-c,Spiro-MeOTAD,1,Air,Air,100,AM 1.5,FALSE,,5,1,23.66,0.791,18.72
FALSE,FALSE,FALSE,FALSE,TRUE,FALSE,3,TRUE,FALSE,MAPbI3,MA,MA,na,na,na,1,1,0,0,0,2.17,32.07,8.68,926.3,2.55,Pb,Pb,na,1,1,0,1.19,207.2,110,715.6,2.33,I,I,na,3,3,0,2.2,126.9,295.3,1008.4001,2.66,0.911521131,0.540909091,1.47,FALSE,,1,Spin-coating,1,SLG | FTO,TiO2-c,Spiro-MeOTAD,1,Air,Air,100,AM 1.5,FALSE,,5,0.99,22.29,0.74,16.32
FALSE,FALSE,FALSE,FALSE,TRUE,FALSE,3,TRUE,FALSE,MAPbI3,MA,MA,na,na,na,1,1,0,0,0,2.17,32.07,8.68,926.3,2.55,Pb,Pb,na,1,1,0,1.19,207.2,110,715.6,2.33,I,I,na,3,3,0,2.2,126.9,295.3,1008.4001,2.66,0.911521131,0.540909091,1.47,FALSE,,1,Spin-coating,1,SLG | FTO,TiO2-c,Spiro-MeOTAD,1,Air,Air,100,AM 1.5,FALSE,,5,0.99,23.81,0.757,17.85
FALSE,FALSE,FALSE,FALSE,TRUE,FALSE,3,TRUE,FALSE,MAPbI3,MA,MA,na,na,na,1,1,0,0,0,2.17,32.07,8.68,926.3,2.55,Pb,Pb,na,1,1,0,1.19,207.2,110,715.6,2.33,I,I,na,3,3,0,2.2,126.9,295.3,1008.4001,2.66,0.911521131,0.540909091,1.47,FALSE,,1,Spin-coating,1,SLG | FTO,TiO2-c,Spiro-MeOTAD,1,Air,Air,100,AM 1.5,FALSE,,5,0.99,23.67,0.749,17.55
FALSE,FALSE,FALSE,FALSE,TRUE,FALSE,3,TRUE,FALSE,Cs0.05FA0.80MA0.15PbBr0.45I2.55,Cs; FA; MA,Cs, FA, MA,na,0.05; 0.80; 0.15,0.05,0.8,0.15,0,2.4364998,47.504,10.456501,837.00995,2.478,Pb,Pb,na,1,1,0,1.19,207.2,110,715.6,2.33,Br; I,Br, I,0.45; 2.55,0.45,2.55,2.164,119.85,299.69498,1028.125,2.705,0.969900002,0.549907579,,FALSE,,1,Spin-coating,1,SLG | FTO,SnO2-c,Spiro-MeOTAD,1,Air,Air,100,AM 1.5,FALSE,,10,1.114,22.41,0.718,18.05
FALSE,FALSE,FALSE,FALSE,TRUE,FALSE,3,TRUE,FALSE,Cs0.05FA0.80MA0.15PbBr0.45I2.55,Cs; FA; MA,Cs, FA, MA,na,0.05; 0.80; 0.15,0.05,0.8,0.15,0,2.4364998,47.504,10.456501,837.00995,2.478,Pb,Pb,na,1,1,0,1.19,207.2,110,715.6,2.33,Br; I,Br, I,0.45; 2.55,0.45,2.55,2.164,119.85,299.69498,1028.125,2.705,0.969900002,0.549907579,,FALSE,,1,Spin-coating,1,SLG | FTO,SnO2-c,Spiro-MeOTAD,1,Air,Air,100,AM 1.5,FALSE,,10,1.122,22.81,0.724,18.47
FALSE,FALSE,FALSE,FALSE,TRUE,FALSE,3,TRUE,FALSE,Cs0.05FA0.80MA0.15PbBr0.45I2.55,Cs; FA; MA,Cs, FA, MA,na,0.05; 0.80; 0.15,0.05,0.8,0.15,0,2.4364998,47.504,10.456501,837.00995,2.478,Pb,Pb,na,1,1,0,1.19,207.2,110,715.6,2.33,Br; I,Br, I,0.45; 2.55,0.45,2.55,2.164,119.85,299.69498,1028.125,2.705,0.969900002,0.549907579,,FALSE,,1,Spin-coating,1,SLG | FTO,SnO2-c,Spiro-MeOTAD,1,Air,Air,100,AM 1.5,FALSE,,10,1.125,22.86,0.736,18.92
FALSE,FALSE,FALSE,FALSE,TRUE,FALSE,3,TRUE,FALSE,Cs0.05FA0.80MA0.15PbBr0.45I2.55,Cs; FA; MA,Cs, FA, MA,na,0.05; 0.80; 0.15,0.05,0.8,0.15,0,2.4364998,47.504,10.456501,837.00995,2.478,Pb,Pb,na,1,1,0,1.19,207.2,110,715.6,2.33,Br; I,Br, I,0.45; 2.55,0.45,2.55,2.164,119.85,299.69498,1028.125,2.705,0.969900002,0.549907579,,FALSE,,1,Spin-coating,1,SLG | FTO,SnO2-c,Spiro-MeOTAD,1,Air,Air,100,AM 1.5,FALSE,,10,1.091,23.2,0.728,18.56
FALSE,FALSE,FALSE,FALSE,TRUE,FALSE,3,TRUE,FALSE,MAPbI3,MA,MA,na,na,na,1,1,0,0,0,2.17,32.07,8.68,926.3,2.55,Pb,Pb,na,1,1,0,1.19,207.2,110,715.6,2.33,I,I,na,3,3,0,2.2,126.9,295.3,1008.4001,2.66,0.911521131,0.540909091,1.6,FALSE,Composition,1,Spin-coating,1,PET | ITO,PCBM-60,PEDOT:PSS,1,Air,Air,100,AM 1.5,FALSE,,50,0.96,16.44,0.66,10.41
FALSE,FALSE,FALSE,FALSE,TRUE,FALSE,3,TRUE,FALSE,MAPbI3,MA,MA,na,na,na,1,1,0,0,0,2.17,32.07,8.68,926.3,2.55,Pb,Pb,na,1,1,0,1.19,207.2,110,715.6,2.33,I,I,na,3,3,0,2.2,126.9,295.3,1008.4001,2.66,0.911521131,0.540909091,1.6,FALSE,Composition,1,Spin-coating,1,PET | ITO,PCBM-60,PEDOT:PSS,1,Air,Air,100,AM 1.5,FALSE,,50,0.96,17,0.67,11
FALSE,FALSE,FALSE,FALSE,TRUE,FALSE,3,TRUE,FALSE,MAPbI3,MA,MA,na,na,na,1,1,0,0,0,2.17,32.07,8.68,926.3,2.55,Pb,Pb,na,1,1,0,1.19,207.2,110,715.6,2.33,I,I,na,3,3,0,2.2,126.9,295.3,1008.4001,2.66,0.911521131,0.540909091,1.56,FALSE,,1,Spin-coating,1,SLG | FTO,PCBM-60,NiO-c,1,Air,Air,100,AM 1.5,FALSE,,,1.03,20.23,0.689,14.36
FALSE,FALSE,FALSE,FALSE,TRUE,FALSE,3,TRUE,FALSE,MAPbI3,MA,MA,na,na,na,1,1,0,0,0,2.17,32.07,8.68,926.3,2.55,Pb,Pb,na,1,1,0,1.19,207.2,110,715.6,2.33,I,I,na,3,3,0,2.2,126.9,295.3,1008.4001,2.66,0.911521131,0.540909091,1.56,FALSE,,1,Spin-coating,1,SLG | ITO,C60 | BCP,PEDOT:PSS,1,Air,Air,100,AM 1.5,FALSE,,50,1.02,21.55,0.67,14.69
FALSE,FALSE,FALSE,FALSE,TRUE,FALSE,3,TRUE,FALSE,MAPbI3,MA,MA,na,na,na,1,1,0,0,0,2.17,32.07,8.68,926.3,2.55,Pb,Pb,na,1,1,0,1.19,207.2,110,715.6,2.33,I,I,na,3,3,0,2.2,126.9,295.3,1008.4001,2.66,0.911521131,0.540909091,1.56,FALSE,,1,Spin-coating,1,SLG | ITO,C60 | BCP,PEDOT:PSS,1,Air,Air,100,AM 1.5,FALSE,,50,1.02,18.23,0.58,10.73
FALSE,FALSE,FALSE,FALSE,TRUE,FALSE,3,TRUE,FALSE,MAPbI3,MA,MA,na,na,na,1,1,0,0,0,2.17,32.07,8.68,926.3,2.55,Pb,Pb,na,1,1,0,1.19,207.2,110,715.6,2.33,I,I,na,3,3,0,2.2,126.9,295.3,1008.4001,2.66,0.911521131,0.540909091,1.56,FALSE,,1,Spin-coating,1,SLG | ITO,C60 | BCP,PEDOT:PSS,1,Air,Air,100,AM 1.5,FALSE,,50,1.01,16.95,0.62,10.56
FALSE,FALSE,FALSE,FALSE,TRUE,FALSE,3,TRUE,FALSE,MAPbI3,MA,MA,na,na,na,1,1,0,0,0,2.17,32.07,8.68,926.3,2.55,Pb,Pb,na,1,1,0,1.19,207.2,110,715.6,2.33,I,I,na,3,3,0,2.2,126.9,295.3,1008.4001,2.66,0.911521131,0.540909091,1.56,FALSE,,1,Spin-coating,1,SLG | ITO,C60 | BCP,PEDOT:PSS,1,Air,Air,100,AM 1.5,FALSE,,50,1.02,20.64,0.62,12.94
FALSE,FALSE,FALSE,FALSE,TRUE,FALSE,3,TRUE,FALSE,MAPbI3,MA,MA,na,na,na,1,1,0,0,0,2.17,32.07,8.68,926.3,2.55,Pb,Pb,na,1,1,0,1.19,207.2,110,715.6,2.33,I,I,na,3,3,0,2.2,126.9,295.3,1008.4001,2.66,0.911521131,0.540909091,1.56,FALSE,,1,Spin-coating,1,SLG | ITO,C60 | BCP,PEDOT:PSS,1,Air,Air,100,AM 1.5,FALSE,,50,0.92,21.75,0.68,13.53
FALSE,FALSE,FALSE,FALSE,TRUE,FALSE,3,TRUE,FALSE,MAPbI3,MA,MA,na,na,na,1,1,0,0,0,2.17,32.07,8.68,926.3,2.55,Pb,Pb,na,1,1,0,1.19,207.2,110,715.6,2.33,I,I,na,3,3,0,2.2,126.9,295.3,1008.4001,2.66,0.911521131,0.540909091,1.56,FALSE,,1,Spin-coating,1,SLG | ITO,C60 | BCP,PEDOT:PSS,1,Air,Air,100,AM 1.5,FALSE,,50,0.95,17.07,0.63,10.02
FALSE,FALSE,FALSE,FALSE,TRUE,FALSE,3,TRUE,FALSE,MAPbI3,MA,MA,na,na,na,1,1,0,0,0,2.17,32.07,8.68,926.3,2.55,Pb,Pb,na,1,1,0,1.19,207.2,110,715.6,2.33,I,I,na,3,3,0,2.2,126.9,295.3,1008.4001,2.66,0.911521131,0.540909091,1.56,FALSE,,1,Spin-coating,1,SLG | ITO,C60 | BCP,PEDOT:PSS,1,Air,Air,100,AM 1.5,FALSE,,50,0.77,17.51,0.62,8.42
FALSE,FALSE,FALSE,FALSE,TRUE,FALSE,3,TRUE,FALSE,MAPbI3,MA,MA,na,na,na,1,1,0,0,0,2.17,32.07,8.68,926.3,2.55,Pb,Pb,na,1,1,0,1.19,207.2,110,715.6,2.33,I,I,na,3,3,0,2.2,126.9,295.3,1008.4001,2.66,0.911521131,0.540909091,1.56,FALSE,,1,Spin-coating,1,SLG | ITO,TiO2-c | TiO2-mp,Spiro-MeOTAD,1,Air,Air,100,AM 1.5,FALSE,,10,1.036,19.85,0.76,16.37
FALSE,FALSE,FALSE,FALSE,TRUE,FALSE,3,TRUE,FALSE,MAPbI3,MA,MA,na,na,na,1,1,0,0,0,2.17,32.07,8.68,926.3,2.55,Pb,Pb,na,1,1,0,1.19,207.2,110,715.6,2.33,I,I,na,3,3,0,2.2,126.9,295.3,1008.4001,2.66,0.911521131,0.540909091,1.56,FALSE,,1,Spin-coating,1,SLG | FTO,TiO2-c | TiO2-mp,Spiro-MeOTAD,1,Air,Air,100,AM 1.5,FALSE,,10,1.046,14.34,0.53,8.31
FALSE,FALSE,FALSE,FALSE,TRUE,FALSE,3,TRUE,FALSE,MAPbI3,MA,MA,na,na,na,1,1,0,0,0,2.17,32.07,8.68,926.3,2.55,Pb,Pb,na,1,1,0,1.19,207.2,110,715.6,2.33,I,I,na,3,3,0,2.2,126.9,295.3,1008.4001,2.66,0.911521131,0.540909091,1.56,FALSE,,1,Spin-coating,1,SLG | FTO,TiO2-c | TiO2-mp,Spiro-MeOTAD,1,Air,Air,100,AM 1.5,FALSE,,20,1.094,21.21,0.78,18.36
FALSE,FALSE,FALSE,FALSE,TRUE,FALSE,3,TRUE,FALSE,MAPbI3,MA,MA,na,na,na,1,1,0,0,0,2.17,32.07,8.68,926.3,2.55,Pb,Pb,na,1,1,0,1.19,207.2,110,715.6,2.33,I,I,na,3,3,0,2.2,126.9,295.3,1008.4001,2.66,0.911521131,0.540909091,1.56,FALSE,,1,Spin-coating,1,SLG | FTO,TiO2-c,Spiro-MeOTAD,1,Air,Air,100,AM 1.5,FALSE,,110,1.065,21.5,0.71,16.4
FALSE,FALSE,FALSE,FALSE,TRUE,FALSE,3,TRUE,FALSE,Cs0.1FA0.9PbI3,Cs; FA,Cs, FA,na,na,0.1; 0.9,0.1,0.9,0,0,2.451,53.845,12.2890005,801.75995,2.392,Pb,Pb,na,1,1,0,1.19,207.2,110,715.6,2.33,I,I,na,3,3,0,2.2,126.9,295.3,1008.4001,2.66,0.970133817,0.540909091,1.55,FALSE,,1,Spin-coating,1,SLG | FTO,TiO2-c,Spiro-MeOTAD,1,Air,Air,100,AM 1.5,FALSE,,110,1.07,23.4,0.759,19
FALSE,FALSE,FALSE,FALSE,TRUE,FALSE,3,TRUE,FALSE,Cs0.05FA0.81MA0.14PbBr0.45I2.55,Cs; FA; MA,Cs, FA, MA,na,0.05; 0.81; 0.14,0.05,0.81,0.14,0,2.4401,47.6339,10.455701,836.238,2.4782,Pb,Pb,na,1,1,0,1.19,207.2,110,715.6,2.33,Br; I,Br, I,0.45; 2.55,0.45,2.55,2.164,119.85,299.69498,1028.125,2.705,0.970659013,0.549907579,1.6,FALSE,,1,Spin-coating,1,SLG | ITO,SnO2-np,Spiro-MeOTAD,1,Air,Air,100,AM 1.5,FALSE,,,1.11,22.97,0.743,18.95
FALSE,FALSE,FALSE,FALSE,TRUE,FALSE,3,TRUE,FALSE,CsPbBrI2,Cs,Cs,na,na,na,1,1,0,0,0,1.74,132.91,45.49,375.7,0.79,Pb,Pb,na,1,1,0,1.19,207.2,110,715.6,2.33,Br; I,Br, I,1; 2,1,2,2.1200001,111.23334,305.06665,1052.2334,2.7600002,0.824601862,0.561320728,,FALSE,,1,Spin-coating,1,SLG | FTO,TiO2-c,Spiro-MeOTAD,1,Air,Air,100,AM 1.5,FALSE,,,0.932,10.3,0.59,5.62
FALSE,FALSE,FALSE,FALSE,TRUE,FALSE,3,TRUE,FALSE,MAPbI3,MA,MA,na,na,na,1,1,0,0,0,2.17,32.07,8.68,926.3,2.55,Pb,Pb,na,1,1,0,1.19,207.2,110,715.6,2.33,I,I,na,3,3,0,2.2,126.9,295.3,1008.4001,2.66,0.911521131,0.540909091,1.6,FALSE,Composition,1,Spin-coating,1,SLG | FTO,TiO2-c,Spiro-MeOTAD,1,Air,Air,100,AM 1.5,FALSE,,,1.04,18.68,0.713,13.83
FALSE,FALSE,FALSE,FALSE,TRUE,FALSE,3,TRUE,FALSE,FA0.85MA0.15PbBr0.45I2.55,FA; MA,FA, MA,na,na,0.85; 0.15,0.85,0.15,0,0,2.476,43.111504,8.612,860.68,2.567,Pb,Pb,na,1,1,0,1.19,207.2,110,715.6,2.33,Br; I,Br, I,0.45; 2.55,0.45,2.55,2.164,119.85,299.69498,1028.125,2.705,0.978227628,0.549907579,,FALSE,,1,Spin-coating,1,SLG | FTO,TiO2-c | TiO2-mp,Spiro-MeOTAD,1,Air,Air,100,AM 1.5,FALSE,,,1.12,23.4,0.74,19.5
