Repository: rxhernandez/NestedAE

jacobsson2021dataset.csv is the file taken from the following paper :

Jacobsson, T. J.; Hultqvist, A.; García-Fernández, A.; Anand, A.; Al-Ashouri, A.; Hagfeldt, A.; Crovetto, A.; Abate, A.; Ricciardulli, A. G.; Vijayan, A.; Kulkarni, A.; Anderson, A. Y.; Darwich, B. P.; Yang, B.; Coles, B. L.; Perini, C. A. R.; Rehermann, C.; Ramirez, D.; Fairen-Jimenez, D.; Di Girolamo, D.; Jia, D.; Avila, E.; Juarez-Perez, E. J.; Baumann, F.; Mathies, F.; González, G. S. A.; Boschloo, G.; Nasti, G.; Paramasivam, G.; Martínez-Denegri, G.; Näsström, H.; Michaels, H.; Köbler, H.; Wu, H.; Benesperi, I.; Dar, M. I.; Bayrak Pehlivan, I.; Gould, I. E.; Vagott, J.

File: datasets/PSC_efficiencies/PSC_efficiencies_dataset.csv (part 13 of 19)
Perovskite_single_crystal,Perovskite_dimension_0D,Perovskite_dimension_2D,Perovskite_dimension_2D3D_mixture,Perovskite_dimension_3D,Perovskite_dimension_3D_with_2D_capping_layer,Perovskite_dimension_list_of_layers,Perovskite_composition_perovskite_ABC3_structure,Perovskite_composition_perovskite_inspired_structure,Perovskite_composition_long_form,Perovskite_composition_a_ions,a_1,a_2,a_3,a_4,Perovskite_composition_a_ions_coefficients,a_1_coeff,a_2_coeff,a_3_coeff,a_4_coeff,A_ion_rad,A_at_wt,A_EA,A_IE,A_En,Perovskite_composition_b_ions,b_1,b_2,Perovskite_composition_b_ions_coefficients,b_1_coeff,b_2_coeff,B_ion_rad,B_at_wt,B_EA,B_IE,B_En,Perovskite_composition_c_ions,c_1,c_2,Perovskite_composition_c_ions_coefficients,c_1_coeff,c_2_coeff,X_ion_rad,X_atom_wt,X_EA,X_IE,X_En,Tolerance Factor,Octahedral Factor,Perovskite_band_gap,Perovskite_band_gap_graded,Perovskite_band_gap_estimation_basis,Perovskite_deposition_number_of_deposition_steps,Perovskite_deposition_procedure,Perovskite_deposition_quenching_induced_crystallisation,Substrate_stack_sequence,ETL_stack_sequence,HTL_stack_sequence,JV_average_over_n_number_of_cells,Air or N2,JV_test_atmosphere,JV_light_intensity,JV_light_spectra,JV_light_masked_cell,JV_test_temperature,JV_scan_speed,JV_reverse_scan_Voc,JV_reverse_scan_Jsc,JV_reverse_scan_FF,JV_reverse_scan_PCE
FALSE,FALSE,FALSE,FALSE,TRUE,FALSE,3,TRUE,FALSE,Cs0.05FA0.81MA0.14PbBr0.45I2.55,Cs; FA; MA,Cs, FA, MA,na,0.05; 0.81; 0.14,0.05,0.81,0.14,0,2.4401,47.6339,10.455701,836.238,2.4782,Pb,Pb,na,1,1,0,1.19,207.2,110,715.6,2.33,Br; I,Br, I,0.45; 2.55,0.45,2.55,2.164,119.85,299.69498,1028.125,2.705,0.970659013,0.549907579,,FALSE,,1,Spin-coating,1,SLG | ITO,SnO2-np,Spiro-MeOTAD,1,Air,Air,100,AM 1.5,FALSE,,100,1.09,22.62,0.779,19.2
FALSE,FALSE,FALSE,FALSE,TRUE,FALSE,3,TRUE,FALSE,Cs0.05FA0.81MA0.14PbBr0.45I2.55,Cs; FA; MA,Cs, FA, MA,na,0.05; 0.81; 0.14,0.05,0.81,0.14,0,2.4401,47.6339,10.455701,836.238,2.4782,Pb,Pb,na,1,1,0,1.19,207.2,110,715.6,2.33,Br; I,Br, I,0.45; 2.55,0.45,2.55,2.164,119.85,299.69498,1028.125,2.705,0.970659013,0.549907579,,FALSE,,1,Spin-coating,1,SLG | FTO,TiO2-c | TiO2-mp,Spiro-MeOTAD,1,Air,Air,100,AM 1.5,FALSE,,,1.11,22.22,0.755,19.11
FALSE,FALSE,FALSE,FALSE,TRUE,FALSE,3,TRUE,FALSE,Cs0.05FA0.81MA0.14PbBr0.45I2.55,Cs; FA; MA,Cs, FA, MA,na,0.05; 0.81; 0.14,0.05,0.81,0.14,0,2.4401,47.6339,10.455701,836.238,2.4782,Pb,Pb,na,1,1,0,1.19,207.2,110,715.6,2.33,Br; I,Br, I,0.45; 2.55,0.45,2.55,2.164,119.85,299.69498,1028.125,2.705,0.970659013,0.549907579,,FALSE,,1,Spin-coating,1,SLG | FTO,TiO2-c | TiO2-mp,Spiro-MeOTAD,1,Air,Air,100,AM 1.5,FALSE,,,1.12,20.42,0.67,15.29
FALSE,FALSE,FALSE,FALSE,TRUE,FALSE,3,TRUE,FALSE,Cs0.05FA0.81MA0.14PbBr0.45I2.55,Cs; FA; MA,Cs, FA, MA,na,0.05; 0.81; 0.14,0.05,0.81,0.14,0,2.4401,47.6339,10.455701,836.238,2.4782,Pb,Pb,na,1,1,0,1.19,207.2,110,715.6,2.33,Br; I,Br, I,0.45; 2.55,0.45,2.55,2.164,119.85,299.69498,1028.125,2.705,0.970659013,0.549907579,,FALSE,,1,Spin-coating,1,SLG | FTO,TiO2-c | TiO2-mp,Spiro-MeOTAD,1,Air,Air,100,AM 1.5,FALSE,,,1.08,18.42,0.429,8.7
FALSE,FALSE,FALSE,FALSE,TRUE,FALSE,3,TRUE,FALSE,MAPbI3,MA,MA,na,na,na,1,1,0,0,0,2.17,32.07,8.68,926.3,2.55,Pb,Pb,na,1,1,0,1.19,207.2,110,715.6,2.33,I,I,na,3,3,0,2.2,126.9,295.3,1008.4001,2.66,0.911521131,0.540909091,1.6,FALSE,Composition,1,Spin-coating,1,SLG | FTO,TiO2-c | TiO2-mp,Spiro-MeOTAD,1,Air,Air,100,AM 1.5,FALSE,,,1.025,22.08,0.71,16.07
FALSE,FALSE,FALSE,FALSE,TRUE,FALSE,3,TRUE,FALSE,FA0.83MA0.17PbBr0.17I2.83,FA; MA,FA, MA,na,na,0.83; 0.17,0.83,0.17,0,0,2.4688,42.8517,8.6136,862.224,2.5665998,Pb,Pb,na,1,1,0,1.19,207.2,110,715.6,2.33,Br; I,Br, I,0.17; 2.83,0.17,2.83,2.1864,124.236664,296.9603,1015.8516,2.677,0.974921066,0.544273692,,FALSE,,1,Spin-coating,1,SLG | FTO,TiO2-c,Spiro-MeOTAD,1,Air,Air,100,AM 1.5,FALSE,,,0.91,15.4,0.53,7.46
FALSE,FALSE,FALSE,FALSE,TRUE,FALSE,3,TRUE,FALSE,FA0.83MA0.17PbBr0.17I2.83,FA; MA,FA, MA,na,na,0.83; 0.17,0.83,0.17,0,0,2.4688,42.8517,8.6136,862.224,2.5665998,Pb,Pb,na,1,1,0,1.19,207.2,110,715.6,2.33,Br; I,Br, I,0.17; 2.83,0.17,2.83,2.1864,124.236664,296.9603,1015.8516,2.677,0.974921066,0.544273692,,FALSE,,1,Spin-coating,1,SLG | FTO,TiO2-c | TiO2-mp,Spiro-MeOTAD,1,Air,Air,100,AM 1.5,FALSE,,,0.99,19.47,0.58,11.23
FALSE,FALSE,FALSE,FALSE,TRUE,FALSE,3,TRUE,FALSE,FA0.85MA0.15PbBr0.45I2.55,FA; MA,FA, MA,na,na,0.85; 0.15,0.85,0.15,0,0,2.476,43.111504,8.612,860.68,2.567,Pb,Pb,na,1,1,0,1.19,207.2,110,715.6,2.33,Br; I,Br, I,0.45; 2.55,0.45,2.55,2.164,119.85,299.69498,1028.125,2.705,0.978227628,0.549907579,1.56,FALSE,,1,Spin-coating,1,SLG | FTO,SnO2-c,Spiro-MeOTAD,1,Air,Air,100,AM 1.5,FALSE,,,1.09,20.22,0.686,15.17
FALSE,FALSE,FALSE,FALSE,TRUE,FALSE,3,TRUE,FALSE,FA0.85MA0.15PbBr0.45I2.55,FA; MA,FA, MA,na,na,0.85; 0.15,0.85,0.15,0,0,2.476,43.111504,8.612,860.68,2.567,Pb,Pb,na,1,1,0,1.19,207.2,110,715.6,2.33,Br; I,Br, I,0.45; 2.55,0.45,2.55,2.164,119.85,299.69498,1028.125,2.705,0.978227628,0.549907579,,FALSE,,1,Spin-coating,1,SLG | FTO,SnO2-c,Spiro-MeOTAD,1,Air,Air,100,AM 1.5,FALSE,,,1.01,19.35,0.562,10.71
FALSE,FALSE,FALSE,FALSE,TRUE,FALSE,3,TRUE,FALSE,FA0.85MA0.15PbBr0.45I2.55,FA; MA,FA, MA,na,na,0.85; 0.15,0.85,0.15,0,0,2.476,43.111504,8.612,860.68,2.567,Pb,Pb,na,1,1,0,1.19,207.2,110,715.6,2.33,Br; I,Br, I,0.45; 2.55,0.45,2.55,2.164,119.85,299.69498,1028.125,2.705,0.978227628,0.549907579,,FALSE,,1,Spin-coating,1,SLG | FTO,SnO2-c,Spiro-MeOTAD,1,Air,Air,100,AM 1.5,FALSE,,,1.12,17.58,0.583,11.48
FALSE,FALSE,FALSE,FALSE,TRUE,FALSE,3,TRUE,FALSE,FA0.85MA0.15PbBr0.45I2.55,FA; MA,FA, MA,na,na,0.85; 0.15,0.85,0.15,0,0,2.476,43.111504,8.612,860.68,2.567,Pb,Pb,na,1,1,0,1.19,207.2,110,715.6,2.33,Br; I,Br, I,0.45; 2.55,0.45,2.55,2.164,119.85,299.69498,1028.125,2.705,0.978227628,0.549907579,,FALSE,,1,Spin-coating,1,SLG | FTO,SnO2-c,Spiro-MeOTAD,1,Air,Air,100,AM 1.5,FALSE,,,1.09,23.44,0.636,16.28
FALSE,FALSE,FALSE,FALSE,TRUE,FALSE,3,TRUE,FALSE,FA0.85MA0.15PbBr0.45I2.55,FA; MA,FA, MA,na,na,0.85; 0.15,0.85,0.15,0,0,2.476,43.111504,8.612,860.68,2.567,Pb,Pb,na,1,1,0,1.19,207.2,110,715.6,2.33,Br; I,Br, I,0.45; 2.55,0.45,2.55,2.164,119.85,299.69498,1028.125,2.705,0.978227628,0.549907579,,FALSE,,1,Spin-coating,1,SLG | FTO,SnO2-c,Spiro-MeOTAD,1,Air,Air,100,AM 1.5,FALSE,,,1.15,22.97,0.706,18.55
FALSE,FALSE,FALSE,FALSE,TRUE,FALSE,3,TRUE,FALSE,FA0.85MA0.15PbBr0.45I2.55,FA; MA,FA, MA,na,na,0.85; 0.15,0.85,0.15,0,0,2.476,43.111504,8.612,860.68,2.567,Pb,Pb,na,1,1,0,1.19,207.2,110,715.6,2.33,Br; I,Br, I,0.45; 2.55,0.45,2.55,2.164,119.85,299.69498,1028.125,2.705,0.978227628,0.549907579,1.58,FALSE,,1,Spin-coating,1,SLG | FTO,SnO2-c,Spiro-MeOTAD,1,Air,Air,100,AM 1.5,FALSE,,,1.1,23.35,0.669,17.22
FALSE,FALSE,FALSE,FALSE,TRUE,FALSE,3,TRUE,FALSE,FA0.85MA0.15PbBr0.45I2.55,FA; MA,FA, MA,na,na,0.85; 0.15,0.85,0.15,0,0,2.476,43.111504,8.612,860.68,2.567,Pb,Pb,na,1,1,0,1.19,207.2,110,715.6,2.33,Br; I,Br, I,0.45; 2.55,0.45,2.55,2.164,119.85,299.69498,1028.125,2.705,0.978227628,0.549907579,,FALSE,,1,Spin-coating,1,SLG | FTO,SnO2-c,Spiro-MeOTAD,1,Air,Air,100,AM 1.5,FALSE,,,1.11,21.98,0.658,16.1
FALSE,FALSE,FALSE,FALSE,TRUE,FALSE,3,TRUE,FALSE,FA0.85MA0.15PbBr0.45I2.55,FA; MA,FA, MA,na,na,0.85; 0.15,0.85,0.15,0,0,2.476,43.111504,8.612,860.68,2.567,Pb,Pb,na,1,1,0,1.19,207.2,110,715.6,2.33,Br; I,Br, I,0.45; 2.55,0.45,2.55,2.164,119.85,299.69498,1028.125,2.705,0.978227628,0.549907579,,FALSE,,1,Spin-coating,1,SLG | FTO,SnO2-c,Spiro-MeOTAD,1,Air,Air,100,AM 1.5,FALSE,,,1.1,22.13,0.567,13.77
FALSE,FALSE,FALSE,FALSE,TRUE,FALSE,3,TRUE,FALSE,FA0.85MA0.15PbBr0.45I2.55,FA; MA,FA, MA,na,na,0.85; 0.15,0.85,0.15,0,0,2.476,43.111504,8.612,860.68,2.567,Pb,Pb,na,1,1,0,1.19,207.2,110,715.6,2.33,Br; I,Br, I,0.45; 2.55,0.45,2.55,2.164,119.85,299.69498,1028.125,2.705,0.978227628,0.549907579,,FALSE,,1,Spin-coating,1,SLG | FTO,SnO2-c,Spiro-MeOTAD,1,Air,Air,100,AM 1.5,FALSE,,,1.12,19.48,0.586,12.7
FALSE,FALSE,FALSE,FALSE,TRUE,FALSE,3,TRUE,FALSE,FA0.85MA0.15PbBr0.45I2.55,FA; MA,FA, MA,na,na,0.85; 0.15,0.85,0.15,0,0,2.476,43.111504,8.612,860.68,2.567,Pb,Pb,na,1,1,0,1.19,207.2,110,715.6,2.33,Br; I,Br, I,0.45; 2.55,0.45,2.55,2.164,119.85,299.69498,1028.125,2.705,0.978227628,0.549907579,,FALSE,,1,Spin-coating,1,SLG | FTO,TiO2-c | TiO2-mp,Spiro-MeOTAD,1,Air,Air,100,AM 1.5,FALSE,,20,1.069,22.69,0.778,18.88
FALSE,FALSE,FALSE,FALSE,TRUE,FALSE,3,TRUE,FALSE,MAPbI3,MA,MA,na,na,na,1,1,0,0,0,2.17,32.07,8.68,926.3,2.55,Pb,Pb,na,1,1,0,1.19,207.2,110,715.6,2.33,I,I,na,3,3,0,2.2,126.9,295.3,1008.4001,2.66,0.911521131,0.540909091,1.6,FALSE,Composition,1,Spin-coating,1,SLG | FTO,TiO2-c,Spiro-MeOTAD,1,Air,Air,100,AM 1.5,FALSE,,30,1.084,21.03,0.753,17.17
FALSE,FALSE,FALSE,FALSE,TRUE,FALSE,3,TRUE,FALSE,MAPbI3,MA,MA,na,na,na,1,1,0,0,0,2.17,32.07,8.68,926.3,2.55,Pb,Pb,na,1,1,0,1.19,207.2,110,715.6,2.33,I,I,na,3,3,0,2.2,126.9,295.3,1008.4001,2.66,0.911521131,0.540909091,1.6,FALSE,Composition,1,Spin-coating,1,SLG | FTO,TiO2-c,Spiro-MeOTAD,1,Air,Air,100,AM 1.5,FALSE,,30,1.094,21.75,0.767,18.26
FALSE,FALSE,FALSE,FALSE,TRUE,FALSE,3,TRUE,FALSE,MAPbI3,MA,MA,na,na,na,1,1,0,0,0,2.17,32.07,8.68,926.3,2.55,Pb,Pb,na,1,1,0,1.19,207.2,110,715.6,2.33,I,I,na,3,3,0,2.2,126.9,295.3,1008.4001,2.66,0.911521131,0.540909091,1.6,FALSE,Composition,1,Spin-coating,1,SLG | FTO,TiO2-c,Spiro-MeOTAD,1,Air,Air,100,AM 1.5,FALSE,,30,1.098,20.96,0.777,17.89
FALSE,FALSE,FALSE,FALSE,TRUE,FALSE,3,TRUE,FALSE,MAPbI3,MA,MA,na,na,na,1,1,0,0,0,2.17,32.07,8.68,926.3,2.55,Pb,Pb,na,1,1,0,1.19,207.2,110,715.6,2.33,I,I,na,3,3,0,2.2,126.9,295.3,1008.4001,2.66,0.911521131,0.540909091,1.6,FALSE,Composition,1,Spin-coating,1,SLG | FTO,TiO2-c | TiO2-mp,Spiro-MeOTAD,1,Air,Air,100,AM 1.5,FALSE,,,0.98,17.4,0.737,12.59
FALSE,FALSE,FALSE,FALSE,TRUE,FALSE,3,TRUE,FALSE,MAPbI3,MA,MA,na,na,na,1,1,0,0,0,2.17,32.07,8.68,926.3,2.55,Pb,Pb,na,1,1,0,1.19,207.2,110,715.6,2.33,I,I,na,3,3,0,2.2,126.9,295.3,1008.4001,2.66,0.911521131,0.540909091,1.6,FALSE,Composition,1,Spin-coating,1,SLG | FTO,TiO2-c | TiO2-mp,Spiro-MeOTAD,1,Air,Air,100,AM 1.5,FALSE,,,1.04,21.68,0.75,16.88
FALSE,FALSE,FALSE,FALSE,TRUE,FALSE,3,TRUE,FALSE,MAPbI3,MA,MA,na,na,na,1,1,0,0,0,2.17,32.07,8.68,926.3,2.55,Pb,Pb,na,1,1,0,1.19,207.2,110,715.6,2.33,I,I,na,3,3,0,2.2,126.9,295.3,1008.4001,2.66,0.911521131,0.540909091,1.6,FALSE,Composition,1,Spin-coating,1,SLG | FTO,TiO2-c | TiO2-mp,Spiro-MeOTAD,1,Air,Air,100,AM 1.5,FALSE,,,1.04,23.12,0.755,18.24
FALSE,FALSE,FALSE,FALSE,TRUE,FALSE,3,TRUE,FALSE,MAPbI3,MA,MA,na,na,na,1,1,0,0,0,2.17,32.07,8.68,926.3,2.55,Pb,Pb,na,1,1,0,1.19,207.2,110,715.6,2.33,I,I,na,3,3,0,2.2,126.9,295.3,1008.4001,2.66,0.911521131,0.540909091,1.6,FALSE,Composition,1,Spin-coating,1,SLG | FTO,TiO2-c | TiO2-mp,Spiro-MeOTAD,1,Air,Air,100,AM 1.5,FALSE,,,0.97,14.97,0.703,10.19
FALSE,FALSE,FALSE,FALSE,TRUE,FALSE,3,TRUE,FALSE,MAPbI3,MA,MA,na,na,na,1,1,0,0,0,2.17,32.07,8.68,926.3,2.55,Pb,Pb,na,1,1,0,1.19,207.2,110,715.6,2.33,I,I,na,3,3,0,2.2,126.9,295.3,1008.4001,2.66,0.911521131,0.540909091,1.6,FALSE,Composition,1,Spin-coating,1,SLG | FTO,TiO2-c | TiO2-mp,Spiro-MeOTAD,1,Air,Air,100,AM 1.5,FALSE,,,1,20.8,0.76,15.8
FALSE,FALSE,FALSE,FALSE,TRUE,FALSE,3,TRUE,FALSE,MAPbI3,MA,MA,na,na,na,1,1,0,0,0,2.17,32.07,8.68,926.3,2.55,Pb,Pb,na,1,1,0,1.19,207.2,110,715.6,2.33,I,I,na,3,3,0,2.2,126.9,295.3,1008.4001,2.66,0.911521131,0.540909091,1.6,FALSE,Composition,1,Spin-coating,1,SLG | FTO,TiO2-c | TiO2-mp,Spiro-MeOTAD,1,Air,Air,100,AM 1.5,FALSE,,,0.92,10.2,0.549,5.2
FALSE,FALSE,FALSE,FALSE,TRUE,FALSE,3,TRUE,FALSE,MAPbI3,MA,MA,na,na,na,1,1,0,0,0,2.17,32.07,8.68,926.3,2.55,Pb,Pb,na,1,1,0,1.19,207.2,110,715.6,2.33,I,I,na,3,3,0,2.2,126.9,295.3,1008.4001,2.66,0.911521131,0.540909091,1.6,FALSE,Composition,1,Spin-coating,1,SLG | FTO,TiO2-c,Spiro-MeOTAD,1,Air,Air,100,AM 1.5,FALSE,,,1.13,22.1,0.78,19.6
FALSE,FALSE,FALSE,FALSE,TRUE,FALSE,3,TRUE,FALSE,MAPbI3,MA,MA,na,na,na,1,1,0,0,0,2.17,32.07,8.68,926.3,2.55,Pb,Pb,na,1,1,0,1.19,207.2,110,715.6,2.33,I,I,na,3,3,0,2.2,126.9,295.3,1008.4001,2.66,0.911521131,0.540909091,1.6,FALSE,Composition,1,Spin-coating,1,SLG | FTO,TiO2-c,Spiro-MeOTAD,1,Air,Air,100,AM 1.5,FALSE,,,1.14,22.6,0.79,20.4
FALSE,FALSE,FALSE,FALSE,TRUE,FALSE,3,TRUE,FALSE,MAPbI3,MA,MA,na,na,na,1,1,0,0,0,2.17,32.07,8.68,926.3,2.55,Pb,Pb,na,1,1,0,1.19,207.2,110,715.6,2.33,I,I,na,3,3,0,2.2,126.9,295.3,1008.4001,2.66,0.911521131,0.540909091,1.6,FALSE,Composition,1,Spin-coating,1,SLG | FTO,TiO2-c,Spiro-MeOTAD,1,Air,Air,100,AM 1.5,FALSE,,,1.14,22.6,0.76,19.8
FALSE,FALSE,FALSE,FALSE,TRUE,FALSE,3,TRUE,FALSE,MAPbI3,MA,MA,na,na,na,1,1,0,0,0,2.17,32.07,8.68,926.3,2.55,Pb,Pb,na,1,1,0,1.19,207.2,110,715.6,2.33,I,I,na,3,3,0,2.2,126.9,295.3,1008.4001,2.66,0.911521131,0.540909091,1.6,FALSE,Composition,1,Spin-coating,1,PET | FTO,TiO2-c,Spiro-MeOTAD,1,Air,Air,100,AM 1.5,FALSE,,,1.07,20.17,0.73,15.8
FALSE,FALSE,FALSE,FALSE,TRUE,FALSE,3,TRUE,FALSE,MAPbI3,MA,MA,na,na,na,1,1,0,0,0,2.17,32.07,8.68,926.3,2.55,Pb,Pb,na,1,1,0,1.19,207.2,110,715.6,2.33,I,I,na,3,3,0,2.2,126.9,295.3,1008.4001,2.66,0.911521131,0.540909091,1.6,FALSE,Composition,1,Spin-coating,1,PET | FTO,TiO2-c,Spiro-MeOTAD,1,Air,Air,100,AM 1.5,FALSE,,,1.1,21.62,0.76,17.5
FALSE,FALSE,FALSE,FALSE,TRUE,FALSE,3,TRUE,FALSE,MAPbI3,MA,MA,na,na,na,1,1,0,0,0,2.17,32.07,8.68,926.3,2.55,Pb,Pb,na,1,1,0,1.19,207.2,110,715.6,2.33,I,I,na,3,3,0,2.2,126.9,295.3,1008.4001,2.66,0.911521131,0.540909091,1.6,FALSE,Composition,1,Spin-coating,1,SLG | ITO,PCBM-60,PEDOT:PSS,1,N2,N2,100,AM 1.5,FALSE,,,0.9,13.24,0.56,6.67
FALSE,FALSE,FALSE,FALSE,TRUE,FALSE,3,TRUE,FALSE,Cs0.1FA0.1MA0.8PbI3,Cs; FA; MA,Cs, FA, MA,na,0.1; 0.1; 0.8,0.1,0.1,0.8,0,2.163,43.453003,12.353001,863.51996,2.376,Pb,Pb,na,1,1,0,1.19,207.2,110,715.6,2.33,I,I,na,3,3,0,2.2,126.9,295.3,1008.4001,2.66,0.910061028,0.540909091,1.5,FALSE,,1,Spin-coating,1,SLG | ITO,PCBM-60,PTAA,1,Air,Air,100,AM 1.5,FALSE,,50,1.07,18.41,0.688,13.51
FALSE,FALSE,FALSE,FALSE,TRUE,FALSE,3,TRUE,FALSE,FA0.85MA0.15PbBr0.45I2.55,FA; MA,FA, MA,na,na,0.85; 0.15,0.85,0.15,0,0,2.476,43.111504,8.612,860.68,2.567,Pb,Pb,na,1,1,0,1.19,207.2,110,715.6,2.33,Br; I,Br, I,0.45; 2.55,0.45,2.55,2.164,119.85,299.69498,1028.125,2.705,0.978227628,0.549907579,,FALSE,,1,Spin-coating,1,SLG | FTO,TiO2-c | TiO2-mp,Spiro-MeOTAD,1,Air,Air,100,AM 1.5,FALSE,,25,1.1,22.4,0.768,18.9
FALSE,FALSE,FALSE,FALSE,TRUE,FALSE,3,TRUE,FALSE,MAPbI3,MA,MA,na,na,na,1,1,0,0,0,2.17,32.07,8.68,926.3,2.55,Pb,Pb,na,1,1,0,1.19,207.2,110,715.6,2.33,I,I,na,3,3,0,2.2,126.9,295.3,1008.4001,2.66,0.911521131,0.540909091,1.6,FALSE,Composition,1,Spin-coating,1,SLG | ITO,PCBM-60,NiO-c,1,Air,Air,100,AM 1.5,FALSE,,100,1.03,19.3,0.575,11.6
FALSE,FALSE,FALSE,FALSE,TRUE,FALSE,3,TRUE,FALSE,Cs0.05FA0.85MA0.1PbBr0.5I2.5,Cs; FA; MA,Cs, FA, MA,na,0.05; 0.85; 0.1,0.05,0.85,0.1,0,2.4545,48.153503,10.4525,833.14996,2.479,Pb,Pb,na,1,1,0,1.19,207.2,110,715.6,2.33,Br; I,Br, I,0.5; 2.5,0.5,2.5,2.16,119.06667,300.18332,1030.3167,2.71,0.974013207,0.550925926,,FALSE,,1,Spin-coating,1,SLG | ITO,C60 | BCP,PTAA,1,Air,Air,100,AM 1.5,FALSE,,125,1.1,20.6,0.779,17.6
FALSE,FALSE,FALSE,FALSE,TRUE,FALSE,3,TRUE,FALSE,MAPbI3,MA,MA,na,na,na,1,1,0,0,0,2.17,32.07,8.68,926.3,2.55,Pb,Pb,na,1,1,0,1.19,207.2,110,715.6,2.33,I,I,na,3,3,0,2.2,126.9,295.3,1008.4001,2.66,0.911521131,0.540909091,1.6,FALSE,Composition,1,Spin-coating,1,SLG | FTO,TiO2-c,Spiro-MeOTAD,1,Air,Air,100,AM 1.5,FALSE,,,0.937,18.09,0.61,10.34
FALSE,FALSE,FALSE,FALSE,TRUE,FALSE,3,TRUE,FALSE,MAPbI3,MA,MA,na,na,na,1,1,0,0,0,2.17,32.07,8.68,926.3,2.55,Pb,Pb,na,1,1,0,1.19,207.2,110,715.6,2.33,I,I,na,3,3,0,2.2,126.9,295.3,1008.4001,2.66,0.911521131,0.540909091,1.6,FALSE,Composition,1,Spin-coating,1,SLG | FTO,TiO2-c | TiO2-mp,Spiro-MeOTAD,1,Air,Air,100,AM 1.5,FALSE,,,1.07,21.55,0.666,15.3
FALSE,FALSE,FALSE,FALSE,TRUE,FALSE,3,TRUE,FALSE,MAPbI3,MA,MA,na,na,na,1,1,0,0,0,2.17,32.07,8.68,926.3,2.55,Pb,Pb,na,1,1,0,1.19,207.2,110,715.6,2.33,I,I,na,3,3,0,2.2,126.9,295.3,1008.4001,2.66,0.911521131,0.540909091,1.6,FALSE,,1,Spin-coating,1,SLG | FTO,TiO2-c | TiO2-mp,Spiro-MeOTAD,1,Air,Air,100,AM 1.5,FALSE,,,0.95,25.38,0.546,13.15
FALSE,FALSE,FALSE,FALSE,TRUE,FALSE,3,TRUE,FALSE,Cs0.05FA0.8MA0.15PbBr0.47I2.53,Cs; FA; MA,Cs, FA, MA,na,0.05; 0.8; 0.15,0.05,0.8,0.15,0,2.4364998,47.504,10.456501,837.00995,2.478,Pb,Pb,na,1,1,0,1.19,207.2,110,715.6,2.33,Br; I,Br, I,0.47; 2.53,0.47,2.53,2.1624,119.536674,299.89032,1029.0016,2.707,0.970025425,0.550314465,,FALSE,,1,Spin-coating,1,SLG | FTO,TiO2-c | TiO2-mp,Spiro-MeOTAD,1,Air,Air,100,AM 1.5,FALSE,,,1.12,22.8,0.75,19.5
FALSE,FALSE,FALSE,FALSE,TRUE,FALSE,3,TRUE,FALSE,Cs0.05FA0.8MA0.15PbBr0.47I2.53,Cs; FA; MA,Cs, FA, MA,na,0.05; 0.8; 0.15,0.05,0.8,0.15,0,2.4364998,47.504,10.456501,837.00995,2.478,Pb,Pb,na,1,1,0,1.19,207.2,110,715.6,2.33,Br; I,Br, I,0.47; 2.53,0.47,2.53,2.1624,119.536674,299.89032,1029.0016,2.707,0.970025425,0.550314465,,FALSE,,1,Spin-coating,1,SLG | FTO,TiO2-c | TiO2-mp,Spiro-MeOTAD,1,Air,Air,100,AM 1.5,FALSE,,,1.16,22.9,0.78,21.1
FALSE,FALSE,FALSE,FALSE,TRUE,FALSE,3,TRUE,FALSE,MAPbI3,MA,MA,na,na,na,1,1,0,0,0,2.17,32.07,8.68,926.3,2.55,Pb,Pb,na,1,1,0,1.19,207.2,110,715.6,2.33,I,I,na,3,3,0,2.2,126.9,295.3,1008.4001,2.66,0.911521131,0.540909091,1.6,FALSE,Composition,1,Spin-coating,1,SLG | FTO,TiO2-c | TiO2-mp,Spiro-MeOTAD,1,Air,Air,100,AM 1.5,FALSE,,,1.04,19.94,0.736,15.26
FALSE,FALSE,FALSE,FALSE,TRUE,FALSE,3,TRUE,FALSE,MAPbI3,MA,MA,na,na,na,1,1,0,0,0,2.17,32.07,8.68,926.3,2.55,Pb,Pb,na,1,1,0,1.19,207.2,110,715.6,2.33,I,I,na,3,3,0,2.2,126.9,295.3,1008.4001,2.66,0.911521131,0.540909091,1.6,FALSE,Composition,1,Spin-coating,1,SLG | FTO,TiO2-c | TiO2-mp,Spiro-MeOTAD,1,Air,Air,100,AM 1.5,FALSE,,,1.05,21.23,0.755,16.83
FALSE,FALSE,FALSE,FALSE,TRUE,FALSE,3,TRUE,FALSE,MAPbI3,MA,MA,na,na,na,1,1,0,0,0,2.17,32.07,8.68,926.3,2.55,Pb,Pb,na,1,1,0,1.19,207.2,110,715.6,2.33,I,I,na,3,3,0,2.2,126.9,295.3,1008.4001,2.66,0.911521131,0.540909091,1.6,FALSE,Composition,1,Spin-coating,1,SLG | FTO,TiO2-c,Spiro-MeOTAD,1,Air,Air,100,AM 1.5,FALSE,,200,1.06,20.14,0.71,15.23
FALSE,FALSE,FALSE,FALSE,TRUE,FALSE,3,TRUE,FALSE,MAPbI3,MA,MA,na,na,na,1,1,0,0,0,2.17,32.07,8.68,926.3,2.55,Pb,Pb,na,1,1,0,1.19,207.2,110,715.6,2.33,I,I,na,3,3,0,2.2,126.9,295.3,1008.4001,2.66,0.911521131,0.540909091,1.6,FALSE,Composition,1,Spin-coating,1,SLG | FTO,TiO2-c,Spiro-MeOTAD,1,Air,Air,100,AM 1.5,FALSE,,200,1.08,21.71,0.75,17.51
FALSE,FALSE,FALSE,FALSE,TRUE,FALSE,3,TRUE,FALSE,MAPbI3,MA,MA,na,na,na,1,1,0,0,0,2.17,32.07,8.68,926.3,2.55,Pb,Pb,na,1,1,0,1.19,207.2,110,715.6,2.33,I,I,na,3,3,0,2.2,126.9,295.3,1008.4001,2.66,0.911521131,0.540909091,1.6,FALSE,Composition,1,Spin-coating,1,SLG | FTO,TiO2-c,Spiro-MeOTAD,1,Air,Air,100,AM 1.5,FALSE,,200,1.06,20.39,0.72,15.46
FALSE,FALSE,FALSE,FALSE,TRUE,FALSE,3,TRUE,FALSE,MAPbI3,MA,MA,na,na,na,1,1,0,0,0,2.17,32.07,8.68,926.3,2.55,Pb,Pb,na,1,1,0,1.19,207.2,110,715.6,2.33,I,I,na,3,3,0,2.2,126.9,295.3,1008.4001,2.66,0.911521131,0.540909091,1.6,FALSE,Composition,1,Spin-coating,1,SLG | FTO,TiO2-c | TiO2-mp,Spiro-MeOTAD,1,Air,Air,100,AM 1.5,FALSE,,,1.07,21.5,0.751,17.29
FALSE,FALSE,FALSE,FALSE,TRUE,FALSE,3,TRUE,FALSE,MAPbI3,MA,MA,na,na,na,1,1,0,0,0,2.17,32.07,8.68,926.3,2.55,Pb,Pb,na,1,1,0,1.19,207.2,110,715.6,2.33,I,I,na,3,3,0,2.2,126.9,295.3,1008.4001,2.66,0.911521131,0.540909091,1.6,FALSE,Composition,1,Spin-coating,1,SLG | FTO,TiO2-c | TiO2-mp,Spiro-MeOTAD,1,Air,Air,100,AM 1.5,FALSE,,,1.1,23.01,0.8,20.31
FALSE,FALSE,FALSE,FALSE,TRUE,FALSE,3,TRUE,FALSE,MAPbI3,MA,MA,na,na,na,1,1,0,0,0,2.17,32.07,8.68,926.3,2.55,Pb,Pb,na,1,1,0,1.19,207.2,110,715.6,2.33,I,I,na,3,3,0,2.2,126.9,295.3,1008.4001,2.66,0.911521131,0.540909091,1.59,FALSE,,1,Spin-coating,1,SLG | FTO,SnO2-c,Spiro-MeOTAD,1,Air,Air,100,AM 1.5,FALSE,,10,1.105,22.6,0.72,17.98
FALSE,FALSE,FALSE,FALSE,TRUE,FALSE,3,TRUE,FALSE,Cs0.05FA0.81MA0.14PbBr0.45I2.55,Cs; FA; MA,Cs, FA, MA,na,0.05; 0.81; 0.14,0.05,0.81,0.14,0,2.4401,47.6339,10.455701,836.238,2.4782,Pb,Pb,na,1,1,0,1.19,207.2,110,715.6,2.33,Br; I,Br, I,0.45; 2.55,0.45,2.55,2.164,119.85,299.69498,1028.125,2.705,0.970659013,0.549907579,1.6,FALSE,,1,Spin-coating,1,SLG | FTO,SnO2-c,Spiro-MeOTAD,1,Air,Air,100,AM 1.5,FALSE,,,1.074,22.44,0.75,18.08
FALSE,FALSE,FALSE,FALSE,TRUE,FALSE,3,TRUE,FALSE,Cs0.05FA0.81MA0.14PbBr0.45I2.55,Cs; FA; MA,Cs, FA, MA,na,0.05; 0.81; 0.14,0.05,0.81,0.14,0,2.4401,47.6339,10.455701,836.238,2.4782,Pb,Pb,na,1,1,0,1.19,207.2,110,715.6,2.33,Br; I,Br, I,0.45; 2.55,0.45,2.55,2.164,119.85,299.69498,1028.125,2.705,0.970659013,0.549907579,1.6,FALSE,,1,Spin-coating,1,SLG | FTO,SnO2-c,Spiro-MeOTAD,1,Air,Air,100,AM 1.5,FALSE,,,1.13,23.56,0.778,20.71
FALSE,FALSE,FALSE,FALSE,TRUE,FALSE,3,TRUE,FALSE,MAPbI3,MA,MA,na,na,na,1,1,0,0,0,2.17,32.07,8.68,926.3,2.55,Pb,Pb,na,1,1,0,1.19,207.2,110,715.6,2.33,I,I,na,3,3,0,2.2,126.9,295.3,1008.4001,2.66,0.911521131,0.540909091,1.55,FALSE,,1,Spin-coating,1,SLG | FTO,PCBM-60,NiO-c,1,Air,Air,100,AM 1.5,FALSE,,,1.05,11.7,0.751,9.23
FALSE,FALSE,FALSE,FALSE,TRUE,FALSE,3,TRUE,FALSE,MAPbBrI2,MA,MA,na,na,na,1,1,0,0,0,2.17,32.07,8.68,926.3,2.55,Pb,Pb,na,1,1,0,1.19,207.2,110,715.6,2.33,Br; I,Br, I,1; 2,1,2,2.1200001,111.23334,305.06665,1052.2334,2.7600002,0.916461653,0.561320728,1.75,FALSE,,1,Spin-coating,1,SLG | FTO,PCBM-60,NiO-c,1,Air,Air,100,AM 1.5,FALSE,,,1.12,9.3,0.752,7.83
FALSE,FALSE,FALSE,FALSE,TRUE,FALSE,3,TRUE,FALSE,FASnI3,FA,FA,na,na,na,1,1,0,0,0,2.53,45.06,8.6,849.1,2.57,Sn,Sn,na,1,1,0,1.15,118.71,121,708.6,1.96,I,I,na,3,3,0,2.2,126.9,295.3,1008.4001,2.66,0.99839256,0.522727273,1.36,FALSE,,1,Spin-coating,1,SLG | ITO,PCBM-60 | BCP,PEDOT:PSS,1,Air,Air,100,AM 1.5,FALSE,,,0.139,9.54,0.458,0.61
FALSE,FALSE,FALSE,FALSE,TRUE,FALSE,3,TRUE,FALSE,FASnI3,FA,FA,na,na,na,1,1,0,0,0,2.53,45.06,8.6,849.1,2.57,Sn,Sn,na,1,1,0,1.15,118.71,121,708.6,1.96,I,I,na,3,3,0,2.2,126.9,295.3,1008.4001,2.66,0.99839256,0.522727273,1.36,FALSE,,1,Spin-coating,1,SLG | ITO,PCBM-60 | BCP,PEDOT:PSS,1,Air,Air,100,AM 1.5,FALSE,,,0.466,16.822,0.669,5.24
FALSE,FALSE,FALSE,FALSE,TRUE,FALSE,3,TRUE,FALSE,FASnI3,FA,FA,na,na,na,1,1,0,0,0,2.53,45.06,8.6,849.1,2.57,Sn,Sn,na,1,1,0,1.15,118.71,121,708.6,1.96,I,I,na,3,3,0,2.2,126.9,295.3,1008.4001,2.66,0.99839256,0.522727273,1.38,FALSE,,1,Spin-coating,1,SLG | ITO,PCBM-60 | BCP,PEDOT:PSS,1,Air,Air,100,AM 1.5,FALSE,,,0.365,8.902,0.564,1.83
FALSE,FALSE,FALSE,FALSE,TRUE,FALSE,3,TRUE,FALSE,MAPbI3,MA,MA,na,na,na,1,1,0,0,0,2.17,32.07,8.68,926.3,2.55,Pb,Pb,na,1,1,0,1.19,207.2,110,715.6,2.33,I,I,na,3,3,0,2.2,126.9,295.3,1008.4001,2.66,0.911521131,0.540909091,1.6,FALSE,Composition,1,Spin-coating,1,SLG | FTO,TiO2-c | TiO2-mp,Spiro-MeOTAD,1,Air,Air,100,AM 1.5,FALSE,,50,1.03,17.27,0.735,13.14
FALSE,FALSE,FALSE,FALSE,TRUE,FALSE,3,TRUE,FALSE,MAPbI3,MA,MA,na,na,na,1,1,0,0,0,2.17,32.07,8.68,926.3,2.55,Pb,Pb,na,1,1,0,1.19,207.2,110,715.6,2.33,I,I,na,3,3,0,2.2,126.9,295.3,1008.4001,2.66,0.911521131,0.540909091,1.6,FALSE,Composition,1,Spin-coating,1,SLG | FTO,TiO2-c | TiO2-mp,Spiro-MeOTAD,1,Air,Air,100,AM 1.5,FALSE,,50,1.05,19.3,0.76,15.44
FALSE,FALSE,FALSE,FALSE,TRUE,FALSE,3,TRUE,FALSE,Cs0.05FA0.79MA0.16PbBr0.51I2.49,Cs; FA; MA,Cs, FA, MA,na,0.05; 0.79; 0.16,0.05,0.79,0.16,0,2.4329,47.3741,10.4573,837.782,2.4778,Pb,Pb,na,1,1,0,1.19,207.2,110,715.6,2.33,Br; I,Br, I,0.51; 2.49,0.51,2.49,2.1592,118.91,300.281,1030.755,2.7110002,0.969516616,0.551130048,,FALSE,,1,Spin-coating,1,SLG | FTO,TiO2-c,Spiro-MeOTAD,1,N2,N2,100,AM 1.5,FALSE,,,1.09,22.63,0.774,19.09
FALSE,FALSE,FALSE,FALSE,TRUE,FALSE,3,TRUE,FALSE,Cs0.05FA0.79MA0.16PbBr0.51I2.49,Cs; FA; MA,Cs, FA, MA,na,0.05; 0.79; 0.16,0.05,0.79,0.16,0,2.4329,47.3741,10.4573,837.782,2.4778,Pb,Pb,na,1,1,0,1.19,207.2,110,715.6,2.33,Br; I,Br, I,0.51; 2.49,0.51,2.49,2.1592,118.91,300.281,1030.755,2.7110002,0.969516616,0.551130048,,FALSE,,1,Spin-coating,1,SLG | FTO,TiO2-c,Spiro-MeOTAD,1,N2,N2,100,AM 1.5,FALSE,,,1.1,22.78,0.775,19.42
FALSE,FALSE,FALSE,FALSE,TRUE,FALSE,3,TRUE,FALSE,MAPbI3,MA,MA,na,na,na,1,1,0,0,0,2.17,32.07,8.68,926.3,2.55,Pb,Pb,na,1,1,0,1.19,207.2,110,715.6,2.33,I,I,na,3,3,0,2.2,126.9,295.3,1008.4001,2.66,0.911521131,0.540909091,1.6,FALSE,Composition,1,Spin-coating,1,SLG | FTO,TiO2-c,Spiro-MeOTAD,1,N2,N2,100,AM 1.5,FALSE,,,0.979,17.61,0.66,11.4
FALSE,FALSE,FALSE,FALSE,TRUE,FALSE,3,TRUE,FALSE,MAPbI3,MA,MA,na,na,na,1,1,0,0,0,2.17,32.07,8.68,926.3,2.55,Pb,Pb,na,1,1,0,1.19,207.2,110,715.6,2.33,I,I,na,3,3,0,2.2,126.9,295.3,1008.4001,2.66,0.911521131,0.540909091,1.6,FALSE,Composition,1,Spin-coating,1,SLG | ITO,SnO2-np,Spiro-MeOTAD,1,Air,Air,100,AM 1.5,FALSE,,,1.08,23.4,0.77,19.5
FALSE,FALSE,FALSE,FALSE,TRUE,FALSE,3,TRUE,FALSE,MAPbI3,MA,MA,na,na,na,1,1,0,0,0,2.17,32.07,8.68,926.3,2.55,Pb,Pb,na,1,1,0,1.19,207.2,110,715.6,2.33,I,I,na,3,3,0,2.2,126.9,295.3,1008.4001,2.66,0.911521131,0.540909091,1.6,FALSE,Composition,1,Spin-coating,1,SLG | FTO,TiO2-c | TiO2-mp,Spiro-MeOTAD,1,N2,N2,100,AM 1.5,FALSE,,,0.97,21.2,0.47,9.6
FALSE,FALSE,FALSE,FALSE,TRUE,FALSE,3,TRUE,FALSE,MAPbI3,MA,MA,na,na,na,1,1,0,0,0,2.17,32.07,8.68,926.3,2.55,Pb,Pb,na,1,1,0,1.19,207.2,110,715.6,2.33,I,I,na,3,3,0,2.2,126.9,295.3,1008.4001,2.66,0.911521131,0.540909091,1.6,FALSE,Composition,1,Spin-coating,1,SLG | FTO,TiO2-c | TiO2-mp,Spiro-MeOTAD,1,N2,N2,100,AM 1.5,FALSE,,,1,20.3,0.6,12.1
FALSE,FALSE,FALSE,FALSE,TRUE,FALSE,3,TRUE,FALSE,MAPbI3,MA,MA,na,na,na,1,1,0,0,0,2.17,32.07,8.68,926.3,2.55,Pb,Pb,na,1,1,0,1.19,207.2,110,715.6,2.33,I,I,na,3,3,0,2.2,126.9,295.3,1008.4001,2.66,0.911521131,0.540909091,1.6,FALSE,Composition,1,Spin-coating,1,SLG | FTO,TiO2-c,Spiro-MeOTAD,1,Air,Air,100,AM 1.5,FALSE,,,1,18.9,0.63,11.9
FALSE,FALSE,FALSE,FALSE,TRUE,FALSE,3,TRUE,FALSE,MAPbI3,MA,MA,na,na,na,1,1,0,0,0,2.17,32.07,8.68,926.3,2.55,Pb,Pb,na,1,1,0,1.19,207.2,110,715.6,2.33,I,I,na,3,3,0,2.2,126.9,295.3,1008.4001,2.66,0.911521131,0.540909091,1.58,FALSE,,1,Spin-coating,1,SLG | FTO,PCBM-60 | BCP,NiO-c,1,Air,Air,100,AM 1.5,FALSE,,,0.848,5.84,0.69,3.34
FALSE,FALSE,FALSE,FALSE,TRUE,FALSE,3,TRUE,FALSE,MAPbI3,MA,MA,na,na,na,1,1,0,0,0,2.17,32.07,8.68,926.3,2.55,Pb,Pb,na,1,1,0,1.19,207.2,110,715.6,2.33,I,I,na,3,3,0,2.2,126.9,295.3,1008.4001,2.66,0.911521131,0.540909091,1.58,FALSE,,1,Spin-coating,1,SLG | FTO,PCBM-60 | BCP,NiO-c,1,Air,Air,100,AM 1.5,FALSE,,,0.891,14.56,0.75,9.68
FALSE,FALSE,FALSE,FALSE,TRUE,FALSE,3,TRUE,FALSE,MAPbI3,MA,MA,na,na,na,1,1,0,0,0,2.17,32.07,8.68,926.3,2.55,Pb,Pb,na,1,1,0,1.19,207.2,110,715.6,2.33,I,I,na,3,3,0,2.2,126.9,295.3,1008.4001,2.66,0.911521131,0.540909091,1.58,FALSE,,1,Spin-coating,1,SLG | FTO,PCBM-60 | BCP,NiO-c,1,Air,Air,100,AM 1.5,FALSE,,,0.949,17.04,0.78,12.53
FALSE,FALSE,FALSE,FALSE,TRUE,FALSE,3,TRUE,FALSE,MAPbI3,MA,MA,na,na,na,1,1,0,0,0,2.17,32.07,8.68,926.3,2.55,Pb,Pb,na,1,1,0,1.19,207.2,110,715.6,2.33,I,I,na,3,3,0,2.2,126.9,295.3,1008.4001,2.66,0.911521131,0.540909091,1.57,FALSE,,1,Spin-coating,1,SLG | FTO,PCBM-60,NiO-c,1,Air,Air,100,AM 1.5,FALSE,,,1.05,19.94,0.68,14.32
FALSE,FALSE,FALSE,FALSE,TRUE,FALSE,3,TRUE,FALSE,MAPbI3,MA,MA,na,na,na,1,1,0,0,0,2.17,32.07,8.68,926.3,2.55,Pb,Pb,na,1,1,0,1.19,207.2,110,715.6,2.33,I,I,na,3,3,0,2.2,126.9,295.3,1008.4001,2.66,0.911521131,0.540909091,1.59,FALSE,,1,Spin-coating,1,SLG | FTO,PCBM-60 | BCP,NiO-c,1,Air,Air,100,AM 1.5,FALSE,,200,1.081,21.32,0.77,17.7
FALSE,FALSE,FALSE,FALSE,TRUE,FALSE,3,TRUE,FALSE,MAPbBr3,MA,MA,na,na,na,1,1,0,0,0,2.17,32.07,8.68,926.3,2.55,Pb,Pb,na,1,1,0,1.19,207.2,110,715.6,2.33,Br,Br,na,3,3,0,1.96,79.9,324.6,1139.9,2.96,0.927095558,0.607142857,2.3,FALSE,,1,Spin-coating,1,SLG | FTO,TiO2-c | TiO2-mp,Spiro-MeOTAD,1,Air,Air,100,AM 1.5,FALSE,,150,1.35,4.25,0.61,3.5
FALSE,FALSE,FALSE,FALSE,TRUE,FALSE,3,TRUE,FALSE,MAPbI3,MA,MA,na,na,na,1,1,0,0,0,2.17,32.07,8.68,926.3,2.55,Pb,Pb,na,1,1,0,1.19,207.2,110,715.6,2.33,I,I,na,3,3,0,2.2,126.9,295.3,1008.4001,2.66,0.911521131,0.540909091,1.6,FALSE,Composition,1,Spin-coating,1,SLG | FTO,TiO2-c,Spiro-MeOTAD,1,Air,Air,100,AM 1.5,FALSE,,100,0.993,21.53,0.65,13.82
FALSE,FALSE,FALSE,FALSE,TRUE,FALSE,3,TRUE,FALSE,FA0.85MA0.15PbBr0.45I2.55,FA; MA,FA, MA,na,na,0.85; 0.15,0.85,0.15,0,0,2.476,43.111504,8.612,860.68,2.567,Pb,Pb,na,1,1,0,1.19,207.2,110,715.6,2.33,Br; I,Br, I,0.45; 2.55,0.45,2.55,2.164,119.85,299.69498,1028.125,2.705,0.978227628,0.549907579,,FALSE,,1,Spin-coating,1,SLG | FTO,TiO2-c | TiO2-mp,Spiro-MeOTAD,1,Air,Air,100,AM 1.5,FALSE,,,1.082,22.91,0.75,18.46
FALSE,FALSE,FALSE,FALSE,TRUE,FALSE,3,TRUE,FALSE,FA0.85MA0.15PbBr0.45I2.55,FA; MA,FA, MA,na,na,0.85; 0.15,0.85,0.15,0,0,2.476,43.111504,8.612,860.68,2.567,Pb,Pb,na,1,1,0,1.19,207.2,110,715.6,2.33,Br; I,Br, I,0.45; 2.55,0.45,2.55,2.164,119.85,299.69498,1028.125,2.705,0.978227628,0.549907579,,FALSE,,1,Spin-coating,1,SLG | FTO,TiO2-c | TiO2-mp,Spiro-MeOTAD,1,Air,Air,100,AM 1.5,FALSE,,,1.038,18.66,0.7,13.51
FALSE,FALSE,FALSE,FALSE,TRUE,FALSE,3,TRUE,FALSE,Cs0.05FA0.79MA0.16PbBr0.51I2.49,Cs; FA; MA,Cs, FA, MA,na,0.05; 0.79; 0.16,0.05,0.79,0.16,0,2.4329,47.3741,10.4573,837.782,2.4778,Pb,Pb,na,1,1,0,1.19,207.2,110,715.6,2.33,Br; I,Br, I,0.51; 2.49,0.51,2.49,2.1592,118.91,300.281,1030.755,2.7110002,0.969516616,0.551130048,1.58,FALSE,,1,Spin-coating,1,SLG | FTO,TiO2-c | TiO2-mp,Spiro-MeOTAD,1,Air,Air,100,AM 1.5,FALSE,,50,1.14,23.6,0.77,20.8
FALSE,FALSE,FALSE,FALSE,TRUE,FALSE,3,TRUE,FALSE,Cs0.05FA0.79MA0.16PbBr0.51I2.49,Cs; FA; MA,Cs, FA, MA,na,0.05; 0.79; 0.16,0.05,0.79,0.16,0,2.4329,47.3741,10.4573,837.782,2.4778,Pb,Pb,na,1,1,0,1.19,207.2,110,715.6,2.33,Br; I,Br, I,0.51; 2.49,0.51,2.49,2.1592,118.91,300.281,1030.755,2.7110002,0.969516616,0.551130048,1.58,FALSE,,1,Spin-coating,1,SLG | FTO,TiO2-c | TiO2-mp,Spiro-MeOTAD,1,Air,Air,100,AM 1.5,FALSE,,50,1.15,23.3,0.74,19.8
FALSE,FALSE,FALSE,FALSE,TRUE,FALSE,3,TRUE,FALSE,Cs0.05FA0.79MA0.16PbBr0.51I2.49,Cs; FA; MA,Cs, FA, MA,na,0.05; 0.79; 0.16,0.05,0.79,0.16,0,2.4329,47.3741,10.4573,837.782,2.4778,Pb,Pb,na,1,1,0,1.19,207.2,110,715.6,2.33,Br; I,Br, I,0.51; 2.49,0.51,2.49,2.1592,118.91,300.281,1030.755,2.7110002,0.969516616,0.551130048,1.58,FALSE,,1,Spin-coating,1,SLG | FTO,TiO2-c | TiO2-mp,Spiro-MeOTAD,1,Air,Air,100,AM 1.5,FALSE,,50,1.12,23.7,0.72,19
FALSE,FALSE,FALSE,FALSE,TRUE,FALSE,3,TRUE,FALSE,Cs0.05FA0.79MA0.16PbBr0.51I2.49,Cs; FA; MA,Cs, FA, MA,na,0.05; 0.79; 0.16,0.05,0.79,0.16,0,2.4329,47.3741,10.4573,837.782,2.4778,Pb,Pb,na,1,1,0,1.19,207.2,110,715.6,2.33,Br; I,Br, I,0.51; 2.49,0.51,2.49,2.1592,118.91,300.281,1030.755,2.7110002,0.969516616,0.551130048,1.58,FALSE,,1,Spin-coating,1,SLG | FTO,TiO2-c | TiO2-mp,Spiro-MeOTAD,1,Air,Air,100,AM 1.5,FALSE,,50,1.09,22.3,0.73,17.8
FALSE,FALSE,FALSE,FALSE,TRUE,FALSE,3,TRUE,FALSE,Cs0.05FA0.79MA0.16PbBr0.51I2.49,Cs; FA; MA,Cs, FA, MA,na,0.05; 0.79; 0.16,0.05,0.79,0.16,0,2.4329,47.3741,10.4573,837.782,2.4778,Pb,Pb,na,1,1,0,1.19,207.2,110,715.6,2.33,Br; I,Br, I,0.51; 2.49,0.51,2.49,2.1592,118.91,300.281,1030.755,2.7110002,0.969516616,0.551130048,1.58,FALSE,,1,Spin-coating,1,SLG | FTO,TiO2-c | TiO2-mp,Spiro-MeOTAD,1,Air,Air,100,AM 1.5,FALSE,,50,1.16,22.5,0.69,18
FALSE,FALSE,FALSE,FALSE,TRUE,FALSE,3,TRUE,FALSE,MAPbI3,MA,MA,na,na,na,1,1,0,0,0,2.17,32.07,8.68,926.3,2.55,Pb,Pb,na,1,1,0,1.19,207.2,110,715.6,2.33,I,I,na,3,3,0,2.2,126.9,295.3,1008.4001,2.66,0.911521131,0.540909091,1.6,FALSE,Composition,1,Spin-coating,1,PET | ITO,SnO2-c,Spiro-MeOTAD,1,Air,Air,100,AM 1.5,FALSE,,30,,,,11.4
FALSE,FALSE,FALSE,FALSE,TRUE,FALSE,3,TRUE,FALSE,MAPbI3,MA,MA,na,na,na,1,1,0,0,0,2.17,32.07,8.68,926.3,2.55,Pb,Pb,na,1,1,0,1.19,207.2,110,715.6,2.33,I,I,na,3,3,0,2.2,126.9,295.3,1008.4001,2.66,0.911521131,0.540909091,1.6,FALSE,Composition,1,Spin-coating,1,PET | ITO,SnO2-c,Spiro-MeOTAD,1,Air,Air,100,AM 1.5,FALSE,,30,,,,0.58
FALSE,FALSE,FALSE,FALSE,TRUE,FALSE,3,TRUE,FALSE,MAPbI3,MA,MA,na,na,na,1,1,0,0,0,2.17,32.07,8.68,926.3,2.55,Pb,Pb,na,1,1,0,1.19,207.2,110,715.6,2.33,I,I,na,3,3,0,2.2,126.9,295.3,1008.4001,2.66,0.911521131,0.540909091,1.6,FALSE,Composition,1,Spin-coating,1,PET | ITO,SnO2-c,Spiro-MeOTAD,1,Air,Air,100,AM 1.5,FALSE,,30,,,,0.46
FALSE,FALSE,FALSE,FALSE,TRUE,FALSE,3,TRUE,FALSE,Cs0.05FA0.79MA0.16PbBr0.51I2.49,Cs; FA; MA,Cs, FA, MA,na,0.05; 0.79; 0.16,0.05,0.79,0.16,0,2.4329,47.3741,10.4573,837.782,2.4778,Pb,Pb,na,1,1,0,1.19,207.2,110,715.6,2.33,Br; I,Br, I,0.51; 2.49,0.51,2.49,2.1592,118.91,300.281,1030.755,2.7110002,0.969516616,0.551130048,1.57,FALSE,,1,Spin-coating,1,SLG | FTO,SnO2-c,Spiro-MeOTAD,1,Air,Air,100,AM 1.5,FALSE,,100,1.095,22.75,0.73,18.2
FALSE,FALSE,FALSE,FALSE,TRUE,FALSE,3,TRUE,FALSE,Cs0.05FA0.79MA0.16PbBr0.51I2.49,Cs; FA; MA,Cs, FA, MA,na,0.05; 0.79; 0.16,0.05,0.79,0.16,0,2.4329,47.3741,10.4573,837.782,2.4778,Pb,Pb,na,1,1,0,1.19,207.2,110,715.6,2.33,Br; I,Br, I,0.51; 2.49,0.51,2.49,2.1592,118.91,300.281,1030.755,2.7110002,0.969516616,0.551130048,1.57,FALSE,,1,Spin-coating,1,SLG | FTO,SnO2-c,Spiro-MeOTAD,1,Air,Air,100,AM 1.5,FALSE,,100,1.05,21.93,0.71,16.38
FALSE,FALSE,FALSE,FALSE,TRUE,FALSE,3,TRUE,FALSE,Cs0.05FA0.79MA0.16PbBr0.51I2.49,Cs; FA; MA,Cs, FA, MA,na,0.05; 0.79; 0.16,0.05,0.79,0.16,0,2.4329,47.3741,10.4573,837.782,2.4778,Pb,Pb,na,1,1,0,1.19,207.2,110,715.6,2.33,Br; I,Br, I,0.51; 2.49,0.51,2.49,2.1592,118.91,300.281,1030.755,2.7110002,0.969516616,0.551130048,1.57,FALSE,,1,Spin-coating,1,SLG | FTO,SnO2-c,Spiro-MeOTAD,1,Air,Air,100,AM 1.5,FALSE,,100,1,22.31,0.69,15.56
FALSE,FALSE,FALSE,FALSE,TRUE,FALSE,3,TRUE,FALSE,Cs0.05FA0.79MA0.16PbBr0.51I2.49,Cs; FA; MA,Cs, FA, MA,na,0.05; 0.79; 0.16,0.05,0.79,0.16,0,2.4329,47.3741,10.4573,837.782,2.4778,Pb,Pb,na,1,1,0,1.19,207.2,110,715.6,2.33,Br; I,Br, I,0.51; 2.49,0.51,2.49,2.1592,118.91,300.281,1030.755,2.7110002,0.969516616,0.551130048,1.57,FALSE,,1,Spin-coating,1,SLG | FTO,SnO2-c,Spiro-MeOTAD,1,Air,Air,100,AM 1.5,FALSE,,100,0.92,22.24,0.68,13.91
FALSE,FALSE,FALSE,FALSE,TRUE,FALSE,3,TRUE,FALSE,MAPbI3,MA,MA,na,na,na,1,1,0,0,0,2.17,32.07,8.68,926.3,2.55,Pb,Pb,na,1,1,0,1.19,207.2,110,715.6,2.33,I,I,na,3,3,0,2.2,126.9,295.3,1008.4001,2.66,0.911521131,0.540909091,1.57,FALSE,,1,Spin-coating,1,SLG | ITO,PCBM-60,PEDOT:PSS,1,N2,N2,100,AM 1.5,FALSE,,,0.88,18.3,0.74,11.9
FALSE,FALSE,FALSE,FALSE,TRUE,FALSE,3,TRUE,FALSE,Cs0.05FA0.79MA0.16PbBr0.51I2.49,Cs; FA; MA,Cs, FA, MA,na,0.05; 0.79; 0.16,0.05,0.79,0.16,0,2.4329,47.3741,10.4573,837.782,2.4778,Pb,Pb,na,1,1,0,1.19,207.2,110,715.6,2.33,Br; I,Br, I,0.51; 2.49,0.51,2.49,2.1592,118.91,300.281,1030.755,2.7110002,0.969516616,0.551130048,1.58,FALSE,,1,Spin-coating,1,SLG | FTO,TiO2-c,Spiro-MeOTAD,1,Air,Air,100,AM 1.5,FALSE,,100,1.07,22.21,0.69,16.35
FALSE,FALSE,FALSE,FALSE,TRUE,FALSE,3,TRUE,FALSE,Cs0.05FA0.79MA0.16PbBr0.51I2.49,Cs; FA; MA,Cs, FA, MA,na,0.05; 0.79; 0.16,0.05,0.79,0.16,0,2.4329,47.3741,10.4573,837.782,2.4778,Pb,Pb,na,1,1,0,1.19,207.2,110,715.6,2.33,Br; I,Br, I,0.51; 2.49,0.51,2.49,2.1592,118.91,300.281,1030.755,2.7110002,0.969516616,0.551130048,1.58,FALSE,,1,Spin-coating,1,SLG | FTO,TiO2-c,Spiro-MeOTAD,1,Air,Air,100,AM 1.5,FALSE,,100,1.08,23.32,0.71,17.85
FALSE,FALSE,FALSE,FALSE,TRUE,FALSE,3,TRUE,FALSE,MAPbI3,MA,MA,na,na,na,1,1,0,0,0,2.17,32.07,8.68,926.3,2.55,Pb,Pb,na,1,1,0,1.19,207.2,110,715.6,2.33,I,I,na,3,3,0,2.2,126.9,295.3,1008.4001,2.66,0.911521131,0.540909091,1.5,FALSE,,1,Spin-coating,1,SLG | FTO,SnO2-np,Spiro-MeOTAD,1,Air,Air,100,AM 1.5,FALSE,,,1.13,22.45,0.74,18.59
FALSE,FALSE,FALSE,FALSE,TRUE,FALSE,3,TRUE,FALSE,MAPbI3,MA,MA,na,na,na,1,1,0,0,0,2.17,32.07,8.68,926.3,2.55,Pb,Pb,na,1,1,0,1.19,207.2,110,715.6,2.33,I,I,na,3,3,0,2.2,126.9,295.3,1008.4001,2.66,0.911521131,0.540909091,1.56,FALSE,,1,Spin-coating,1,SLG | FTO,TiO2-c,Spiro-MeOTAD,1,Air,Air,100,AM 1.5,FALSE,,,1.03,22.33,0.7,16.23
FALSE,FALSE,FALSE,FALSE,TRUE,FALSE,3,TRUE,FALSE,MAPbI3,MA,MA,na,na,na,1,1,0,0,0,2.17,32.07,8.68,926.3,2.55,Pb,Pb,na,1,1,0,1.19,207.2,110,715.6,2.33,I,I,na,3,3,0,2.2,126.9,295.3,1008.4001,2.66,0.911521131,0.540909091,1.56,FALSE,,1,Spin-coating,1,SLG | FTO,TiO2-c,Spiro-MeOTAD,1,Air,Air,100,AM 1.5,FALSE,,,1.07,22.94,0.71,17.6
FALSE,FALSE,FALSE,FALSE,TRUE,FALSE,3,TRUE,FALSE,Cs0.05FA0.79MA0.16PbBr0.51I2.49,Cs; FA; MA,Cs, FA, MA,na,0.05; 0.79; 0.16,0.05,0.79,0.16,0,2.4329,47.3741,10.4573,837.782,2.4778,Pb,Pb,na,1,1,0,1.19,207.2,110,715.6,2.33,Br; I,Br, I,0.51; 2.49,0.51,2.49,2.1592,118.91,300.281,1030.755,2.7110002,0.969516616,0.551130048,1.61,FALSE,,1,Spin-coating,1,SLG | FTO,TiO2-c | TiO2-mp,Spiro-MeOTAD,1,N2,N2,100,AM 1.5,FALSE,,10,1.08,23,0.7,17.3
FALSE,FALSE,FALSE,FALSE,TRUE,FALSE,3,TRUE,FALSE,FA0.83MA0.17PbBr0.51I2.49,FA; MA,FA, MA,na,na,0.83; 0.17,0.83,0.17,0,0,2.4688,42.8517,8.6136,862.224,2.5665998,Pb,Pb,na,1,1,0,1.19,207.2,110,715.6,2.33,Br; I,Br, I,0.51; 2.49,0.51,2.49,2.1592,118.91,300.281,1030.755,2.7110002,0.977096078,0.551130048,1.55,FALSE,,1,Spin-coating,1,SLG | ITO,PCBM-60,PEDOT:PSS,1,Air,Air,100,AM 1.5,FALSE,,267,1.12,22.6,0.8,20.25
FALSE,FALSE,FALSE,FALSE,TRUE,FALSE,3,TRUE,FALSE,FA0.83MA0.17PbBr0.51I2.49,FA; MA,FA, MA,na,na,0.83; 0.17,0.83,0.17,0,0,2.4688,42.8517,8.6136,862.224,2.5665998,Pb,Pb,na,1,1,0,1.19,207.2,110,715.6,2.33,Br; I,Br, I,0.51; 2.49,0.51,2.49,2.1592,118.91,300.281,1030.755,2.7110002,0.977096078,0.551130048,1.57,FALSE,,1,Spin-coating,1,PDMS,PCBM-60,PEDOT:PSS,1,Air,Air,100,AM 1.5,FALSE,,267,1.04,14.55,0.62,9.38
FALSE,FALSE,FALSE,FALSE,TRUE,FALSE,3,TRUE,FALSE,FA0.83MA0.17PbBr0.51I2.49,FA; MA,FA, MA,na,na,0.83; 0.17,0.83,0.17,0,0,2.4688,42.8517,8.6136,862.224,2.5665998,Pb,Pb,na,1,1,0,1.19,207.2,110,715.6,2.33,Br; I,Br, I,0.51; 2.49,0.51,2.49,2.1592,118.91,300.281,1030.755,2.7110002,0.977096078,0.551130048,1.57,FALSE,,1,Spin-coating,1,PDMS,PCBM-60,PEDOT:PSS,1,Air,Air,100,AM 1.5,FALSE,,267,1.05,16.45,0.7,12.09
FALSE,FALSE,FALSE,FALSE,TRUE,FALSE,3,TRUE,FALSE,FA0.83MA0.17PbBr0.51I2.49,FA; MA,FA, MA,na,na,0.83; 0.17,0.83,0.17,0,0,2.4688,42.8517,8.6136,862.224,2.5665998,Pb,Pb,na,1,1,0,1.19,207.2,110,715.6,2.33,Br; I,Br, I,0.51; 2.49,0.51,2.49,2.1592,118.91,300.281,1030.755,2.7110002,0.977096078,0.551130048,1.57,FALSE,,1,Spin-coating,1,PDMS,PCBM-60,PEDOT:PSS,1,Air,Air,100,AM 1.5,FALSE,,267,1.05,16.74,0.71,12.48
FALSE,FALSE,FALSE,FALSE,TRUE,FALSE,3,TRUE,FALSE,FA0.83MA0.17PbBr0.51I2.49,FA; MA,FA, MA,na,na,0.83; 0.17,0.83,0.17,0,0,2.4688,42.8517,8.6136,862.224,2.5665998,Pb,Pb,na,1,1,0,1.19,207.2,110,715.6,2.33,Br; I,Br, I,0.51; 2.49,0.51,2.49,2.1592,118.91,300.281,1030.755,2.7110002,0.977096078,0.551130048,1.57,FALSE,,1,Spin-coating,1,PDMS,PCBM-60,PEDOT:PSS,1,Air,Air,100,AM 1.5,FALSE,,267,1.07,18.7,0.78,15.61
FALSE,FALSE,FALSE,FALSE,TRUE,FALSE,3,TRUE,FALSE,MAPbI3,MA,MA,na,na,na,1,1,0,0,0,2.17,32.07,8.68,926.3,2.55,Pb,Pb,na,1,1,0,1.19,207.2,110,715.6,2.33,I,I,na,3,3,0,2.2,126.9,295.3,1008.4001,2.66,0.911521131,0.540909091,1.59,FALSE,,1,Spin-coating,1,SLG | Ag-nw; Graphene oxide,PCBM-60,PEDOT:PSS,1,Air,Air,100,AM 1.5,FALSE,,100,0.76,0.061,0.173,0.008
FALSE,FALSE,FALSE,FALSE,TRUE,FALSE,3,TRUE,FALSE,MAPbI3,MA,MA,na,na,na,1,1,0,0,0,2.17,32.07,8.68,926.3,2.55,Pb,Pb,na,1,1,0,1.19,207.2,110,715.6,2.33,I,I,na,3,3,0,2.2,126.9,295.3,1008.4001,2.66,0.911521131,0.540909091,1.59,FALSE,,1,Spin-coating,1,SLG | Ag-nw; Graphene oxide,PCBM-60,PEDOT:PSS,1,Air,Air,100,AM 1.5,FALSE,,100,0.95,13.327,0.355,4.5
FALSE,FALSE,FALSE,FALSE,TRUE,FALSE,3,TRUE,FALSE,MAPbI3,MA,MA,na,na,na,1,1,0,0,0,2.17,32.07,8.68,926.3,2.55,Pb,Pb,na,1,1,0,1.19,207.2,110,715.6,2.33,I,I,na,3,3,0,2.2,126.9,295.3,1008.4001,2.66,0.911521131,0.540909091,1.59,FALSE,,1,Spin-coating,1,SLG | Ag-nw; Graphene oxide,PCBM-60,PEDOT:PSS,1,Air,Air,100,AM 1.5,FALSE,,100,0.96,12.365,0.518,6.15
FALSE,FALSE,FALSE,FALSE,TRUE,FALSE,3,TRUE,FALSE,MAPbI3,MA,MA,na,na,na,1,1,0,0,0,2.17,32.07,8.68,926.3,2.55,Pb,Pb,na,1,1,0,1.19,207.2,110,715.6,2.33,I,I,na,3,3,0,2.2,126.9,295.3,1008.4001,2.66,0.911521131,0.540909091,1.59,FALSE,,1,Spin-coating,1,SLG | Ag-nw; Graphene oxide,PCBM-60,PEDOT:PSS,1,Air,Air,100,AM 1.5,FALSE,,100,0.94,13.766,0.713,9.23
FALSE,FALSE,FALSE,FALSE,TRUE,FALSE,3,TRUE,FALSE,MAPbI3,MA,MA,na,na,na,1,1,0,0,0,2.17,32.07,8.68,926.3,2.55,Pb,Pb,na,1,1,0,1.19,207.2,110,715.6,2.33,I,I,na,3,3,0,2.2,126.9,295.3,1008.4001,2.66,0.911521131,0.540909091,1.59,FALSE,,1,Spin-coating,1,SLG | Ag-nw; Graphene oxide,PCBM-60,PEDOT:PSS,1,Air,Air,100,AM 1.5,FALSE,,100,0.91,13.569,0.678,8.37
FALSE,FALSE,FALSE,FALSE,TRUE,FALSE,3,TRUE,FALSE,MAPbI3,MA,MA,na,na,na,1,1,0,0,0,2.17,32.07,8.68,926.3,2.55,Pb,Pb,na,1,1,0,1.19,207.2,110,715.6,2.33,I,I,na,3,3,0,2.2,126.9,295.3,1008.4001,2.66,0.911521131,0.540909091,1.59,FALSE,,1,Spin-coating,1,SLG | Ag-nw; Graphene oxide,PCBM-60,PEDOT:PSS,1,Air,Air,100,AM 1.5,FALSE,,100,0.86,11.659,0.536,5.37
FALSE,FALSE,FALSE,FALSE,TRUE,FALSE,3,TRUE,FALSE,MAPbI3,MA,MA,na,na,na,1,1,0,0,0,2.17,32.07,8.68,926.3,2.55,Pb,Pb,na,1,1,0,1.19,207.2,110,715.6,2.33,I,I,na,3,3,0,2.2,126.9,295.3,1008.4001,2.66,0.911521131,0.540909091,1.59,FALSE,,1,Spin-coating,1,SLG | Ag-nw; Graphene oxide,PCBM-60,PEDOT:PSS,1,Air,Air,100,AM 1.5,FALSE,,100,0.01,0.001,0.384,2.54
FALSE,FALSE,FALSE,FALSE,TRUE,FALSE,3,TRUE,FALSE,MAPbI3,MA,MA,na,na,na,1,1,0,0,0,2.17,32.07,8.68,926.3,2.55,Pb,Pb,na,1,1,0,1.19,207.2,110,715.6,2.33,I,I,na,3,3,0,2.2,126.9,295.3,1008.4001,2.66,0.911521131,0.540909091,1.59,FALSE,,1,Spin-coating,1,SLG | ITO,PCBM-60,PEDOT:PSS,1,Air,Air,100,AM 1.5,FALSE,,100,0.93,17.959,0.747,12.49
FALSE,FALSE,FALSE,FALSE,TRUE,FALSE,3,TRUE,FALSE,FA0.85MA0.15PbI3,FA; MA,FA, MA,na,na,0.85; 0.15,0.85,0.15,0,0,2.476,43.111504,8.612,860.68,2.567,Pb,Pb,na,1,1,0,1.19,207.2,110,715.6,2.33,I,I,na,3,3,0,2.2,126.9,295.3,1008.4001,2.66,0.975348469,0.540909091,1.56,FALSE,,1,Spin-coating,1,SLG | FTO,TiO2-c,Spiro-MeOTAD,1,Air,Air,100,AM 1.5,FALSE,,10,1.09,24.02,0.749,19.55
FALSE,FALSE,FALSE,FALSE,TRUE,FALSE,3,TRUE,FALSE,Cs0.05FA0.7885MA0.1615PbBr0.51I2.49,Cs; FA; MA,Cs, FA, MA,na,0.05; 0.7885; 0.1615,0.05,0.7885,0.1615,0,2.43236,47.354618,10.45742,837.89777,2.4777699,Pb,Pb,na,1,1,0,1.19,207.2,110,715.6,2.33,Br; I,Br, I,0.51; 2.49,0.51,2.49,2.1592,118.91,300.281,1030.755,2.7110002,0.969402607,0.551130048,1.57,FALSE,,1,Spin-coating,1,SLG | FTO,TiO2-c,Spiro-MeOTAD,1,Air,Air,100,AM 1.5,FALSE,,,1.103,21.75,0.71,17.04
