Repository: rxhernandez/NestedAE

jacobsson2021dataset.csv is the file taken from the following paper :

Jacobsson, T. J.; Hultqvist, A.; García-Fernández, A.; Anand, A.; Al-Ashouri, A.; Hagfeldt, A.; Crovetto, A.; Abate, A.; Ricciardulli, A. G.; Vijayan, A.; Kulkarni, A.; Anderson, A. Y.; Darwich, B. P.; Yang, B.; Coles, B. L.; Perini, C. A. R.; Rehermann, C.; Ramirez, D.; Fairen-Jimenez, D.; Di Girolamo, D.; Jia, D.; Avila, E.; Juarez-Perez, E. J.; Baumann, F.; Mathies, F.; González, G. S. A.; Boschloo, G.; Nasti, G.; Paramasivam, G.; Martínez-Denegri, G.; Näsström, H.; Michaels, H.; Köbler, H.; Wu, H.; Benesperi, I.; Dar, M. I.; Bayrak Pehlivan, I.; Gould, I. E.; Vagott, J.

File: datasets/PSC_efficiencies/PSC_efficiencies_dataset.csv (part 14 of 19)
Perovskite_single_crystal,Perovskite_dimension_0D,Perovskite_dimension_2D,Perovskite_dimension_2D3D_mixture,Perovskite_dimension_3D,Perovskite_dimension_3D_with_2D_capping_layer,Perovskite_dimension_list_of_layers,Perovskite_composition_perovskite_ABC3_structure,Perovskite_composition_perovskite_inspired_structure,Perovskite_composition_long_form,Perovskite_composition_a_ions,a_1,a_2,a_3,a_4,Perovskite_composition_a_ions_coefficients,a_1_coeff,a_2_coeff,a_3_coeff,a_4_coeff,A_ion_rad,A_at_wt,A_EA,A_IE,A_En,Perovskite_composition_b_ions,b_1,b_2,Perovskite_composition_b_ions_coefficients,b_1_coeff,b_2_coeff,B_ion_rad,B_at_wt,B_EA,B_IE,B_En,Perovskite_composition_c_ions,c_1,c_2,Perovskite_composition_c_ions_coefficients,c_1_coeff,c_2_coeff,X_ion_rad,X_atom_wt,X_EA,X_IE,X_En,Tolerance Factor,Octahedral Factor,Perovskite_band_gap,Perovskite_band_gap_graded,Perovskite_band_gap_estimation_basis,Perovskite_deposition_number_of_deposition_steps,Perovskite_deposition_procedure,Perovskite_deposition_quenching_induced_crystallisation,Substrate_stack_sequence,ETL_stack_sequence,HTL_stack_sequence,JV_average_over_n_number_of_cells,Air or N2,JV_test_atmosphere,JV_light_intensity,JV_light_spectra,JV_light_masked_cell,JV_test_temperature,JV_scan_speed,JV_reverse_scan_Voc,JV_reverse_scan_Jsc,JV_reverse_scan_FF,JV_reverse_scan_PCE
FALSE,FALSE,FALSE,FALSE,TRUE,FALSE,3,TRUE,FALSE,MAPbI3,MA,MA,na,na,na,1,1,0,0,0,2.17,32.07,8.68,926.3,2.55,Pb,Pb,na,1,1,0,1.19,207.2,110,715.6,2.33,I,I,na,3,3,0,2.2,126.9,295.3,1008.4001,2.66,0.911521131,0.540909091,1.55,FALSE,,1,Spin-coating,1,SLG | FTO,TiO2-c,Spiro-MeOTAD,1,Air,Air,100,AM 1.5,FALSE,,,1.108,22.07,0.775,18.96
FALSE,FALSE,FALSE,FALSE,TRUE,FALSE,3,TRUE,FALSE,MAPbI3,MA,MA,na,na,na,1,1,0,0,0,2.17,32.07,8.68,926.3,2.55,Pb,Pb,na,1,1,0,1.19,207.2,110,715.6,2.33,I,I,na,3,3,0,2.2,126.9,295.3,1008.4001,2.66,0.911521131,0.540909091,1.55,FALSE,,1,Spin-coating,1,SLG | FTO,TiO2-c,Spiro-MeOTAD,1,Air,Air,100,AM 1.5,FALSE,,,1.096,20.5,0.69,15.52
FALSE,FALSE,FALSE,FALSE,TRUE,FALSE,3,TRUE,FALSE,FASnI3,FA,FA,na,na,na,1,1,0,0,0,2.53,45.06,8.6,849.1,2.57,Sn,Sn,na,1,1,0,1.15,118.71,121,708.6,1.96,I,I,na,3,3,0,2.2,126.9,295.3,1008.4001,2.66,0.99839256,0.522727273,,FALSE,,1,Spin-coating,1,SLG | ITO,C60 | BCP,PEDOT:PSS,1,Air,Air,100,AM 1.5,FALSE,,,0.361,17.7,0.627,4
FALSE,FALSE,FALSE,FALSE,TRUE,FALSE,3,TRUE,FALSE,FASnI3,FA,FA,na,na,na,1,1,0,0,0,2.53,45.06,8.6,849.1,2.57,Sn,Sn,na,1,1,0,1.15,118.71,121,708.6,1.96,I,I,na,3,3,0,2.2,126.9,295.3,1008.4001,2.66,0.99839256,0.522727273,,FALSE,,1,Spin-coating,1,SLG | ITO,C60 | BCP,PEDOT:PSS,1,Air,Air,100,AM 1.5,FALSE,,,0.516,20,0.716,7.4
FALSE,FALSE,FALSE,FALSE,TRUE,FALSE,3,TRUE,FALSE,MAPbI3,MA,MA,na,na,na,1,1,0,0,0,2.17,32.07,8.68,926.3,2.55,Pb,Pb,na,1,1,0,1.19,207.2,110,715.6,2.33,I,I,na,3,3,0,2.2,126.9,295.3,1008.4001,2.66,0.911521131,0.540909091,1.6,FALSE,Composition,1,Spin-coating,1,SLG | FTO,TiO2-c | TiO2-mp,Spiro-MeOTAD,1,Air,Air,100,AM 1.5,FALSE,,20,1.06,21.49,0.783,17.53
FALSE,FALSE,FALSE,FALSE,TRUE,FALSE,3,TRUE,FALSE,FA0.85MA0.15PbBr0.45I2.55,FA; MA,FA, MA,na,na,0.85; 0.15,0.85,0.15,0,0,2.476,43.111504,8.612,860.68,2.567,Pb,Pb,na,1,1,0,1.19,207.2,110,715.6,2.33,Br; I,Br, I,0.45; 2.55,0.45,2.55,2.164,119.85,299.69498,1028.125,2.705,0.978227628,0.549907579,,FALSE,,1,Spin-coating,1,SLG | FTO,TiO2-c | TiO2-mp,Spiro-MeOTAD,1,Air,Air,100,AM 1.5,FALSE,,10,1.09,22.7,0.75,18.6
FALSE,FALSE,FALSE,FALSE,TRUE,FALSE,3,TRUE,FALSE,MAPbI3,MA,MA,na,na,na,1,1,0,0,0,2.17,32.07,8.68,926.3,2.55,Pb,Pb,na,1,1,0,1.19,207.2,110,715.6,2.33,I,I,na,3,3,0,2.2,126.9,295.3,1008.4001,2.66,0.911521131,0.540909091,1.6,FALSE,Composition,1,Spin-coating,1,SLG | ITO,PCBM-60,PEDOT:PSS,1,Air,Air,100,AM 1.5,FALSE,,,0.83,16.3,0.64,9.05
FALSE,FALSE,FALSE,FALSE,TRUE,FALSE,3,TRUE,FALSE,MAPbI3,MA,MA,na,na,na,1,1,0,0,0,2.17,32.07,8.68,926.3,2.55,Pb,Pb,na,1,1,0,1.19,207.2,110,715.6,2.33,I,I,na,3,3,0,2.2,126.9,295.3,1008.4001,2.66,0.911521131,0.540909091,1.6,FALSE,Composition,1,Spin-coating,1,SLG | SWCNTs,PCBM-60,PEDOT:PSS,1,Air,Air,100,AM 1.5,FALSE,,,0.79,14.9,0.54,6.32
FALSE,FALSE,FALSE,FALSE,TRUE,FALSE,3,TRUE,FALSE,MAPbI3,MA,MA,na,na,na,1,1,0,0,0,2.17,32.07,8.68,926.3,2.55,Pb,Pb,na,1,1,0,1.19,207.2,110,715.6,2.33,I,I,na,3,3,0,2.2,126.9,295.3,1008.4001,2.66,0.911521131,0.540909091,1.6,FALSE,Composition,1,Spin-coating,1,PET | SWCNTs,PCBM-60,PEDOT:PSS,1,Air,Air,100,AM 1.5,FALSE,,,0.81,11.8,0.56,5.38
FALSE,FALSE,FALSE,FALSE,TRUE,FALSE,3,TRUE,FALSE,MAPbI3,MA,MA,na,na,na,1,1,0,0,0,2.17,32.07,8.68,926.3,2.55,Pb,Pb,na,1,1,0,1.19,207.2,110,715.6,2.33,I,I,na,3,3,0,2.2,126.9,295.3,1008.4001,2.66,0.911521131,0.540909091,1.6,FALSE,Composition,1,Spin-coating,1,SLG | ITO,PCBM-60,PEDOT:PSS,1,N2,N2,100,AM 1.5,FALSE,,100,0.914,13.9,0.69,9.2
FALSE,FALSE,FALSE,FALSE,TRUE,FALSE,3,TRUE,FALSE,FAPbI3,FA,FA,na,na,na,1,1,0,0,0,2.53,45.06,8.6,849.1,2.57,Pb,Pb,na,1,1,0,1.19,207.2,110,715.6,2.33,I,I,na,3,3,0,2.2,126.9,295.3,1008.4001,2.66,0.986612117,0.540909091,1.48,FALSE,Composition,1,Spin-coating,1,SLG | FTO,TiO2-c,Spiro-MeOTAD,1,Air,Air,100,AM 1.5,FALSE,,,1.01,20.5,0.629,13.02
FALSE,FALSE,FALSE,FALSE,TRUE,FALSE,3,TRUE,FALSE,MAPbI3,MA,MA,na,na,na,1,1,0,0,0,2.17,32.07,8.68,926.3,2.55,Pb,Pb,na,1,1,0,1.19,207.2,110,715.6,2.33,I,I,na,3,3,0,2.2,126.9,295.3,1008.4001,2.66,0.911521131,0.540909091,1.6,FALSE,,1,Spin-coating,1,SLG | FTO,TiO2-c | TiO2-mp,Spiro-MeOTAD,1,Air,Air,100,AM 1.5,FALSE,,,1.13,22.81,0.792,20.46
FALSE,FALSE,FALSE,FALSE,TRUE,FALSE,3,TRUE,FALSE,MAPbI3,MA,MA,na,na,na,1,1,0,0,0,2.17,32.07,8.68,926.3,2.55,Pb,Pb,na,1,1,0,1.19,207.2,110,715.6,2.33,I,I,na,3,3,0,2.2,126.9,295.3,1008.4001,2.66,0.911521131,0.540909091,1.59,FALSE,,1,Spin-coating,1,SLG | FTO,TiO2-c | TiO2-mp,Spiro-MeOTAD,1,Air,Air,100,AM 1.5,FALSE,,,1.08,22.6,0.761,18.51
FALSE,FALSE,FALSE,FALSE,TRUE,FALSE,3,TRUE,FALSE,MAPbI3,MA,MA,na,na,na,1,1,0,0,0,2.17,32.07,8.68,926.3,2.55,Pb,Pb,na,1,1,0,1.19,207.2,110,715.6,2.33,I,I,na,3,3,0,2.2,126.9,295.3,1008.4001,2.66,0.911521131,0.540909091,1.6,FALSE,Composition,1,Spin-coating,1,SLG | ITO,TiO2-c,Spiro-MeOTAD,1,Air,Air,100,AM 1.5,FALSE,,,1.07,19.8,0.67,14.2
FALSE,FALSE,FALSE,FALSE,TRUE,FALSE,3,TRUE,FALSE,MAPbI3,MA,MA,na,na,na,1,1,0,0,0,2.17,32.07,8.68,926.3,2.55,Pb,Pb,na,1,1,0,1.19,207.2,110,715.6,2.33,I,I,na,3,3,0,2.2,126.9,295.3,1008.4001,2.66,0.911521131,0.540909091,1.6,FALSE,Composition,1,Spin-coating,1,SLG | ITO,PCBM-60,PEDOT:PSS,1,Air,Air,100,AM 1.5,FALSE,,,0.785,15.95,0.762,9.5
FALSE,FALSE,FALSE,FALSE,TRUE,FALSE,3,TRUE,FALSE,MAPbI3,MA,MA,na,na,na,1,1,0,0,0,2.17,32.07,8.68,926.3,2.55,Pb,Pb,na,1,1,0,1.19,207.2,110,715.6,2.33,I,I,na,3,3,0,2.2,126.9,295.3,1008.4001,2.66,0.911521131,0.540909091,1.6,FALSE,Composition,1,Spin-coating,1,SLG | FTO,TiO2-c,Spiro-MeOTAD,1,Air,Air,100,AM 1.5,FALSE,,,1.035,19.65,0.616,12.5
FALSE,FALSE,FALSE,FALSE,TRUE,FALSE,3,TRUE,FALSE,MAPbI3,MA,MA,na,na,na,1,1,0,0,0,2.17,32.07,8.68,926.3,2.55,Pb,Pb,na,1,1,0,1.19,207.2,110,715.6,2.33,I,I,na,3,3,0,2.2,126.9,295.3,1008.4001,2.66,0.911521131,0.540909091,1.6,FALSE,Composition,1,Spin-coating,1,SLG | FTO,TiO2-c,Spiro-MeOTAD,1,Air,Air,100,AM 1.5,FALSE,,,1.006,15.96,0.475,7.6
FALSE,FALSE,FALSE,FALSE,TRUE,FALSE,3,TRUE,FALSE,MAPbBrI2,MA,MA,na,na,na,1,1,0,0,0,2.17,32.07,8.68,926.3,2.55,Pb,Pb,na,1,1,0,1.19,207.2,110,715.6,2.33,Br; I,Br, I,1; 2,1,2,2.1200001,111.23334,305.06665,1052.2334,2.7600002,0.916461653,0.561320728,,FALSE,,1,Spin-coating,1,SLG | FTO,TiO2-c,PTAA,1,Air,Air,100,AM 1.5,FALSE,,10,1.12,21.22,0.7,16.64
FALSE,FALSE,FALSE,FALSE,TRUE,FALSE,3,TRUE,FALSE,MAPbBrI2,MA,MA,na,na,na,1,1,0,0,0,2.17,32.07,8.68,926.3,2.55,Pb,Pb,na,1,1,0,1.19,207.2,110,715.6,2.33,Br; I,Br, I,1; 2,1,2,2.1200001,111.23334,305.06665,1052.2334,2.7600002,0.916461653,0.561320728,,FALSE,,1,Spin-coating,1,PET | ITO,TiO2-c,PTAA,1,Air,Air,100,AM 1.5,FALSE,,10,0.867,12.13,0.29,3.04
FALSE,FALSE,FALSE,FALSE,TRUE,FALSE,3,TRUE,FALSE,MAPbBrI2,MA,MA,na,na,na,1,1,0,0,0,2.17,32.07,8.68,926.3,2.55,Pb,Pb,na,1,1,0,1.19,207.2,110,715.6,2.33,Br; I,Br, I,1; 2,1,2,2.1200001,111.23334,305.06665,1052.2334,2.7600002,0.916461653,0.561320728,,FALSE,,1,Spin-coating,1,SLG | ITO,TiO2-c,PTAA,1,Air,Air,100,AM 1.5,FALSE,,10,1.06,16.64,0.31,5.47
FALSE,FALSE,FALSE,FALSE,TRUE,FALSE,3,TRUE,FALSE,MAPbBrI2,MA,MA,na,na,na,1,1,0,0,0,2.17,32.07,8.68,926.3,2.55,Pb,Pb,na,1,1,0,1.19,207.2,110,715.6,2.33,Br; I,Br, I,1; 2,1,2,2.1200001,111.23334,305.06665,1052.2334,2.7600002,0.916461653,0.561320728,,FALSE,,1,Spin-coating,1,SLG | FTO,TiO2-c,PTAA,1,Air,Air,100,AM 1.5,FALSE,,10,1.091,17.53,0.32,6.12
FALSE,FALSE,FALSE,FALSE,TRUE,FALSE,3,TRUE,FALSE,MAPbBrI2,MA,MA,na,na,na,1,1,0,0,0,2.17,32.07,8.68,926.3,2.55,Pb,Pb,na,1,1,0,1.19,207.2,110,715.6,2.33,Br; I,Br, I,1; 2,1,2,2.1200001,111.23334,305.06665,1052.2334,2.7600002,0.916461653,0.561320728,,FALSE,,1,Spin-coating,1,PET | ITO,TiO2-c,PTAA,1,Air,Air,100,AM 1.5,FALSE,,10,1.047,20.58,0.52,11.2
FALSE,FALSE,FALSE,FALSE,TRUE,FALSE,3,TRUE,FALSE,MAPbBrI2,MA,MA,na,na,na,1,1,0,0,0,2.17,32.07,8.68,926.3,2.55,Pb,Pb,na,1,1,0,1.19,207.2,110,715.6,2.33,Br; I,Br, I,1; 2,1,2,2.1200001,111.23334,305.06665,1052.2334,2.7600002,0.916461653,0.561320728,,FALSE,,1,Spin-coating,1,PET | ITO,TiO2-c,PTAA,1,Air,Air,100,AM 1.5,FALSE,,10,1.113,20.02,0.7,15.53
FALSE,FALSE,FALSE,FALSE,TRUE,FALSE,3,TRUE,FALSE,MAPbBrI2,MA,MA,na,na,na,1,1,0,0,0,2.17,32.07,8.68,926.3,2.55,Pb,Pb,na,1,1,0,1.19,207.2,110,715.6,2.33,Br; I,Br, I,1; 2,1,2,2.1200001,111.23334,305.06665,1052.2334,2.7600002,0.916461653,0.561320728,,FALSE,,1,Spin-coating,1,PET | ITO,TiO2-c,PTAA,1,Air,Air,100,AM 1.5,FALSE,,10,1.108,20.77,0.69,15.88
FALSE,FALSE,FALSE,FALSE,TRUE,FALSE,3,TRUE,FALSE,MAPbBrI2,MA,MA,na,na,na,1,1,0,0,0,2.17,32.07,8.68,926.3,2.55,Pb,Pb,na,1,1,0,1.19,207.2,110,715.6,2.33,Br; I,Br, I,1; 2,1,2,2.1200001,111.23334,305.06665,1052.2334,2.7600002,0.916461653,0.561320728,,FALSE,,1,Spin-coating,1,PET | ITO,TiO2-c,PTAA,1,Air,Air,100,AM 1.5,FALSE,,10,1.144,17.69,0.71,13.99
FALSE,FALSE,FALSE,FALSE,TRUE,FALSE,3,TRUE,FALSE,MAPbBrI2,MA,MA,na,na,na,1,1,0,0,0,2.17,32.07,8.68,926.3,2.55,Pb,Pb,na,1,1,0,1.19,207.2,110,715.6,2.33,Br; I,Br, I,1; 2,1,2,2.1200001,111.23334,305.06665,1052.2334,2.7600002,0.916461653,0.561320728,,FALSE,,1,Spin-coating,1,SLG | FTO,TiO2-c,PTAA,1,Air,Air,100,AM 1.5,FALSE,,10,1.113,20.77,0.69,15.56
FALSE,FALSE,FALSE,FALSE,TRUE,FALSE,3,TRUE,FALSE,Cs0.04FA0.92MA0.04PbI3,Cs; FA; MA,Cs, FA, MA,na,0.04; 0.92; 0.04,0.04,0.92,0.04,0,2.4840002,48.054398,10.078801,833.252,2.498,Pb,Pb,na,1,1,0,1.19,207.2,110,715.6,2.33,I,I,na,3,3,0,2.2,126.9,295.3,1008.4001,2.66,0.977017199,0.540909091,,FALSE,,1,Spin-coating,1,SLG | FTO,TiO2-c | TiO2-mp,Spiro-MeOTAD,1,Air,Air,100,AM 1.5,FALSE,,50,1.045,25.47,0.775,20.62
FALSE,FALSE,FALSE,FALSE,TRUE,FALSE,3,TRUE,FALSE,MAPbI3,MA,MA,na,na,na,1,1,0,0,0,2.17,32.07,8.68,926.3,2.55,Pb,Pb,na,1,1,0,1.19,207.2,110,715.6,2.33,I,I,na,3,3,0,2.2,126.9,295.3,1008.4001,2.66,0.911521131,0.540909091,1.6,FALSE,Composition,1,Spin-coating,1,SLG | FTO,TiO2-c | TiO2-mp,Spiro-MeOTAD,1,Air,Air,100,AM 1.5,FALSE,,,1.05,23.01,0.75,18.19
FALSE,FALSE,FALSE,FALSE,TRUE,FALSE,3,TRUE,FALSE,MAPbI3,MA,MA,na,na,na,1,1,0,0,0,2.17,32.07,8.68,926.3,2.55,Pb,Pb,na,1,1,0,1.19,207.2,110,715.6,2.33,I,I,na,3,3,0,2.2,126.9,295.3,1008.4001,2.66,0.911521131,0.540909091,1.6,FALSE,Composition,1,Spin-coating,1,SLG | FTO,TiO2-c | TiO2-mp,Spiro-MeOTAD,1,Air,Air,100,AM 1.5,FALSE,,,1.03,22.94,0.728,17.19
FALSE,FALSE,FALSE,FALSE,TRUE,FALSE,3,TRUE,FALSE,MAPbI3,MA,MA,na,na,na,1,1,0,0,0,2.17,32.07,8.68,926.3,2.55,Pb,Pb,na,1,1,0,1.19,207.2,110,715.6,2.33,I,I,na,3,3,0,2.2,126.9,295.3,1008.4001,2.66,0.911521131,0.540909091,1.6,FALSE,Composition,1,Spin-coating,1,SLG | FTO,TiO2-c | TiO2-mp,Spiro-MeOTAD,1,Air,Air,100,AM 1.5,FALSE,,,1.04,20.56,0.737,15.79
FALSE,FALSE,FALSE,FALSE,TRUE,FALSE,3,TRUE,FALSE,MAPbI3,MA,MA,na,na,na,1,1,0,0,0,2.17,32.07,8.68,926.3,2.55,Pb,Pb,na,1,1,0,1.19,207.2,110,715.6,2.33,I,I,na,3,3,0,2.2,126.9,295.3,1008.4001,2.66,0.911521131,0.540909091,1.6,FALSE,Composition,1,Spin-coating,1,SLG | FTO,TiO2-c | TiO2-mp,Spiro-MeOTAD,1,Air,Air,100,AM 1.5,FALSE,,,1.08,22.49,0.74,18.05
FALSE,FALSE,FALSE,FALSE,TRUE,FALSE,3,TRUE,FALSE,FA0.3MA0.7PbI3,FA; MA,FA, MA,na,na,0.3; 0.7,0.3,0.7,0,0,2.278,35.967,8.656,903.13995,2.556,Pb,Pb,na,1,1,0,1.19,207.2,110,715.6,2.33,I,I,na,3,3,0,2.2,126.9,295.3,1008.4001,2.66,0.934048427,0.540909091,,FALSE,,1,Spin-coating,1,SLG | FTO,TiO2-c | TiO2-mp,Spiro-MeOTAD,1,Air,Air,100,AM 1.5,FALSE,,5,1.04,22.1,0.758,17.42
FALSE,FALSE,FALSE,FALSE,TRUE,FALSE,3,TRUE,FALSE,FA0.3MA0.7PbI3,FA; MA,FA, MA,na,na,0.3; 0.7,0.3,0.7,0,0,2.278,35.967,8.656,903.13995,2.556,Pb,Pb,na,1,1,0,1.19,207.2,110,715.6,2.33,I,I,na,3,3,0,2.2,126.9,295.3,1008.4001,2.66,0.934048427,0.540909091,,FALSE,,1,Spin-coating,1,SLG | FTO,TiO2-c | TiO2-mp,Spiro-MeOTAD,1,Air,Air,100,AM 1.5,FALSE,,5,1.05,22.1,0.761,17.61
FALSE,FALSE,FALSE,FALSE,TRUE,FALSE,3,TRUE,FALSE,FA0.3MA0.7PbI3,FA; MA,FA, MA,na,na,0.3; 0.7,0.3,0.7,0,0,2.278,35.967,8.656,903.13995,2.556,Pb,Pb,na,1,1,0,1.19,207.2,110,715.6,2.33,I,I,na,3,3,0,2.2,126.9,295.3,1008.4001,2.66,0.934048427,0.540909091,,FALSE,,1,Spin-coating,1,SLG | FTO,TiO2-c | TiO2-mp,Spiro-MeOTAD,1,Air,Air,100,AM 1.5,FALSE,,5,1.12,22.6,0.794,20.18
FALSE,FALSE,FALSE,FALSE,TRUE,FALSE,3,TRUE,FALSE,FA0.75MA0.25PbBr0.75I2.25,FA; MA,FA, MA,na,na,0.75; 0.25,0.75,0.25,0,0,2.44,41.8125,8.620001,868.39996,2.565,Pb,Pb,na,1,1,0,1.19,207.2,110,715.6,2.33,Br; I,Br, I,0.75; 2.25,0.75,2.25,2.14,115.15,302.625,1041.275,2.735,0.972537255,0.556074766,,FALSE,,1,Spin-coating,1,SLG | FTO,SnO2-c,Spiro-MeOTAD,1,Air,Air,100,AM 1.5,FALSE,,,1.14,19.4,0.7,15.48
FALSE,FALSE,FALSE,FALSE,TRUE,FALSE,3,TRUE,FALSE,FAPbI3,FA,FA,na,na,na,1,1,0,0,0,2.53,45.06,8.6,849.1,2.57,Pb,Pb,na,1,1,0,1.19,207.2,110,715.6,2.33,I,I,na,3,3,0,2.2,126.9,295.3,1008.4001,2.66,0.986612117,0.540909091,1.48,FALSE,Composition,1,Spin-coating,1,SLG | FTO,TiO2-c | TiO2-mp,Spiro-MeOTAD,1,Air,Air,100,AM 1.5,FALSE,,,0.82,19.2,0.54,8.6
FALSE,FALSE,FALSE,FALSE,TRUE,FALSE,3,TRUE,FALSE,FAPbI3,FA,FA,na,na,na,1,1,0,0,0,2.53,45.06,8.6,849.1,2.57,Pb,Pb,na,1,1,0,1.19,207.2,110,715.6,2.33,I,I,na,3,3,0,2.2,126.9,295.3,1008.4001,2.66,0.986612117,0.540909091,1.48,FALSE,Composition,1,Spin-coating,1,SLG | FTO,TiO2-c | TiO2-mp,Spiro-MeOTAD,1,Air,Air,100,AM 1.5,FALSE,,,0.79,21.3,0.5,8.4
FALSE,FALSE,FALSE,FALSE,TRUE,FALSE,3,TRUE,FALSE,FAPbI3,FA,FA,na,na,na,1,1,0,0,0,2.53,45.06,8.6,849.1,2.57,Pb,Pb,na,1,1,0,1.19,207.2,110,715.6,2.33,I,I,na,3,3,0,2.2,126.9,295.3,1008.4001,2.66,0.986612117,0.540909091,1.48,FALSE,Composition,1,Spin-coating,1,SLG | FTO,TiO2-c | TiO2-mp,Spiro-MeOTAD,1,Air,Air,100,AM 1.5,FALSE,,,0.84,21.2,0.49,8.7
FALSE,FALSE,FALSE,FALSE,TRUE,FALSE,3,TRUE,FALSE,MAPbI3,MA,MA,na,na,na,1,1,0,0,0,2.17,32.07,8.68,926.3,2.55,Pb,Pb,na,1,1,0,1.19,207.2,110,715.6,2.33,I,I,na,3,3,0,2.2,126.9,295.3,1008.4001,2.66,0.911521131,0.540909091,1.55,FALSE,,1,Spin-coating,1,SLG | ITO,PCBM-60,PEDOT:PSS,1,Air,Air,100,AM 1.5,FALSE,,5,0.93,19.91,0.56,10.39
FALSE,FALSE,FALSE,FALSE,TRUE,FALSE,3,TRUE,FALSE,MAPbI3,MA,MA,na,na,na,1,1,0,0,0,2.17,32.07,8.68,926.3,2.55,Pb,Pb,na,1,1,0,1.19,207.2,110,715.6,2.33,I,I,na,3,3,0,2.2,126.9,295.3,1008.4001,2.66,0.911521131,0.540909091,1.55,FALSE,,1,Spin-coating,1,SLG | ITO,PCBM-60 | BCP,PEDOT:PSS,1,Air,Air,100,AM 1.5,FALSE,,5,0.96,19.48,0.7,12.97
FALSE,FALSE,FALSE,FALSE,TRUE,FALSE,3,TRUE,FALSE,MAPbI3,MA,MA,na,na,na,1,1,0,0,0,2.17,32.07,8.68,926.3,2.55,Pb,Pb,na,1,1,0,1.19,207.2,110,715.6,2.33,I,I,na,3,3,0,2.2,126.9,295.3,1008.4001,2.66,0.911521131,0.540909091,1.55,FALSE,,1,Spin-coating,1,SLG | ITO,PCBM-60 | BCP,PEDOT:PSS,1,Air,Air,100,AM 1.5,FALSE,,5,0.94,20.4,0.74,14.19
FALSE,FALSE,FALSE,FALSE,TRUE,FALSE,3,TRUE,FALSE,MAPbI3,MA,MA,na,na,na,1,1,0,0,0,2.17,32.07,8.68,926.3,2.55,Pb,Pb,na,1,1,0,1.19,207.2,110,715.6,2.33,I,I,na,3,3,0,2.2,126.9,295.3,1008.4001,2.66,0.911521131,0.540909091,1.6,FALSE,Composition,1,Spin-coating,1,SLG | FTO,TiO2-c | TiO2-mp,Spiro-MeOTAD,1,Air,Air,100,AM 1.5,FALSE,,40,1.4,6.6,0.44,4.05
FALSE,FALSE,FALSE,FALSE,TRUE,FALSE,3,TRUE,FALSE,MAPbI3,MA,MA,na,na,na,1,1,0,0,0,2.17,32.07,8.68,926.3,2.55,Pb,Pb,na,1,1,0,1.19,207.2,110,715.6,2.33,I,I,na,3,3,0,2.2,126.9,295.3,1008.4001,2.66,0.911521131,0.540909091,1.6,FALSE,Composition,1,Spin-coating,1,SLG | FTO,PCBM-60,Spiro-MeOTAD,1,Air,Air,100,AM 1.5,FALSE,,40,1.22,8,0.7,6.83
FALSE,FALSE,FALSE,FALSE,TRUE,FALSE,3,TRUE,FALSE,MAPbI3,MA,MA,na,na,na,1,1,0,0,0,2.17,32.07,8.68,926.3,2.55,Pb,Pb,na,1,1,0,1.19,207.2,110,715.6,2.33,I,I,na,3,3,0,2.2,126.9,295.3,1008.4001,2.66,0.911521131,0.540909091,1.6,FALSE,Composition,1,Spin-coating,1,SLG | FTO,TiO2-c,Spiro-MeOTAD,1,Air,Air,100,AM 1.5,FALSE,,40,1.03,4,0.65,2.68
FALSE,FALSE,FALSE,FALSE,TRUE,FALSE,3,TRUE,FALSE,MAPbI3,MA,MA,na,na,na,1,1,0,0,0,2.17,32.07,8.68,926.3,2.55,Pb,Pb,na,1,1,0,1.19,207.2,110,715.6,2.33,I,I,na,3,3,0,2.2,126.9,295.3,1008.4001,2.66,0.911521131,0.540909091,1.6,FALSE,Composition,1,Spin-coating,1,SLG | FTO,TiO2-c | TiO2-mp,Spiro-MeOTAD,1,Air,Air,100,AM 1.5,FALSE,,5,1.04,17.87,0.71,13.25
FALSE,FALSE,FALSE,FALSE,TRUE,FALSE,3,TRUE,FALSE,MAPbI3,MA,MA,na,na,na,1,1,0,0,0,2.17,32.07,8.68,926.3,2.55,Pb,Pb,na,1,1,0,1.19,207.2,110,715.6,2.33,I,I,na,3,3,0,2.2,126.9,295.3,1008.4001,2.66,0.911521131,0.540909091,1.6,FALSE,Composition,1,Spin-coating,1,SLG | FTO,TiO2-c | TiO2-mp,Spiro-MeOTAD,1,Air,Air,100,AM 1.5,FALSE,,5,1.01,17.77,0.72,12.89
FALSE,FALSE,FALSE,FALSE,TRUE,FALSE,3,TRUE,FALSE,MAPbI3,MA,MA,na,na,na,1,1,0,0,0,2.17,32.07,8.68,926.3,2.55,Pb,Pb,na,1,1,0,1.19,207.2,110,715.6,2.33,I,I,na,3,3,0,2.2,126.9,295.3,1008.4001,2.66,0.911521131,0.540909091,1.6,FALSE,Composition,1,Spin-coating,1,SLG | FTO,TiO2-c | TiO2-mp,Spiro-MeOTAD,1,Air,Air,100,AM 1.5,FALSE,,5,0.97,17.29,0.72,12.16
FALSE,FALSE,FALSE,FALSE,TRUE,FALSE,3,TRUE,FALSE,MAPbI3,MA,MA,na,na,na,1,1,0,0,0,2.17,32.07,8.68,926.3,2.55,Pb,Pb,na,1,1,0,1.19,207.2,110,715.6,2.33,I,I,na,3,3,0,2.2,126.9,295.3,1008.4001,2.66,0.911521131,0.540909091,1.6,FALSE,Composition,1,Spin-coating,1,SLG | FTO,TiO2-c | TiO2-mp,Spiro-MeOTAD,1,Air,Air,100,AM 1.5,FALSE,,5,0.96,17.96,0.67,11.44
FALSE,FALSE,FALSE,FALSE,TRUE,FALSE,3,TRUE,FALSE,MAPbI3,MA,MA,na,na,na,1,1,0,0,0,2.17,32.07,8.68,926.3,2.55,Pb,Pb,na,1,1,0,1.19,207.2,110,715.6,2.33,I,I,na,3,3,0,2.2,126.9,295.3,1008.4001,2.66,0.911521131,0.540909091,1.6,FALSE,Composition,1,Spin-coating,1,SLG | FTO,TiO2-c | TiO2-mp,Spiro-MeOTAD,1,Air,Air,100,AM 1.5,FALSE,,5,0.99,18.2,0.69,12.41
FALSE,FALSE,FALSE,FALSE,TRUE,FALSE,3,TRUE,FALSE,MAPbI3,MA,MA,na,na,na,1,1,0,0,0,2.17,32.07,8.68,926.3,2.55,Pb,Pb,na,1,1,0,1.19,207.2,110,715.6,2.33,I,I,na,3,3,0,2.2,126.9,295.3,1008.4001,2.66,0.911521131,0.540909091,1.7,FALSE,,1,Spin-coating,1,SLG | FTO,TiO2-c | TiO2-mp,Spiro-MeOTAD,1,Air,Air,100,AM 1.5,FALSE,,,1.1,21,0.69,14.71
FALSE,FALSE,FALSE,FALSE,TRUE,FALSE,3,TRUE,FALSE,MAPbI3,MA,MA,na,na,na,1,1,0,0,0,2.17,32.07,8.68,926.3,2.55,Pb,Pb,na,1,1,0,1.19,207.2,110,715.6,2.33,I,I,na,3,3,0,2.2,126.9,295.3,1008.4001,2.66,0.911521131,0.540909091,1.6,FALSE,Composition,1,Spin-coating,1,SLG | FTO,TiO2-c,Spiro-MeOTAD,1,Air,Air,100,AM 1.5,FALSE,,,1,23.6,0.6,14.2
FALSE,FALSE,FALSE,FALSE,TRUE,FALSE,3,TRUE,FALSE,MAPbI3,MA,MA,na,na,na,1,1,0,0,0,2.17,32.07,8.68,926.3,2.55,Pb,Pb,na,1,1,0,1.19,207.2,110,715.6,2.33,I,I,na,3,3,0,2.2,126.9,295.3,1008.4001,2.66,0.911521131,0.540909091,1.6,FALSE,Composition,1,Spin-coating,1,SLG | FTO,TiO2-c,Spiro-MeOTAD,1,Air,Air,100,AM 1.5,FALSE,,,0.97,21.8,0.52,11.1
FALSE,FALSE,FALSE,FALSE,TRUE,FALSE,3,TRUE,FALSE,MAPbI3,MA,MA,na,na,na,1,1,0,0,0,2.17,32.07,8.68,926.3,2.55,Pb,Pb,na,1,1,0,1.19,207.2,110,715.6,2.33,I,I,na,3,3,0,2.2,126.9,295.3,1008.4001,2.66,0.911521131,0.540909091,1.5,FALSE,,1,Spin-coating,1,SLG | ITO,PCBM-60 | BCP,PEDOT:PSS,1,Air,Air,100,AM 1.5,FALSE,,,0.95,20.08,0.718,13.74
FALSE,FALSE,FALSE,FALSE,TRUE,FALSE,3,TRUE,FALSE,MAPbI3,MA,MA,na,na,na,1,1,0,0,0,2.17,32.07,8.68,926.3,2.55,Pb,Pb,na,1,1,0,1.19,207.2,110,715.6,2.33,I,I,na,3,3,0,2.2,126.9,295.3,1008.4001,2.66,0.911521131,0.540909091,1.5,FALSE,,1,Spin-coating,1,SLG | ITO,PCBM-60 | BCP,PEDOT:PSS,1,Air,Air,100,AM 1.5,FALSE,,,0.95,16.53,0.759,12.07
FALSE,FALSE,FALSE,FALSE,TRUE,FALSE,3,TRUE,FALSE,MAPbI3,MA,MA,na,na,na,1,1,0,0,0,2.17,32.07,8.68,926.3,2.55,Pb,Pb,na,1,1,0,1.19,207.2,110,715.6,2.33,I,I,na,3,3,0,2.2,126.9,295.3,1008.4001,2.66,0.911521131,0.540909091,1.5,FALSE,,1,Spin-coating,1,SLG | ITO,PCBM-60,PEDOT:PSS,1,Air,Air,100,AM 1.5,FALSE,,20,0.9,21.77,0.566,11.1
FALSE,FALSE,FALSE,FALSE,TRUE,FALSE,3,TRUE,FALSE,MAPbI3,MA,MA,na,na,na,1,1,0,0,0,2.17,32.07,8.68,926.3,2.55,Pb,Pb,na,1,1,0,1.19,207.2,110,715.6,2.33,I,I,na,3,3,0,2.2,126.9,295.3,1008.4001,2.66,0.911521131,0.540909091,1.5,FALSE,,1,Spin-coating,1,SLG | ITO,PCBM-60,PEDOT:PSS,1,Air,Air,100,AM 1.5,FALSE,,20,0.96,19.94,0.618,11.84
FALSE,FALSE,FALSE,FALSE,TRUE,FALSE,3,TRUE,FALSE,FA0.5MA0.5PbBr0.45I2.55,FA; MA,FA, MA,na,na,0.5; 0.5,0.5,0.5,0,0,2.35,38.565002,8.64,887.69995,2.56,Pb,Pb,na,1,1,0,1.19,207.2,110,715.6,2.33,Br; I,Br, I,0.45; 2.55,0.45,2.55,2.164,119.85,299.69498,1028.125,2.705,0.951663688,0.549907579,,FALSE,,1,Spin-coating,1,SLG | FTO,TiO2-c | TiO2-mp,Spiro-MeOTAD,1,Air,Air,100,AM 1.5,FALSE,,,1.085,20.96,0.645,14.67
FALSE,FALSE,FALSE,FALSE,TRUE,FALSE,3,TRUE,FALSE,MAPbI3,MA,MA,na,na,na,1,1,0,0,0,2.17,32.07,8.68,926.3,2.55,Pb,Pb,na,1,1,0,1.19,207.2,110,715.6,2.33,I,I,na,3,3,0,2.2,126.9,295.3,1008.4001,2.66,0.911521131,0.540909091,1.6,FALSE,Composition,1,Spin-coating,1,SLG | FTO,TiO2-c | TiO2-mp,Spiro-MeOTAD,1,Air,Air,100,AM 1.5,FALSE,,,1.03,21.52,0.71,15.64
FALSE,FALSE,FALSE,FALSE,TRUE,FALSE,3,TRUE,FALSE,FA0.75MA0.25PbBr0.5I2.5,FA; MA,FA, MA,na,na,0.75; 0.25,0.75,0.25,0,0,2.44,41.8125,8.620001,868.39996,2.565,Pb,Pb,na,1,1,0,1.19,207.2,110,715.6,2.33,Br; I,Br, I,0.5; 2.5,0.5,2.5,2.16,119.06667,300.18332,1030.3167,2.71,0.970952595,0.550925926,,FALSE,,1,Spin-coating,1,SLG | ITO,SnO2-np,Spiro-MeOTAD,1,Air,Air,100,AM 1.5,FALSE,,30,1.12,22.41,0.677,17.01
FALSE,FALSE,FALSE,FALSE,TRUE,FALSE,3,TRUE,FALSE,FA0.75MA0.25PbBr0.5I2.5,FA; MA,FA, MA,na,na,0.75; 0.25,0.75,0.25,0,0,2.44,41.8125,8.620001,868.39996,2.565,Pb,Pb,na,1,1,0,1.19,207.2,110,715.6,2.33,Br; I,Br, I,0.5; 2.5,0.5,2.5,2.16,119.06667,300.18332,1030.3167,2.71,0.970952595,0.550925926,,FALSE,,1,Spin-coating,1,SLG | ITO,SnO2-np,Spiro-MeOTAD,1,Air,Air,100,AM 1.5,FALSE,,30,1.13,22.8,0.704,18.14
FALSE,FALSE,FALSE,FALSE,TRUE,FALSE,3,TRUE,FALSE,FA0.75MA0.25PbBr0.5I2.5,FA; MA,FA, MA,na,na,0.75; 0.25,0.75,0.25,0,0,2.44,41.8125,8.620001,868.39996,2.565,Pb,Pb,na,1,1,0,1.19,207.2,110,715.6,2.33,Br; I,Br, I,0.5; 2.5,0.5,2.5,2.16,119.06667,300.18332,1030.3167,2.71,0.970952595,0.550925926,,FALSE,,1,Spin-coating,1,SLG | ITO,SnO2-np,Spiro-MeOTAD,1,Air,Air,100,AM 1.5,FALSE,,30,1.14,22.51,0.79,20.28
FALSE,FALSE,FALSE,FALSE,TRUE,FALSE,3,TRUE,FALSE,Cs0.05FA0.79MA0.16PbBr0.51I2.49,Cs; FA; MA,Cs, FA, MA,na,0.05; 0.79; 0.16,0.05,0.79,0.16,0,2.4329,47.3741,10.4573,837.782,2.4778,Pb,Pb,na,1,1,0,1.19,207.2,110,715.6,2.33,Br; I,Br, I,0.51; 2.49,0.51,2.49,2.1592,118.91,300.281,1030.755,2.7110002,0.969516616,0.551130048,1.62,FALSE,,1,Spin-coating,1,SLG | FTO,TiO2-c,Spiro-MeOTAD,1,Air,Air,100,AM 1.5,FALSE,,,1.12,22.71,0.799,20.31
FALSE,FALSE,FALSE,FALSE,TRUE,FALSE,3,TRUE,FALSE,MAPbI3,MA,MA,na,na,na,1,1,0,0,0,2.17,32.07,8.68,926.3,2.55,Pb,Pb,na,1,1,0,1.19,207.2,110,715.6,2.33,I,I,na,3,3,0,2.2,126.9,295.3,1008.4001,2.66,0.911521131,0.540909091,1.6,FALSE,Composition,1,Spin-coating,1,SLG | FTO,TiO2-c | TiO2-mp,Spiro-MeOTAD,1,Air,Air,100,AM 1.5,FALSE,,10,0.96,23.13,0.723,16.1
FALSE,FALSE,FALSE,FALSE,TRUE,FALSE,3,TRUE,FALSE,MAPbI3,MA,MA,na,na,na,1,1,0,0,0,2.17,32.07,8.68,926.3,2.55,Pb,Pb,na,1,1,0,1.19,207.2,110,715.6,2.33,I,I,na,3,3,0,2.2,126.9,295.3,1008.4001,2.66,0.911521131,0.540909091,1.6,FALSE,Composition,1,Spin-coating,1,SLG | FTO,TiO2-c | TiO2-mp,Spiro-MeOTAD,1,Air,Air,100,AM 1.5,FALSE,,10,0.97,21.12,0.699,14.3
FALSE,FALSE,FALSE,FALSE,TRUE,FALSE,3,TRUE,FALSE,MAPbI3,MA,MA,na,na,na,1,1,0,0,0,2.17,32.07,8.68,926.3,2.55,Pb,Pb,na,1,1,0,1.19,207.2,110,715.6,2.33,I,I,na,3,3,0,2.2,126.9,295.3,1008.4001,2.66,0.911521131,0.540909091,1.48,FALSE,Composition,1,Spin-coating,1,SLG | FTO,TiO2-c | TiO2-mp,Spiro-MeOTAD,1,Air,Air,100,AM 1.5,FALSE,,,1.09,24.21,0.65,17.04
FALSE,FALSE,FALSE,FALSE,TRUE,FALSE,3,TRUE,FALSE,MAPbI3,MA,MA,na,na,na,1,1,0,0,0,2.17,32.07,8.68,926.3,2.55,Pb,Pb,na,1,1,0,1.19,207.2,110,715.6,2.33,I,I,na,3,3,0,2.2,126.9,295.3,1008.4001,2.66,0.911521131,0.540909091,1.6,FALSE,,1,Spin-coating,1,SLG | FTO,SnO2-c,Spiro-MeOTAD,1,Air,Air,100,AM 1.5,FALSE,,,1.03,21.5,0.712,15.8
FALSE,FALSE,FALSE,FALSE,TRUE,FALSE,3,TRUE,FALSE,MAPbI3,MA,MA,na,na,na,1,1,0,0,0,2.17,32.07,8.68,926.3,2.55,Pb,Pb,na,1,1,0,1.19,207.2,110,715.6,2.33,I,I,na,3,3,0,2.2,126.9,295.3,1008.4001,2.66,0.911521131,0.540909091,1.6,FALSE,,1,Spin-coating,1,SLG | FTO,SnO2-c,Spiro-MeOTAD,1,Air,Air,100,AM 1.5,FALSE,,,1.07,22.6,0.756,18.3
FALSE,FALSE,FALSE,FALSE,TRUE,FALSE,3,TRUE,FALSE,MAPbI3,MA,MA,na,na,na,1,1,0,0,0,2.17,32.07,8.68,926.3,2.55,Pb,Pb,na,1,1,0,1.19,207.2,110,715.6,2.33,I,I,na,3,3,0,2.2,126.9,295.3,1008.4001,2.66,0.911521131,0.540909091,1.6,FALSE,,1,Spin-coating,1,SLG | FTO,SnO2-c,Spiro-MeOTAD,1,Air,Air,100,AM 1.5,FALSE,,,1,21.9,0.659,14.5
FALSE,FALSE,FALSE,FALSE,TRUE,FALSE,3,TRUE,FALSE,MAPbI3,MA,MA,na,na,na,1,1,0,0,0,2.17,32.07,8.68,926.3,2.55,Pb,Pb,na,1,1,0,1.19,207.2,110,715.6,2.33,I,I,na,3,3,0,2.2,126.9,295.3,1008.4001,2.66,0.911521131,0.540909091,1.6,FALSE,,1,Spin-coating,1,SLG | FTO,TiO2-c,Spiro-MeOTAD,1,Air,Air,100,AM 1.5,FALSE,,,0.96,21.7,0.422,8.8
FALSE,FALSE,FALSE,FALSE,TRUE,FALSE,3,TRUE,FALSE,MAPbI3,MA,MA,na,na,na,1,1,0,0,0,2.17,32.07,8.68,926.3,2.55,Pb,Pb,na,1,1,0,1.19,207.2,110,715.6,2.33,I,I,na,3,3,0,2.2,126.9,295.3,1008.4001,2.66,0.911521131,0.540909091,1.6,FALSE,Composition,1,Spin-coating,1,SLG | ITO,PCBM-60,PEDOT:PSS,1,Air,Air,100,AM 1.5,FALSE,,100,0.95,16.47,0.721,11.26
FALSE,FALSE,FALSE,FALSE,TRUE,FALSE,3,TRUE,FALSE,MAPbI3,MA,MA,na,na,na,1,1,0,0,0,2.17,32.07,8.68,926.3,2.55,Pb,Pb,na,1,1,0,1.19,207.2,110,715.6,2.33,I,I,na,3,3,0,2.2,126.9,295.3,1008.4001,2.66,0.911521131,0.540909091,1.6,FALSE,Composition,1,Spin-coating,1,SLG | FTO,TiO2-c,Spiro-MeOTAD,1,Air,Air,100,AM 1.5,FALSE,,100,0.99,19.82,0.7,13.61
FALSE,FALSE,FALSE,FALSE,TRUE,FALSE,3,TRUE,FALSE,MAPbI3,MA,MA,na,na,na,1,1,0,0,0,2.17,32.07,8.68,926.3,2.55,Pb,Pb,na,1,1,0,1.19,207.2,110,715.6,2.33,I,I,na,3,3,0,2.2,126.9,295.3,1008.4001,2.66,0.911521131,0.540909091,1.6,FALSE,Composition,1,Spin-coating,1,SLG | FTO,TiO2-c,Spiro-MeOTAD,1,Air,Air,100,AM 1.5,FALSE,,100,1.08,18.63,0.62,11.49
FALSE,FALSE,FALSE,FALSE,TRUE,FALSE,3,TRUE,FALSE,MAPbI3,MA,MA,na,na,na,1,1,0,0,0,2.17,32.07,8.68,926.3,2.55,Pb,Pb,na,1,1,0,1.19,207.2,110,715.6,2.33,I,I,na,3,3,0,2.2,126.9,295.3,1008.4001,2.66,0.911521131,0.540909091,1.6,FALSE,Composition,1,Spin-coating,1,SLG | FTO,TiO2-c,Spiro-MeOTAD,1,Air,Air,100,AM 1.5,FALSE,,100,1.08,18.63,0.73,14.94
FALSE,FALSE,FALSE,FALSE,TRUE,FALSE,3,TRUE,FALSE,MAPbI3,MA,MA,na,na,na,1,1,0,0,0,2.17,32.07,8.68,926.3,2.55,Pb,Pb,na,1,1,0,1.19,207.2,110,715.6,2.33,I,I,na,3,3,0,2.2,126.9,295.3,1008.4001,2.66,0.911521131,0.540909091,1.6,FALSE,Composition,1,Spin-coating,1,SLG | FTO,TiO2-c,Spiro-MeOTAD,1,Air,Air,100,AM 1.5,FALSE,,100,1.11,20.53,0.75,16.84
FALSE,FALSE,FALSE,FALSE,TRUE,FALSE,3,TRUE,FALSE,Cs0.17FA0.83PbBr0.6I2.4,Cs; FA,Cs, FA,na,na,0.17; 0.83,0.17,0.83,0,0,2.3957,59.9945,14.8713,768.622,2.2673998,Pb,Pb,na,1,1,0,1.19,207.2,110,715.6,2.33,Br; I,Br, I,0.6; 2.4,0.6,2.4,2.1520002,117.50001,301.16,1034.7001,2.7200003,0.962211089,0.552973926,,FALSE,,1,Spin-coating,1,SLG | FTO,SnO2-c,Spiro-MeOTAD,1,Air,Air,100,AM 1.5,FALSE,,20,1.08,22.4,0.779,18.9
FALSE,FALSE,FALSE,FALSE,TRUE,FALSE,3,TRUE,FALSE,MAPbI3,MA,MA,na,na,na,1,1,0,0,0,2.17,32.07,8.68,926.3,2.55,Pb,Pb,na,1,1,0,1.19,207.2,110,715.6,2.33,I,I,na,3,3,0,2.2,126.9,295.3,1008.4001,2.66,0.911521131,0.540909091,1.6,FALSE,Composition,1,Spin-coating,1,SLG | ITO,SnO2-np,Spiro-MeOTAD,1,Air,Air,100,AM 1.5,FALSE,,,1.11,23.9,0.758,20.09
FALSE,FALSE,FALSE,FALSE,TRUE,FALSE,3,TRUE,FALSE,MAPbI3,MA,MA,na,na,na,1,1,0,0,0,2.17,32.07,8.68,926.3,2.55,Pb,Pb,na,1,1,0,1.19,207.2,110,715.6,2.33,I,I,na,3,3,0,2.2,126.9,295.3,1008.4001,2.66,0.911521131,0.540909091,1.6,FALSE,Composition,1,Spin-coating,1,SLG | ITO,SnO2-np,Spiro-MeOTAD,1,Air,Air,100,AM 1.5,FALSE,,,1.05,22.4,0.725,17.17
FALSE,FALSE,FALSE,FALSE,TRUE,FALSE,3,TRUE,FALSE,MAPbI3,MA,MA,na,na,na,1,1,0,0,0,2.17,32.07,8.68,926.3,2.55,Pb,Pb,na,1,1,0,1.19,207.2,110,715.6,2.33,I,I,na,3,3,0,2.2,126.9,295.3,1008.4001,2.66,0.911521131,0.540909091,1.6,FALSE,Composition,1,Spin-coating,1,SLG | ITO,SnO2-np,Spiro-MeOTAD,1,Air,Air,100,AM 1.5,FALSE,,,1.02,22.55,0.704,16.19
FALSE,FALSE,FALSE,FALSE,TRUE,FALSE,3,TRUE,FALSE,MAPbI3,MA,MA,na,na,na,1,1,0,0,0,2.17,32.07,8.68,926.3,2.55,Pb,Pb,na,1,1,0,1.19,207.2,110,715.6,2.33,I,I,na,3,3,0,2.2,126.9,295.3,1008.4001,2.66,0.911521131,0.540909091,1.6,FALSE,Composition,1,Spin-coating,1,SLG | ITO,SnO2-np,Spiro-MeOTAD,1,Air,Air,100,AM 1.5,FALSE,,,1.09,22.41,0.75,18.32
FALSE,FALSE,FALSE,FALSE,TRUE,FALSE,3,TRUE,FALSE,MAPbI3,MA,MA,na,na,na,1,1,0,0,0,2.17,32.07,8.68,926.3,2.55,Pb,Pb,na,1,1,0,1.19,207.2,110,715.6,2.33,I,I,na,3,3,0,2.2,126.9,295.3,1008.4001,2.66,0.911521131,0.540909091,1.6,FALSE,Composition,1,Spin-coating,1,SLG | ITO,SnO2-np,Spiro-MeOTAD,1,Air,Air,100,AM 1.5,FALSE,,,1.09,23.16,0.752,18.99
FALSE,FALSE,FALSE,FALSE,TRUE,FALSE,3,TRUE,FALSE,MAPbI3,MA,MA,na,na,na,1,1,0,0,0,2.17,32.07,8.68,926.3,2.55,Pb,Pb,na,1,1,0,1.19,207.2,110,715.6,2.33,I,I,na,3,3,0,2.2,126.9,295.3,1008.4001,2.66,0.911521131,0.540909091,1.6,FALSE,Composition,1,Spin-coating,1,SLG | ITO,SnO2-np,Spiro-MeOTAD,1,Air,Air,100,AM 1.5,FALSE,,,1.1,23.96,0.758,19.98
FALSE,FALSE,FALSE,FALSE,TRUE,FALSE,3,TRUE,FALSE,MAPbI3,MA,MA,na,na,na,1,1,0,0,0,2.17,32.07,8.68,926.3,2.55,Pb,Pb,na,1,1,0,1.19,207.2,110,715.6,2.33,I,I,na,3,3,0,2.2,126.9,295.3,1008.4001,2.66,0.911521131,0.540909091,1.6,FALSE,Composition,1,Spin-coating,1,SLG | ITO,SnO2-np,Spiro-MeOTAD,1,Air,Air,100,AM 1.5,FALSE,,,1.1,22.93,0.751,18.93
FALSE,FALSE,FALSE,FALSE,TRUE,FALSE,3,TRUE,FALSE,MAPbI3,MA,MA,na,na,na,1,1,0,0,0,2.17,32.07,8.68,926.3,2.55,Pb,Pb,na,1,1,0,1.19,207.2,110,715.6,2.33,I,I,na,3,3,0,2.2,126.9,295.3,1008.4001,2.66,0.911521131,0.540909091,1.6,FALSE,Composition,1,Spin-coating,1,SLG | ITO,SnO2-np,Spiro-MeOTAD,1,Air,Air,100,AM 1.5,FALSE,,,1.08,21.39,0.758,17.5
FALSE,FALSE,FALSE,FALSE,TRUE,FALSE,3,TRUE,FALSE,MAPbI3,MA,MA,na,na,na,1,1,0,0,0,2.17,32.07,8.68,926.3,2.55,Pb,Pb,na,1,1,0,1.19,207.2,110,715.6,2.33,I,I,na,3,3,0,2.2,126.9,295.3,1008.4001,2.66,0.911521131,0.540909091,1.6,FALSE,Composition,1,Spin-coating,1,SLG | ITO,SnO2-np,Spiro-MeOTAD,1,Air,Air,100,AM 1.5,FALSE,,,1.05,20.94,0.715,15.83
FALSE,FALSE,FALSE,FALSE,TRUE,FALSE,3,TRUE,FALSE,FASnI3,FA,FA,na,na,na,1,1,0,0,0,2.53,45.06,8.6,849.1,2.57,Sn,Sn,na,1,1,0,1.15,118.71,121,708.6,1.96,I,I,na,3,3,0,2.2,126.9,295.3,1008.4001,2.66,0.99839256,0.522727273,,FALSE,,1,Spin-coating,1,SLG | ITO,C60 | BCP,PEDOT:PSS,1,N2,N2,100,AM 1.5,FALSE,,,0.435,20.04,0.588,5.12
FALSE,FALSE,FALSE,FALSE,TRUE,FALSE,3,TRUE,FALSE,FASnI3,FA,FA,na,na,na,1,1,0,0,0,2.53,45.06,8.6,849.1,2.57,Sn,Sn,na,1,1,0,1.15,118.71,121,708.6,1.96,I,I,na,3,3,0,2.2,126.9,295.3,1008.4001,2.66,0.99839256,0.522727273,,FALSE,,1,Spin-coating,1,SLG | ITO,C60 | BCP,PEDOT:PSS,1,N2,N2,100,AM 1.5,FALSE,,,0.57,20.66,0.674,7.94
FALSE,FALSE,FALSE,FALSE,TRUE,FALSE,3,TRUE,FALSE,FASnI3,FA,FA,na,na,na,1,1,0,0,0,2.53,45.06,8.6,849.1,2.57,Sn,Sn,na,1,1,0,1.15,118.71,121,708.6,1.96,I,I,na,3,3,0,2.2,126.9,295.3,1008.4001,2.66,0.99839256,0.522727273,,FALSE,,1,Spin-coating,1,SLG | ITO,C60 | BCP,PEDOT:PSS,1,N2,N2,100,AM 1.5,FALSE,,,0.512,20.12,0.653,6.74
FALSE,FALSE,FALSE,FALSE,TRUE,FALSE,3,TRUE,FALSE,FASnI3,FA,FA,na,na,na,1,1,0,0,0,2.53,45.06,8.6,849.1,2.57,Sn,Sn,na,1,1,0,1.15,118.71,121,708.6,1.96,I,I,na,3,3,0,2.2,126.9,295.3,1008.4001,2.66,0.99839256,0.522727273,,FALSE,,1,Spin-coating,1,SLG | ITO,C60 | BCP,PEDOT:PSS,1,N2,N2,100,AM 1.5,FALSE,,,0.414,17.16,0.533,3.79
FALSE,FALSE,FALSE,FALSE,TRUE,FALSE,3,TRUE,FALSE,FASnI3,FA,FA,na,na,na,1,1,0,0,0,2.53,45.06,8.6,849.1,2.57,Sn,Sn,na,1,1,0,1.15,118.71,121,708.6,1.96,I,I,na,3,3,0,2.2,126.9,295.3,1008.4001,2.66,0.99839256,0.522727273,,FALSE,,1,Spin-coating,1,SLG | ITO,C60 | BCP,PEDOT:PSS,1,N2,N2,100,AM 1.5,FALSE,,,0.546,20.52,0.689,7.71
FALSE,FALSE,FALSE,FALSE,TRUE,FALSE,3,TRUE,FALSE,FASnI3,FA,FA,na,na,na,1,1,0,0,0,2.53,45.06,8.6,849.1,2.57,Sn,Sn,na,1,1,0,1.15,118.71,121,708.6,1.96,I,I,na,3,3,0,2.2,126.9,295.3,1008.4001,2.66,0.99839256,0.522727273,,FALSE,,1,Spin-coating,1,SLG | ITO,C60 | BCP,PEDOT:PSS,1,N2,N2,100,AM 1.5,FALSE,,,0.543,20.3,0.686,7.56
FALSE,FALSE,FALSE,FALSE,TRUE,FALSE,3,TRUE,FALSE,FASnI3,FA,FA,na,na,na,1,1,0,0,0,2.53,45.06,8.6,849.1,2.57,Sn,Sn,na,1,1,0,1.15,118.71,121,708.6,1.96,I,I,na,3,3,0,2.2,126.9,295.3,1008.4001,2.66,0.99839256,0.522727273,,FALSE,,1,Spin-coating,1,SLG | ITO,C60 | BCP,PEDOT:PSS,1,N2,N2,100,AM 1.5,FALSE,,,0.543,20.18,0.686,7.52
FALSE,FALSE,FALSE,FALSE,TRUE,FALSE,3,TRUE,FALSE,FASnI3,FA,FA,na,na,na,1,1,0,0,0,2.53,45.06,8.6,849.1,2.57,Sn,Sn,na,1,1,0,1.15,118.71,121,708.6,1.96,I,I,na,3,3,0,2.2,126.9,295.3,1008.4001,2.66,0.99839256,0.522727273,,FALSE,,1,Spin-coating,1,SLG | ITO,C60 | BCP,PEDOT:PSS,1,N2,N2,100,AM 1.5,FALSE,,,0.543,20.11,0.688,7.51
FALSE,FALSE,FALSE,FALSE,TRUE,FALSE,3,TRUE,FALSE,FASnI3,FA,FA,na,na,na,1,1,0,0,0,2.53,45.06,8.6,849.1,2.57,Sn,Sn,na,1,1,0,1.15,118.71,121,708.6,1.96,I,I,na,3,3,0,2.2,126.9,295.3,1008.4001,2.66,0.99839256,0.522727273,,FALSE,,1,Spin-coating,1,SLG | ITO,C60 | BCP,PEDOT:PSS,1,N2,N2,100,AM 1.5,FALSE,,,0.541,19.96,0.681,7.36
FALSE,FALSE,FALSE,FALSE,TRUE,FALSE,3,TRUE,FALSE,FASnI3,FA,FA,na,na,na,1,1,0,0,0,2.53,45.06,8.6,849.1,2.57,Sn,Sn,na,1,1,0,1.15,118.71,121,708.6,1.96,I,I,na,3,3,0,2.2,126.9,295.3,1008.4001,2.66,0.99839256,0.522727273,,FALSE,,1,Spin-coating,1,SLG | ITO,C60 | BCP,PEDOT:PSS,1,N2,N2,100,AM 1.5,FALSE,,,0.541,20.05,0.678,7.35
FALSE,FALSE,FALSE,FALSE,TRUE,FALSE,3,TRUE,FALSE,FASnI3,FA,FA,na,na,na,1,1,0,0,0,2.53,45.06,8.6,849.1,2.57,Sn,Sn,na,1,1,0,1.15,118.71,121,708.6,1.96,I,I,na,3,3,0,2.2,126.9,295.3,1008.4001,2.66,0.99839256,0.522727273,,FALSE,,1,Spin-coating,1,SLG | ITO,C60 | BCP,PEDOT:PSS,1,N2,N2,100,AM 1.5,FALSE,,,0.541,19.89,0.68,7.32
FALSE,FALSE,FALSE,FALSE,TRUE,FALSE,3,TRUE,FALSE,FASnI3,FA,FA,na,na,na,1,1,0,0,0,2.53,45.06,8.6,849.1,2.57,Sn,Sn,na,1,1,0,1.15,118.71,121,708.6,1.96,I,I,na,3,3,0,2.2,126.9,295.3,1008.4001,2.66,0.99839256,0.522727273,,FALSE,,1,Spin-coating,1,SLG | ITO,C60 | BCP,PEDOT:PSS,1,N2,N2,100,AM 1.5,FALSE,,,0.541,19.83,0.68,7.3
FALSE,FALSE,FALSE,FALSE,TRUE,FALSE,3,TRUE,FALSE,FASnI3,FA,FA,na,na,na,1,1,0,0,0,2.53,45.06,8.6,849.1,2.57,Sn,Sn,na,1,1,0,1.15,118.71,121,708.6,1.96,I,I,na,3,3,0,2.2,126.9,295.3,1008.4001,2.66,0.99839256,0.522727273,,FALSE,,1,Spin-coating,1,SLG | ITO,C60 | BCP,PEDOT:PSS,1,N2,N2,100,AM 1.5,FALSE,,,0.542,20.25,0.663,7.28
FALSE,FALSE,FALSE,FALSE,TRUE,FALSE,3,TRUE,FALSE,FASnI3,FA,FA,na,na,na,1,1,0,0,0,2.53,45.06,8.6,849.1,2.57,Sn,Sn,na,1,1,0,1.15,118.71,121,708.6,1.96,I,I,na,3,3,0,2.2,126.9,295.3,1008.4001,2.66,0.99839256,0.522727273,,FALSE,,1,Spin-coating,1,SLG | ITO,C60 | BCP,PEDOT:PSS,1,N2,N2,100,AM 1.5,FALSE,,,0.542,20.11,0.665,7.25
FALSE,FALSE,FALSE,FALSE,TRUE,FALSE,3,TRUE,FALSE,FASnI3,FA,FA,na,na,na,1,1,0,0,0,2.53,45.06,8.6,849.1,2.57,Sn,Sn,na,1,1,0,1.15,118.71,121,708.6,1.96,I,I,na,3,3,0,2.2,126.9,295.3,1008.4001,2.66,0.99839256,0.522727273,,FALSE,,1,Spin-coating,1,SLG | ITO,C60 | BCP,PEDOT:PSS,1,N2,N2,100,AM 1.5,FALSE,,,0.518,19.79,0.689,7.07
FALSE,FALSE,FALSE,FALSE,TRUE,FALSE,3,TRUE,FALSE,FASnI3,FA,FA,na,na,na,1,1,0,0,0,2.53,45.06,8.6,849.1,2.57,Sn,Sn,na,1,1,0,1.15,118.71,121,708.6,1.96,I,I,na,3,3,0,2.2,126.9,295.3,1008.4001,2.66,0.99839256,0.522727273,,FALSE,,1,Spin-coating,1,SLG | ITO,C60 | BCP,PEDOT:PSS,1,N2,N2,100,AM 1.5,FALSE,,,0.517,20.3,0.669,7.03
FALSE,FALSE,FALSE,FALSE,TRUE,FALSE,3,TRUE,FALSE,FASnI3,FA,FA,na,na,na,1,1,0,0,0,2.53,45.06,8.6,849.1,2.57,Sn,Sn,na,1,1,0,1.15,118.71,121,708.6,1.96,I,I,na,3,3,0,2.2,126.9,295.3,1008.4001,2.66,0.99839256,0.522727273,,FALSE,,1,Spin-coating,1,SLG | ITO,C60 | BCP,PEDOT:PSS,1,N2,N2,100,AM 1.5,FALSE,,,0.515,20.26,0.67,6.99
FALSE,FALSE,FALSE,FALSE,TRUE,FALSE,3,TRUE,FALSE,FASnI3,FA,FA,na,na,na,1,1,0,0,0,2.53,45.06,8.6,849.1,2.57,Sn,Sn,na,1,1,0,1.15,118.71,121,708.6,1.96,I,I,na,3,3,0,2.2,126.9,295.3,1008.4001,2.66,0.99839256,0.522727273,,FALSE,,1,Spin-coating,1,SLG | ITO,C60 | BCP,PEDOT:PSS,1,N2,N2,100,AM 1.5,FALSE,,,0.514,19.45,0.696,6.96
FALSE,FALSE,FALSE,FALSE,TRUE,FALSE,3,TRUE,FALSE,FASnI3,FA,FA,na,na,na,1,1,0,0,0,2.53,45.06,8.6,849.1,2.57,Sn,Sn,na,1,1,0,1.15,118.71,121,708.6,1.96,I,I,na,3,3,0,2.2,126.9,295.3,1008.4001,2.66,0.99839256,0.522727273,,FALSE,,1,Spin-coating,1,SLG | ITO,C60 | BCP,PEDOT:PSS,1,N2,N2,100,AM 1.5,FALSE,,,0.513,19.99,0.676,6.93
FALSE,FALSE,FALSE,FALSE,TRUE,FALSE,3,TRUE,FALSE,FASnI3,FA,FA,na,na,na,1,1,0,0,0,2.53,45.06,8.6,849.1,2.57,Sn,Sn,na,1,1,0,1.15,118.71,121,708.6,1.96,I,I,na,3,3,0,2.2,126.9,295.3,1008.4001,2.66,0.99839256,0.522727273,,FALSE,,1,Spin-coating,1,SLG | ITO,C60 | BCP,PEDOT:PSS,1,N2,N2,100,AM 1.5,FALSE,,,0.545,20.08,0.632,6.91
FALSE,FALSE,FALSE,FALSE,TRUE,FALSE,3,TRUE,FALSE,FASnI3,FA,FA,na,na,na,1,1,0,0,0,2.53,45.06,8.6,849.1,2.57,Sn,Sn,na,1,1,0,1.15,118.71,121,708.6,1.96,I,I,na,3,3,0,2.2,126.9,295.3,1008.4001,2.66,0.99839256,0.522727273,,FALSE,,1,Spin-coating,1,SLG | ITO,C60 | BCP,PEDOT:PSS,1,N2,N2,100,AM 1.5,FALSE,,,0.563,18.24,0.669,6.88
FALSE,FALSE,FALSE,FALSE,TRUE,FALSE,3,TRUE,FALSE,FA0.83MA0.17PbBr0.49I2.51,FA; MA,FA, MA,na,na,0.83; 0.17,0.83,0.17,0,0,2.4688,42.8517,8.6136,862.224,2.5665998,Pb,Pb,na,1,1,0,1.19,207.2,110,715.6,2.33,Br; I,Br, I,0.49; 2.51,0.49,2.51,2.1608002,119.223335,300.08566,1029.8783,2.7089999,0.976967142,0.550721904,1.6,FALSE,,1,Spin-coating,1,SLG | ITO,SnO2-np,Spiro-MeOTAD,1,Air,Air,100,AM 1.5,FALSE,,,1.08,22.31,0.667,16.08
FALSE,FALSE,FALSE,FALSE,TRUE,FALSE,3,TRUE,FALSE,FA0.83MA0.17PbBr0.49I2.51,FA; MA,FA, MA,na,na,0.83; 0.17,0.83,0.17,0,0,2.4688,42.8517,8.6136,862.224,2.5665998,Pb,Pb,na,1,1,0,1.19,207.2,110,715.6,2.33,Br; I,Br, I,0.49; 2.51,0.49,2.51,2.1608002,119.223335,300.08566,1029.8783,2.7089999,0.976967142,0.550721904,1.6,FALSE,,1,Spin-coating,1,SLG | ITO,SnO2-np,Spiro-MeOTAD,1,Air,Air,100,AM 1.5,FALSE,,,1.09,22.76,0.68,17.02
FALSE,FALSE,FALSE,FALSE,TRUE,FALSE,3,TRUE,FALSE,MAPbBr0.09I2.91,MA,MA,na,na,na,1,1,0,0,0,2.17,32.07,8.68,926.3,2.55,Pb,Pb,na,1,1,0,1.19,207.2,110,715.6,2.33,Br; I,Br, I,0.09; 2.91,0.09,2.91,2.1928003,125.49001,296.179,1012.34503,2.6690004,0.911956191,0.542685077,1.579,FALSE,,1,Spin-coating,1,SLG | FTO,TiO2-c | TiO2-mp,Spiro-MeOTAD,1,Air,Air,100,AM 1.5,FALSE,,700,1.026,23.04,0.69,16.31
FALSE,FALSE,FALSE,FALSE,TRUE,FALSE,3,TRUE,FALSE,MAPbBr0.11I2.89,MA,MA,na,na,na,1,1,0,0,0,2.17,32.07,8.68,926.3,2.55,Pb,Pb,na,1,1,0,1.19,207.2,110,715.6,2.33,Br; I,Br, I,0.11; 2.89,0.11,2.89,2.1912,125.176674,296.37433,1013.2217,2.6710002,0.912053145,0.543081417,1.585,FALSE,,1,Spin-coating,1,SLG | FTO,TiO2-c | TiO2-mp,Spiro-MeOTAD,1,Air,Air,100,AM 1.5,FALSE,,700,1.052,23.08,0.69,16.75
FALSE,FALSE,FALSE,FALSE,TRUE,FALSE,3,TRUE,FALSE,MAPbBr0.2I2.8,MA,MA,na,na,na,1,1,0,0,0,2.17,32.07,8.68,926.3,2.55,Pb,Pb,na,1,1,0,1.19,207.2,110,715.6,2.33,Br; I,Br, I,0.2; 2.8,0.2,2.8,2.184,123.76667,297.25333,1017.1667,2.68,0.912490494,0.544871795,1.597,FALSE,,1,Spin-coating,1,SLG | FTO,TiO2-c | TiO2-mp,Spiro-MeOTAD,1,Air,Air,100,AM 1.5,FALSE,,700,1.065,22.95,0.7,17.11
FALSE,FALSE,FALSE,FALSE,TRUE,FALSE,3,TRUE,FALSE,MAPbBrI2,MA,MA,na,na,na,1,1,0,0,0,2.17,32.07,8.68,926.3,2.55,Pb,Pb,na,1,1,0,1.19,207.2,110,715.6,2.33,Br; I,Br, I,1; 2,1,2,2.1200001,111.23334,305.06665,1052.2334,2.7600002,0.916461653,0.561320728,1.725,FALSE,,1,Spin-coating,1,SLG | FTO,TiO2-c | TiO2-mp,Spiro-MeOTAD,1,Air,Air,100,AM 1.5,FALSE,,700,0.827,7.72,0.6,3.83
FALSE,FALSE,FALSE,FALSE,TRUE,FALSE,3,TRUE,FALSE,Cs0.07FA0.79MA0.14PbBr0.45I2.55,Cs; FA; MA,Cs, FA, MA,na,0.07; 0.79; 0.14,0.07,0.79,0.14,0,2.4243002,49.3909,11.193501,826.77,2.4425998,Pb,Pb,na,1,1,0,1.19,207.2,110,715.6,2.33,Br; I,Br, I,0.45; 2.55,0.45,2.55,2.164,119.85,299.69498,1028.125,2.705,0.967328022,0.549907579,,FALSE,,1,Spin-coating,1,SLG | FTO,TiO2-c | TiO2-mp,Spiro-MeOTAD,1,N2,N2,100,AM 1.5,FALSE,,50,1.116,22.99,0.737,18.91
FALSE,FALSE,FALSE,FALSE,TRUE,FALSE,3,TRUE,FALSE,FAPbI3,FA,FA,na,na,na,1,1,0,0,0,2.53,45.06,8.6,849.1,2.57,Pb,Pb,na,1,1,0,1.19,207.2,110,715.6,2.33,I,I,na,3,3,0,2.2,126.9,295.3,1008.4001,2.66,0.986612117,0.540909091,1.51,FALSE,,1,Spin-coating,1,SLG | FTO,TiO2-c,Spiro-MeOTAD,1,N2,N2,100,AM 1.5,FALSE,,20,1.005,18.16,0.668,12.21
FALSE,FALSE,FALSE,FALSE,TRUE,FALSE,3,TRUE,FALSE,Cs0.05FA0.95PbI3,Cs; FA,Cs, FA,na,na,0.05; 0.95,0.05,0.95,0,0,2.4904997,49.4525,10.4445,825.42993,2.481,Pb,Pb,na,1,1,0,1.19,207.2,110,715.6,2.33,I,I,na,3,3,0,2.2,126.9,295.3,1008.4001,2.66,0.978372904,0.540909091,1.52,FALSE,,1,Spin-coating,1,SLG | FTO,TiO2-c,Spiro-MeOTAD,1,N2,N2,100,AM 1.5,FALSE,,20,1.029,21.35,0.737,16.2
FALSE,FALSE,FALSE,FALSE,TRUE,FALSE,3,TRUE,FALSE,Cs0.15FA0.85PbI3,Cs; FA,Cs, FA,na,na,0.15; 0.85,0.15,0.85,0,0,2.4115,58.237503,14.133501,778.08997,2.303,Pb,Pb,na,1,1,0,1.19,207.2,110,715.6,2.33,I,I,na,3,3,0,2.2,126.9,295.3,1008.4001,2.66,0.961894667,0.540909091,1.54,FALSE,,1,Spin-coating,1,SLG | FTO,TiO2-c,Spiro-MeOTAD,1,N2,N2,100,AM 1.5,FALSE,,20,0.999,21.3,0.75,15.98
FALSE,FALSE,FALSE,FALSE,TRUE,FALSE,3,TRUE,FALSE,Cs0.30FA0.70PbI3,Cs; FA,Cs, FA,na,na,0.30; 0.70,0.3,0.7,0,0,2.293,71.415,19.667002,707.08,2.036,Pb,Pb,na,1,1,0,1.19,207.2,110,715.6,2.33,I,I,na,3,3,0,2.2,126.9,295.3,1008.4001,2.66,0.937177218,0.540909091,1.58,FALSE,,1,Spin-coating,1,SLG | FTO,TiO2-c,Spiro-MeOTAD,1,N2,N2,100,AM 1.5,FALSE,,20,1.01,20.71,0.758,15.86
