Repository: rxhernandez/NestedAE

jacobsson2021dataset.csv is the file taken from the following paper :

Jacobsson, T. J.; Hultqvist, A.; García-Fernández, A.; Anand, A.; Al-Ashouri, A.; Hagfeldt, A.; Crovetto, A.; Abate, A.; Ricciardulli, A. G.; Vijayan, A.; Kulkarni, A.; Anderson, A. Y.; Darwich, B. P.; Yang, B.; Coles, B. L.; Perini, C. A. R.; Rehermann, C.; Ramirez, D.; Fairen-Jimenez, D.; Di Girolamo, D.; Jia, D.; Avila, E.; Juarez-Perez, E. J.; Baumann, F.; Mathies, F.; González, G. S. A.; Boschloo, G.; Nasti, G.; Paramasivam, G.; Martínez-Denegri, G.; Näsström, H.; Michaels, H.; Köbler, H.; Wu, H.; Benesperi, I.; Dar, M. I.; Bayrak Pehlivan, I.; Gould, I. E.; Vagott, J.

File: datasets/PSC_efficiencies/PSC_efficiencies_dataset.csv (part 15 of 19)
Perovskite_single_crystal,Perovskite_dimension_0D,Perovskite_dimension_2D,Perovskite_dimension_2D3D_mixture,Perovskite_dimension_3D,Perovskite_dimension_3D_with_2D_capping_layer,Perovskite_dimension_list_of_layers,Perovskite_composition_perovskite_ABC3_structure,Perovskite_composition_perovskite_inspired_structure,Perovskite_composition_long_form,Perovskite_composition_a_ions,a_1,a_2,a_3,a_4,Perovskite_composition_a_ions_coefficients,a_1_coeff,a_2_coeff,a_3_coeff,a_4_coeff,A_ion_rad,A_at_wt,A_EA,A_IE,A_En,Perovskite_composition_b_ions,b_1,b_2,Perovskite_composition_b_ions_coefficients,b_1_coeff,b_2_coeff,B_ion_rad,B_at_wt,B_EA,B_IE,B_En,Perovskite_composition_c_ions,c_1,c_2,Perovskite_composition_c_ions_coefficients,c_1_coeff,c_2_coeff,X_ion_rad,X_atom_wt,X_EA,X_IE,X_En,Tolerance Factor,Octahedral Factor,Perovskite_band_gap,Perovskite_band_gap_graded,Perovskite_band_gap_estimation_basis,Perovskite_deposition_number_of_deposition_steps,Perovskite_deposition_procedure,Perovskite_deposition_quenching_induced_crystallisation,Substrate_stack_sequence,ETL_stack_sequence,HTL_stack_sequence,JV_average_over_n_number_of_cells,Air or N2,JV_test_atmosphere,JV_light_intensity,JV_light_spectra,JV_light_masked_cell,JV_test_temperature,JV_scan_speed,JV_reverse_scan_Voc,JV_reverse_scan_Jsc,JV_reverse_scan_FF,JV_reverse_scan_PCE
FALSE,FALSE,FALSE,FALSE,TRUE,FALSE,3,TRUE,FALSE,Cs0.05FA0.79MA0.16PbBr0.51I2.49,Cs; FA; MA,Cs, FA, MA,na,0.05; 0.79; 0.16,0.05,0.79,0.16,0,2.4329,47.3741,10.4573,837.782,2.4778,Pb,Pb,na,1,1,0,1.19,207.2,110,715.6,2.33,Br; I,Br, I,0.51; 2.49,0.51,2.49,2.1592,118.91,300.281,1030.755,2.7110002,0.969516616,0.551130048,,FALSE,,1,Spin-coating,1,SLG | FTO,SnO2-c,Spiro-MeOTAD,1,Air,Air,100,AM 1.5,FALSE,,10,1.12,22.84,0.76,19.03
FALSE,FALSE,FALSE,FALSE,TRUE,FALSE,3,TRUE,FALSE,MAPbI3,MA,MA,na,na,na,1,1,0,0,0,2.17,32.07,8.68,926.3,2.55,Pb,Pb,na,1,1,0,1.19,207.2,110,715.6,2.33,I,I,na,3,3,0,2.2,126.9,295.3,1008.4001,2.66,0.911521131,0.540909091,1.6,FALSE,Composition,1,Spin-coating,1,SLG | FTO,TiO2-c | TiO2-mp,Spiro-MeOTAD,1,Air,Air,100,AM 1.5,FALSE,,,0.89,19.6,0.525,9.15
FALSE,FALSE,FALSE,FALSE,TRUE,FALSE,3,TRUE,FALSE,MAPbI3,MA,MA,na,na,na,1,1,0,0,0,2.17,32.07,8.68,926.3,2.55,Pb,Pb,na,1,1,0,1.19,207.2,110,715.6,2.33,I,I,na,3,3,0,2.2,126.9,295.3,1008.4001,2.66,0.911521131,0.540909091,1.6,FALSE,Composition,1,Spin-coating,1,SLG | FTO,TiO2-c | TiO2-mp,Spiro-MeOTAD,1,Air,Air,100,AM 1.5,FALSE,,,0.75,5.6,0.344,1.44
FALSE,FALSE,FALSE,FALSE,TRUE,FALSE,3,TRUE,FALSE,MAPbI3,MA,MA,na,na,na,1,1,0,0,0,2.17,32.07,8.68,926.3,2.55,Pb,Pb,na,1,1,0,1.19,207.2,110,715.6,2.33,I,I,na,3,3,0,2.2,126.9,295.3,1008.4001,2.66,0.911521131,0.540909091,1.6,FALSE,Composition,1,Spin-coating,1,SLG | FTO,TiO2-c | TiO2-mp,Spiro-MeOTAD,1,Air,Air,100,AM 1.5,FALSE,,,0.96,20.1,0.594,11.46
FALSE,FALSE,FALSE,FALSE,TRUE,FALSE,3,TRUE,FALSE,MAPbI3,MA,MA,na,na,na,1,1,0,0,0,2.17,32.07,8.68,926.3,2.55,Pb,Pb,na,1,1,0,1.19,207.2,110,715.6,2.33,I,I,na,3,3,0,2.2,126.9,295.3,1008.4001,2.66,0.911521131,0.540909091,1.6,FALSE,Composition,1,Spin-coating,1,SLG | FTO,TiO2-c | TiO2-mp,Spiro-MeOTAD,1,Air,Air,100,AM 1.5,FALSE,,,0.89,14.5,0.544,7.02
FALSE,FALSE,FALSE,FALSE,TRUE,FALSE,3,TRUE,FALSE,MAPbI3,MA,MA,na,na,na,1,1,0,0,0,2.17,32.07,8.68,926.3,2.55,Pb,Pb,na,1,1,0,1.19,207.2,110,715.6,2.33,I,I,na,3,3,0,2.2,126.9,295.3,1008.4001,2.66,0.911521131,0.540909091,1.6,FALSE,Composition,1,Spin-coating,1,SLG | FTO,TiO2-c | TiO2-mp,Spiro-MeOTAD,1,Air,Air,100,AM 1.5,FALSE,,,0.98,20.6,0.636,12.9
FALSE,FALSE,FALSE,FALSE,TRUE,FALSE,3,TRUE,FALSE,Cs0.05MA0.95PbI3,Cs; MA,Cs, MA,na,na,0.05; 0.95,0.05,0.95,0,0,2.1485,37.112,10.5205,898.76996,2.462,Pb,Pb,na,1,1,0,1.19,207.2,110,715.6,2.33,I,I,na,3,3,0,2.2,126.9,295.3,1008.4001,2.66,0.90703653,0.540909091,,FALSE,,1,Spin-coating,1,SLG | FTO,TiO2-c | TiO2-mp,Spiro-MeOTAD,1,Air,Air,100,AM 1.5,FALSE,,100,1.02,22.88,0.686,16
FALSE,FALSE,FALSE,FALSE,TRUE,FALSE,3,TRUE,FALSE,Cs0.1MA0.9PbI3,Cs; MA,Cs, MA,na,na,0.1; 0.9,0.1,0.9,0,0,2.127,42.154,12.361,871.24,2.3739998,Pb,Pb,na,1,1,0,1.19,207.2,110,715.6,2.33,I,I,na,3,3,0,2.2,126.9,295.3,1008.4001,2.66,0.90255193,0.540909091,,FALSE,,1,Spin-coating,1,SLG | FTO,TiO2-c | TiO2-mp,Spiro-MeOTAD,1,Air,Air,100,AM 1.5,FALSE,,100,1.05,23.73,0.664,16.5
FALSE,FALSE,FALSE,FALSE,TRUE,FALSE,3,TRUE,FALSE,Cs0.15MA0.85PbI3,Cs; MA,Cs, MA,na,na,0.15; 0.85,0.15,0.85,0,0,2.1055,47.196,14.201501,843.71,2.286,Pb,Pb,na,1,1,0,1.19,207.2,110,715.6,2.33,I,I,na,3,3,0,2.2,126.9,295.3,1008.4001,2.66,0.898067329,0.540909091,,FALSE,,1,Spin-coating,1,SLG | FTO,TiO2-c | TiO2-mp,Spiro-MeOTAD,1,Air,Air,100,AM 1.5,FALSE,,100,1,20.55,0.68,14
FALSE,FALSE,FALSE,FALSE,TRUE,FALSE,3,TRUE,FALSE,Cs0.2MA0.8PbI3,Cs; MA,Cs, MA,na,na,0.2; 0.8,0.2,0.8,0,0,2.084,52.238,16.042,816.18,2.198,Pb,Pb,na,1,1,0,1.19,207.2,110,715.6,2.33,I,I,na,3,3,0,2.2,126.9,295.3,1008.4001,2.66,0.893582729,0.540909091,,FALSE,,1,Spin-coating,1,SLG | FTO,TiO2-c | TiO2-mp,Spiro-MeOTAD,1,Air,Air,100,AM 1.5,FALSE,,100,1,19.78,0.663,13.2
FALSE,FALSE,FALSE,FALSE,TRUE,FALSE,3,TRUE,FALSE,MAPbI3,MA,MA,na,na,na,1,1,0,0,0,2.17,32.07,8.68,926.3,2.55,Pb,Pb,na,1,1,0,1.19,207.2,110,715.6,2.33,I,I,na,3,3,0,2.2,126.9,295.3,1008.4001,2.66,0.911521131,0.540909091,1.6,FALSE,Composition,1,Spin-coating,1,SLG | ITO,PCBM-60,NiO-c,1,Air,Air,100,AM 1.5,FALSE,,,0.97,16.6,0.56,9
FALSE,FALSE,FALSE,FALSE,TRUE,FALSE,3,TRUE,FALSE,MAPbI3,MA,MA,na,na,na,1,1,0,0,0,2.17,32.07,8.68,926.3,2.55,Pb,Pb,na,1,1,0,1.19,207.2,110,715.6,2.33,I,I,na,3,3,0,2.2,126.9,295.3,1008.4001,2.66,0.911521131,0.540909091,1.6,FALSE,Composition,1,Spin-coating,1,SLG | ITO,PCBM-60,NiO-c,1,Air,Air,100,AM 1.5,FALSE,,,1.01,18.3,0.68,12.6
FALSE,FALSE,FALSE,FALSE,TRUE,FALSE,3,TRUE,FALSE,CsPbI3,Cs,Cs,na,na,na,1,1,0,0,0,1.74,132.91,45.49,375.7,0.79,Pb,Pb,na,1,1,0,1.19,207.2,110,715.6,2.33,I,I,na,3,3,0,2.2,126.9,295.3,1008.4001,2.66,0.82182912,0.540909091,1.5,FALSE,,1,Spin-coating,1,SLG | ITO,PCBM-60 | BCP,NiO-c,1,Air,Air,100,AM 1.5,FALSE,,,1.08,18.28,0.774,15.34
FALSE,FALSE,FALSE,FALSE,TRUE,FALSE,3,TRUE,FALSE,CsPbI3,Cs,Cs,na,na,na,1,1,0,0,0,1.74,132.91,45.49,375.7,0.79,Pb,Pb,na,1,1,0,1.19,207.2,110,715.6,2.33,I,I,na,3,3,0,2.2,126.9,295.3,1008.4001,2.66,0.82182912,0.540909091,1.5,FALSE,,1,Spin-coating,1,SLG | ITO,PCBM-60 | BCP,NiO-c,1,Air,Air,100,AM 1.5,FALSE,,,1.1,20.87,0.731,16.75
FALSE,FALSE,FALSE,FALSE,TRUE,FALSE,3,TRUE,FALSE,MAPbI3,MA,MA,na,na,na,1,1,0,0,0,2.17,32.07,8.68,926.3,2.55,Pb,Pb,na,1,1,0,1.19,207.2,110,715.6,2.33,I,I,na,3,3,0,2.2,126.9,295.3,1008.4001,2.66,0.911521131,0.540909091,1.6,FALSE,Composition,1,Spin-coating,1,SLG | FTO,SnO2-np,Spiro-MeOTAD,1,N2,N2,100,AM 1.5,FALSE,,50,1.087,22.41,0.742,18.08
FALSE,FALSE,FALSE,FALSE,TRUE,FALSE,3,TRUE,FALSE,MAPbI3,MA,MA,na,na,na,1,1,0,0,0,2.17,32.07,8.68,926.3,2.55,Pb,Pb,na,1,1,0,1.19,207.2,110,715.6,2.33,I,I,na,3,3,0,2.2,126.9,295.3,1008.4001,2.66,0.911521131,0.540909091,1.6,FALSE,Composition,1,Spin-coating,1,SLG | FTO,SnO2-np,Spiro-MeOTAD,1,N2,N2,100,AM 1.5,FALSE,,50,1.146,23.42,0.782,21.01
FALSE,FALSE,FALSE,FALSE,TRUE,FALSE,3,TRUE,FALSE,MAPbI3,MA,MA,na,na,na,1,1,0,0,0,2.17,32.07,8.68,926.3,2.55,Pb,Pb,na,1,1,0,1.19,207.2,110,715.6,2.33,I,I,na,3,3,0,2.2,126.9,295.3,1008.4001,2.66,0.911521131,0.540909091,1.6,FALSE,Composition,1,Spin-coating,1,SLG | FTO,SnO2-np,Spiro-MeOTAD,1,N2,N2,100,AM 1.5,FALSE,,50,1.13,23.2,0.77,20.17
FALSE,FALSE,FALSE,FALSE,TRUE,FALSE,3,TRUE,FALSE,MAPbI3,MA,MA,na,na,na,1,1,0,0,0,2.17,32.07,8.68,926.3,2.55,Pb,Pb,na,1,1,0,1.19,207.2,110,715.6,2.33,I,I,na,3,3,0,2.2,126.9,295.3,1008.4001,2.66,0.911521131,0.540909091,1.6,FALSE,Composition,1,Spin-coating,1,SLG | ITO,PCBM-60,NiO-c,1,Air,Air,100,AM 1.5,FALSE,,,1.1,20.4,0.78,17.59
FALSE,FALSE,FALSE,FALSE,TRUE,FALSE,3,TRUE,FALSE,FA0.85MA0.15PbBr0.45I2.55,FA; MA,FA, MA,na,na,0.85; 0.15,0.85,0.15,0,0,2.476,43.111504,8.612,860.68,2.567,Pb,Pb,na,1,1,0,1.19,207.2,110,715.6,2.33,Br; I,Br, I,0.45; 2.55,0.45,2.55,2.164,119.85,299.69498,1028.125,2.705,0.978227628,0.549907579,,FALSE,,1,Spin-coating,1,SLG | FTO,PCBM-60,NiO-c,1,Air,Ambient,100,AM 1.5,FALSE,,,0.93,17.9,0.68,11.32
FALSE,FALSE,FALSE,FALSE,TRUE,FALSE,3,TRUE,FALSE,FA0.85MA0.15PbBr0.45I2.55,FA; MA,FA, MA,na,na,0.85; 0.15,0.85,0.15,0,0,2.476,43.111504,8.612,860.68,2.567,Pb,Pb,na,1,1,0,1.19,207.2,110,715.6,2.33,Br; I,Br, I,0.45; 2.55,0.45,2.55,2.164,119.85,299.69498,1028.125,2.705,0.978227628,0.549907579,,FALSE,,1,Spin-coating,1,SLG | FTO,PCBM-60,NiO-c,1,Air,Ambient,100,AM 1.5,FALSE,,,1.08,21.98,0.79,18.75
FALSE,FALSE,FALSE,FALSE,TRUE,FALSE,3,TRUE,FALSE,MAPbI3,MA,MA,na,na,na,1,1,0,0,0,2.17,32.07,8.68,926.3,2.55,Pb,Pb,na,1,1,0,1.19,207.2,110,715.6,2.33,I,I,na,3,3,0,2.2,126.9,295.3,1008.4001,2.66,0.911521131,0.540909091,1.6,FALSE,Composition,1,Spin-coating,1,SLG | ITO,PCBM-60,PTAA,1,N2,N2,100,AM 1.5,FALSE,,,1.11,19.3,0.69,14.7
FALSE,FALSE,FALSE,FALSE,TRUE,FALSE,3,TRUE,FALSE,MAPbI3,MA,MA,na,na,na,1,1,0,0,0,2.17,32.07,8.68,926.3,2.55,Pb,Pb,na,1,1,0,1.19,207.2,110,715.6,2.33,I,I,na,3,3,0,2.2,126.9,295.3,1008.4001,2.66,0.911521131,0.540909091,1.6,FALSE,Composition,1,Spin-coating,1,SLG | ITO,TiO2-c | TiO2-mp,Spiro-MeOTAD,1,Air,Ambient,100,AM 1.5,FALSE,,80,1.048,19.6,0.77,15.9
FALSE,FALSE,FALSE,FALSE,TRUE,FALSE,3,TRUE,FALSE,MAPbI3,MA,MA,na,na,na,1,1,0,0,0,2.17,32.07,8.68,926.3,2.55,Pb,Pb,na,1,1,0,1.19,207.2,110,715.6,2.33,I,I,na,3,3,0,2.2,126.9,295.3,1008.4001,2.66,0.911521131,0.540909091,1.6,FALSE,Composition,1,Spin-coating,1,SLG | FTO,TiO2-c | TiO2-mp,Spiro-MeOTAD,1,Air,Ambient,100,AM 1.5,FALSE,,80,0.967,18.4,0.66,11
FALSE,FALSE,FALSE,FALSE,TRUE,FALSE,3,TRUE,FALSE,MAPbI3,MA,MA,na,na,na,1,1,0,0,0,2.17,32.07,8.68,926.3,2.55,Pb,Pb,na,1,1,0,1.19,207.2,110,715.6,2.33,I,I,na,3,3,0,2.2,126.9,295.3,1008.4001,2.66,0.911521131,0.540909091,1.6,FALSE,Composition,1,Spin-coating,1,PET | ITO,TiO2-c | TiO2-mp,Spiro-MeOTAD,1,Air,Ambient,100,AM 1.5,FALSE,,80,0.97,15.2,0.74,10.9
FALSE,FALSE,FALSE,FALSE,TRUE,FALSE,3,TRUE,FALSE,MAPbI3,MA,MA,na,na,na,1,1,0,0,0,2.17,32.07,8.68,926.3,2.55,Pb,Pb,na,1,1,0,1.19,207.2,110,715.6,2.33,I,I,na,3,3,0,2.2,126.9,295.3,1008.4001,2.66,0.911521131,0.540909091,1.6,FALSE,Composition,1,Spin-coating,1,SLG | ITO,TiO2-c | TiO2-mp,Spiro-MeOTAD,1,Air,Ambient,100,AM 1.5,FALSE,,80,0.99,16,0.7,11.1
FALSE,FALSE,FALSE,FALSE,TRUE,FALSE,3,TRUE,FALSE,MAPbI3,MA,MA,na,na,na,1,1,0,0,0,2.17,32.07,8.68,926.3,2.55,Pb,Pb,na,1,1,0,1.19,207.2,110,715.6,2.33,I,I,na,3,3,0,2.2,126.9,295.3,1008.4001,2.66,0.911521131,0.540909091,1.6,FALSE,Composition,1,Spin-coating,1,SLG | ITO,TiO2-c | TiO2-mp,Spiro-MeOTAD,1,Air,Ambient,100,AM 1.5,FALSE,,80,0.668,0.031,0.65,20.8
FALSE,FALSE,FALSE,FALSE,TRUE,FALSE,3,TRUE,FALSE,MAPbI3,MA,MA,na,na,na,1,1,0,0,0,2.17,32.07,8.68,926.3,2.55,Pb,Pb,na,1,1,0,1.19,207.2,110,715.6,2.33,I,I,na,3,3,0,2.2,126.9,295.3,1008.4001,2.66,0.911521131,0.540909091,1.6,FALSE,Composition,1,Spin-coating,1,SLG | ITO,TiO2-c | TiO2-mp,Spiro-MeOTAD,1,Air,Ambient,100,AM 1.5,FALSE,,80,0.703,0.061,0.66,21.9
FALSE,FALSE,FALSE,FALSE,TRUE,FALSE,3,TRUE,FALSE,MAPbI3,MA,MA,na,na,na,1,1,0,0,0,2.17,32.07,8.68,926.3,2.55,Pb,Pb,na,1,1,0,1.19,207.2,110,715.6,2.33,I,I,na,3,3,0,2.2,126.9,295.3,1008.4001,2.66,0.911521131,0.540909091,1.6,FALSE,Composition,1,Spin-coating,1,SLG | ITO,TiO2-c | TiO2-mp,Spiro-MeOTAD,1,Air,Ambient,100,AM 1.5,FALSE,,80,0.659,0.056,0.63,17.4
FALSE,FALSE,FALSE,FALSE,TRUE,FALSE,3,TRUE,FALSE,MAPbI3,MA,MA,na,na,na,1,1,0,0,0,2.17,32.07,8.68,926.3,2.55,Pb,Pb,na,1,1,0,1.19,207.2,110,715.6,2.33,I,I,na,3,3,0,2.2,126.9,295.3,1008.4001,2.66,0.911521131,0.540909091,1.6,FALSE,Composition,1,Spin-coating,1,SLG | ITO,TiO2-c | TiO2-mp,Spiro-MeOTAD,1,Air,Ambient,100,AM 1.5,FALSE,,80,0.702,0.028,0.63,18.9
FALSE,FALSE,FALSE,FALSE,TRUE,FALSE,3,TRUE,FALSE,FA0.8MA0.2PbI3,FA; MA,FA, MA,na,na,0.8; 0.2,0.8,0.2,0,0,2.458,42.462,8.616001,864.54,2.566,Pb,Pb,na,1,1,0,1.19,207.2,110,715.6,2.33,I,I,na,3,3,0,2.2,126.9,295.3,1008.4001,2.66,0.971593919,0.540909091,,FALSE,,1,Spin-coating,1,SLG | FTO,TiO2-c,Spiro-MeOTAD,1,Air,Air,100,AM 1.5,FALSE,,,1.09,23.2,0.78,19.7
FALSE,FALSE,FALSE,FALSE,TRUE,FALSE,3,TRUE,FALSE,FA0.6MA0.4PbI3,FA; MA,FA, MA,na,na,0.6; 0.4,0.6,0.4,0,0,2.3860002,39.864002,8.632,879.98,2.562,Pb,Pb,na,1,1,0,1.19,207.2,110,715.6,2.33,I,I,na,3,3,0,2.2,126.9,295.3,1008.4001,2.66,0.956575764,0.540909091,,FALSE,,1,Spin-coating,1,SLG | FTO,TiO2-c,Spiro-MeOTAD,1,Air,Air,100,AM 1.5,FALSE,,,1.01,22.9,0.68,15.7
FALSE,FALSE,FALSE,FALSE,TRUE,FALSE,3,TRUE,FALSE,FA0.8MA0.2PbI3,FA; MA,FA, MA,na,na,0.8; 0.2,0.8,0.2,0,0,2.458,42.462,8.616001,864.54,2.566,Pb,Pb,na,1,1,0,1.19,207.2,110,715.6,2.33,I,I,na,3,3,0,2.2,126.9,295.3,1008.4001,2.66,0.971593919,0.540909091,,FALSE,,1,Spin-coating,1,SLG | FTO,TiO2-c,Spiro-MeOTAD,1,Air,Air,100,AM 1.5,FALSE,,,1.03,22.5,,17.8
FALSE,FALSE,FALSE,FALSE,TRUE,FALSE,3,TRUE,FALSE,FA0.8MA0.2PbI3,FA; MA,FA, MA,na,na,0.8; 0.2,0.8,0.2,0,0,2.458,42.462,8.616001,864.54,2.566,Pb,Pb,na,1,1,0,1.19,207.2,110,715.6,2.33,I,I,na,3,3,0,2.2,126.9,295.3,1008.4001,2.66,0.971593919,0.540909091,,FALSE,,1,Spin-coating,1,SLG | FTO,TiO2-c,Spiro-MeOTAD,1,Air,Air,100,AM 1.5,FALSE,,,1.081,20.882,0.761,17.17
FALSE,FALSE,FALSE,FALSE,TRUE,FALSE,3,TRUE,FALSE,FA0.85MA0.15PbBr0.45I2.55,FA; MA,FA, MA,na,na,0.85; 0.15,0.85,0.15,0,0,2.476,43.111504,8.612,860.68,2.567,Pb,Pb,na,1,1,0,1.19,207.2,110,715.6,2.33,Br; I,Br, I,0.45; 2.55,0.45,2.55,2.164,119.85,299.69498,1028.125,2.705,0.978227628,0.549907579,,FALSE,,1,Spin-coating,1,SLG | ITO,PCBM-60,PEDOT:PSS,1,N2,N2,100,AM 1.5,FALSE,,,0.96,19.2,0.82,15.1
FALSE,FALSE,FALSE,FALSE,TRUE,FALSE,3,TRUE,FALSE,FA0.85MA0.15PbBr0.45I2.55,FA; MA,FA, MA,na,na,0.85; 0.15,0.85,0.15,0,0,2.476,43.111504,8.612,860.68,2.567,Pb,Pb,na,1,1,0,1.19,207.2,110,715.6,2.33,Br; I,Br, I,0.45; 2.55,0.45,2.55,2.164,119.85,299.69498,1028.125,2.705,0.978227628,0.549907579,,FALSE,,1,Spin-coating,1,SLG | ITO,TiO2-c,Spiro-MeOTAD,1,N2,N2,100,AM 1.5,FALSE,,,1.09,25.3,0.72,19.9
FALSE,FALSE,FALSE,FALSE,TRUE,FALSE,3,TRUE,FALSE,MAPbI3,MA,MA,na,na,na,1,1,0,0,0,2.17,32.07,8.68,926.3,2.55,Pb,Pb,na,1,1,0,1.19,207.2,110,715.6,2.33,I,I,na,3,3,0,2.2,126.9,295.3,1008.4001,2.66,0.911521131,0.540909091,1.6,FALSE,Composition,1,Spin-coating,1,SLG | FTO,TiO2-c | TiO2-mp,Spiro-MeOTAD,1,Air,Air,100,AM 1.5,FALSE,,,0.92,23.63,0.678,14.74
FALSE,FALSE,FALSE,FALSE,TRUE,FALSE,3,TRUE,FALSE,MAPbI3,MA,MA,na,na,na,1,1,0,0,0,2.17,32.07,8.68,926.3,2.55,Pb,Pb,na,1,1,0,1.19,207.2,110,715.6,2.33,I,I,na,3,3,0,2.2,126.9,295.3,1008.4001,2.66,0.911521131,0.540909091,1.53,FALSE,,1,Spin-coating,1,SLG | ITO,PCBM-60,PEDOT:PSS,1,Air,Air,100,AM 1.5,FALSE,,,0.88,14.7,,9.1
FALSE,FALSE,FALSE,FALSE,TRUE,FALSE,3,TRUE,FALSE,MAPbI3,MA,MA,na,na,na,1,1,0,0,0,2.17,32.07,8.68,926.3,2.55,Pb,Pb,na,1,1,0,1.19,207.2,110,715.6,2.33,I,I,na,3,3,0,2.2,126.9,295.3,1008.4001,2.66,0.911521131,0.540909091,1.6,FALSE,Composition,1,Spin-coating,1,SLG | FTO,PCBM-60 | BCP,NiO-c,1,Air,Air,100,AM 1.5,FALSE,,100,1.02,19.2,0.678,13.3
FALSE,FALSE,FALSE,FALSE,TRUE,FALSE,3,TRUE,FALSE,MAPbI3,MA,MA,na,na,na,1,1,0,0,0,2.17,32.07,8.68,926.3,2.55,Pb,Pb,na,1,1,0,1.19,207.2,110,715.6,2.33,I,I,na,3,3,0,2.2,126.9,295.3,1008.4001,2.66,0.911521131,0.540909091,1.6,FALSE,Composition,1,Spin-coating,1,SLG | FTO,PCBM-60 | BCP,NiO-c,1,Air,Air,100,AM 1.5,FALSE,,100,0.99,19.26,0.689,13.4
FALSE,FALSE,FALSE,FALSE,TRUE,FALSE,3,TRUE,FALSE,Cs0.05FA0.79MA0.16PbBr0.51I2.49,Cs; FA; MA,Cs, FA, MA,na,0.05; 0.79; 0.16,0.05,0.79,0.16,0,2.4329,47.3741,10.4573,837.782,2.4778,Pb,Pb,na,1,1,0,1.19,207.2,110,715.6,2.33,Br; I,Br, I,0.51; 2.49,0.51,2.49,2.1592,118.91,300.281,1030.755,2.7110002,0.969516616,0.551130048,,FALSE,,1,Spin-coating,1,SLG | FTO,SnO2-c,Spiro-MeOTAD,1,Air,Air,100,AM 1.5,FALSE,,10,1.175,22,0.703,18.7
FALSE,FALSE,FALSE,FALSE,TRUE,FALSE,3,TRUE,FALSE,Cs0.05FA0.79MA0.16PbBr0.51I2.49,Cs; FA; MA,Cs, FA, MA,na,0.05; 0.79; 0.16,0.05,0.79,0.16,0,2.4329,47.3741,10.4573,837.782,2.4778,Pb,Pb,na,1,1,0,1.19,207.2,110,715.6,2.33,Br; I,Br, I,0.51; 2.49,0.51,2.49,2.1592,118.91,300.281,1030.755,2.7110002,0.969516616,0.551130048,,FALSE,,1,Spin-coating,1,SLG | FTO,SnO2-c,Spiro-MeOTAD,1,Air,Air,100,AM 1.5,FALSE,,10,1.176,22.7,0.725,19.3
FALSE,FALSE,FALSE,FALSE,TRUE,FALSE,3,TRUE,FALSE,FA0.85MA0.15PbBr0.45I2.55,FA; MA,FA, MA,na,na,0.85; 0.15,0.85,0.15,0,0,2.476,43.111504,8.612,860.68,2.567,Pb,Pb,na,1,1,0,1.19,207.2,110,715.6,2.33,Br; I,Br, I,0.45; 2.55,0.45,2.55,2.164,119.85,299.69498,1028.125,2.705,0.978227628,0.549907579,,FALSE,,1,Spin-coating,1,SLG | FTO,TiO2-c | TiO2-mp,Spiro-MeOTAD,1,N2,N2,100,AM 1.5,FALSE,,,1.08,22.58,0.739,18.09
FALSE,FALSE,FALSE,FALSE,TRUE,FALSE,3,TRUE,FALSE,MAPbI3,MA,MA,na,na,na,1,1,0,0,0,2.17,32.07,8.68,926.3,2.55,Pb,Pb,na,1,1,0,1.19,207.2,110,715.6,2.33,I,I,na,3,3,0,2.2,126.9,295.3,1008.4001,2.66,0.911521131,0.540909091,1.6,FALSE,,1,Spin-coating,1,SLG | FTO,TiO2-c | TiO2-mp,PTAA,1,N2,N2,100,AM 1.5,FALSE,,10,0.96,19.5,0.582,10.9
FALSE,FALSE,FALSE,FALSE,TRUE,FALSE,3,TRUE,FALSE,MAPb0.85Sn0.15I3,MA,MA,na,na,na,1,1,0,0,0,2.17,32.07,8.68,926.3,2.55,Pb; Sn,Pb, Sn,0.85; 0.15,0.85,0.15,1.1840001,193.9265,111.65,714.55,2.2745,I,I,na,3,3,0,2.2,126.9,295.3,1008.4001,2.66,0.913137276,0.538181864,1.28,FALSE,,1,Spin-coating,1,SLG | FTO,TiO2-c | TiO2-mp,PTAA,1,N2,N2,100,AM 1.5,FALSE,,10,0.633,24.8,0.389,6.1
FALSE,FALSE,FALSE,FALSE,TRUE,FALSE,3,TRUE,FALSE,MAPb0.85Sn0.15I3,MA,MA,na,na,na,1,1,0,0,0,2.17,32.07,8.68,926.3,2.55,Pb; Sn,Pb, Sn,0.85; 0.15,0.85,0.15,1.1840001,193.9265,111.65,714.55,2.2745,I,I,na,3,3,0,2.2,126.9,295.3,1008.4001,2.66,0.913137276,0.538181864,1.28,FALSE,,1,Spin-coating,1,SLG | FTO,TiO2-c | TiO2-mp,Spiro-MeOTAD,1,N2,N2,100,AM 1.5,FALSE,,10,0.644,4.2,0.381,1
FALSE,FALSE,FALSE,FALSE,TRUE,FALSE,3,TRUE,FALSE,FA0.95MA0.05PbBr0.15I2.85,FA; MA,FA, MA,na,na,0.95; 0.05,0.95,0.05,0,0,2.5119998,44.4105,8.604,852.95996,2.569,Pb,Pb,na,1,1,0,1.19,207.2,110,715.6,2.33,Br; I,Br, I,0.15; 2.85,0.15,2.85,2.188,124.54999,296.76498,1014.97504,2.675,0.983837102,0.543875686,1.51,FALSE,,1,Spin-coating,1,SLG | FTO,TiO2-c,PTAA,1,Air,Air,100,AM 1.5,FALSE,,,1.025,22.17,0.73,17.03
FALSE,FALSE,FALSE,FALSE,TRUE,FALSE,3,TRUE,FALSE,FA0.83MA0.17PbBr0.51I2.49,FA; MA,FA, MA,na,na,0.83; 0.17,0.83,0.17,0,0,2.4688,42.8517,8.6136,862.224,2.5665998,Pb,Pb,na,1,1,0,1.19,207.2,110,715.6,2.33,Br; I,Br, I,0.51; 2.49,0.51,2.49,2.1592,118.91,300.281,1030.755,2.7110002,0.977096078,0.551130048,1.6,FALSE,,1,Spin-coating,1,SLG | FTO,SnO2-c,Spiro-MeOTAD,1,Air,Air,100,AM 1.5,FALSE,,,1.127,22.8,0.717,18.42
FALSE,FALSE,FALSE,FALSE,TRUE,FALSE,3,TRUE,FALSE,FA0.83MA0.17PbBr0.51I2.49,FA; MA,FA, MA,na,na,0.83; 0.17,0.83,0.17,0,0,2.4688,42.8517,8.6136,862.224,2.5665998,Pb,Pb,na,1,1,0,1.19,207.2,110,715.6,2.33,Br; I,Br, I,0.51; 2.49,0.51,2.49,2.1592,118.91,300.281,1030.755,2.7110002,0.977096078,0.551130048,1.63,FALSE,,1,Spin-coating,1,SLG | FTO,SnO2-c,Spiro-MeOTAD,1,Air,Air,100,AM 1.5,FALSE,,,1.15,21.2,0.681,16.7
FALSE,FALSE,FALSE,FALSE,TRUE,FALSE,3,TRUE,FALSE,FA0.83MA0.17PbBr0.51I2.49,FA; MA,FA, MA,na,na,0.83; 0.17,0.83,0.17,0,0,2.4688,42.8517,8.6136,862.224,2.5665998,Pb,Pb,na,1,1,0,1.19,207.2,110,715.6,2.33,Br; I,Br, I,0.51; 2.49,0.51,2.49,2.1592,118.91,300.281,1030.755,2.7110002,0.977096078,0.551130048,1.645,FALSE,,1,Spin-coating,1,SLG | FTO,SnO2-c,Spiro-MeOTAD,1,Air,Air,100,AM 1.5,FALSE,,,1.162,21.05,0.697,17.05
FALSE,FALSE,FALSE,FALSE,TRUE,FALSE,3,TRUE,FALSE,FA0.83MA0.17PbBr0.51I2.49,FA; MA,FA, MA,na,na,0.83; 0.17,0.83,0.17,0,0,2.4688,42.8517,8.6136,862.224,2.5665998,Pb,Pb,na,1,1,0,1.19,207.2,110,715.6,2.33,Br; I,Br, I,0.51; 2.49,0.51,2.49,2.1592,118.91,300.281,1030.755,2.7110002,0.977096078,0.551130048,1.65,FALSE,,1,Spin-coating,1,SLG | FTO,SnO2-c,Spiro-MeOTAD,1,Air,Air,100,AM 1.5,FALSE,,,0.914,20.5,0.603,11.31
FALSE,FALSE,FALSE,FALSE,TRUE,FALSE,3,TRUE,FALSE,FA0.83MA0.17PbBr0.51I2.49,FA; MA,FA, MA,na,na,0.83; 0.17,0.83,0.17,0,0,2.4688,42.8517,8.6136,862.224,2.5665998,Pb,Pb,na,1,1,0,1.19,207.2,110,715.6,2.33,Br; I,Br, I,0.51; 2.49,0.51,2.49,2.1592,118.91,300.281,1030.755,2.7110002,0.977096078,0.551130048,1.6,FALSE,,1,Spin-coating,1,PET | ITO,SnO2-c,Spiro-MeOTAD,1,Air,Air,100,AM 1.5,FALSE,,,1.124,22.13,0.674,16.77
FALSE,FALSE,FALSE,FALSE,TRUE,FALSE,3,TRUE,FALSE,FA0.83MA0.17PbBr0.51I2.49,FA; MA,FA, MA,na,na,0.83; 0.17,0.83,0.17,0,0,2.4688,42.8517,8.6136,862.224,2.5665998,Pb,Pb,na,1,1,0,1.19,207.2,110,715.6,2.33,Br; I,Br, I,0.51; 2.49,0.51,2.49,2.1592,118.91,300.281,1030.755,2.7110002,0.977096078,0.551130048,1.63,FALSE,,1,Spin-coating,1,PET | ITO,SnO2-c,Spiro-MeOTAD,1,Air,Air,100,AM 1.5,FALSE,,,1.169,19.48,0.677,15.3
FALSE,FALSE,FALSE,FALSE,TRUE,FALSE,3,TRUE,FALSE,FA0.83MA0.17PbBr0.51I2.49,FA; MA,FA, MA,na,na,0.83; 0.17,0.83,0.17,0,0,2.4688,42.8517,8.6136,862.224,2.5665998,Pb,Pb,na,1,1,0,1.19,207.2,110,715.6,2.33,Br; I,Br, I,0.51; 2.49,0.51,2.49,2.1592,118.91,300.281,1030.755,2.7110002,0.977096078,0.551130048,1.645,FALSE,,1,Spin-coating,1,PET | ITO,SnO2-c,Spiro-MeOTAD,1,Air,Air,100,AM 1.5,FALSE,,,1.03,1.41,0.453,0.66
FALSE,FALSE,FALSE,FALSE,TRUE,FALSE,3,TRUE,FALSE,FA0.83MA0.17PbBr0.51I2.49,FA; MA,FA, MA,na,na,0.83; 0.17,0.83,0.17,0,0,2.4688,42.8517,8.6136,862.224,2.5665998,Pb,Pb,na,1,1,0,1.19,207.2,110,715.6,2.33,Br; I,Br, I,0.51; 2.49,0.51,2.49,2.1592,118.91,300.281,1030.755,2.7110002,0.977096078,0.551130048,1.65,FALSE,,1,Spin-coating,1,PET | ITO,SnO2-c,Spiro-MeOTAD,1,Air,Air,100,AM 1.5,FALSE,,,1.08,18.41,0.588,11.71
FALSE,FALSE,FALSE,FALSE,TRUE,FALSE,3,TRUE,FALSE,Cs0.05FA0.79MA0.16PbBr0.51I2.49,Cs; FA; MA,Cs, FA, MA,na,0.05; 0.79; 0.16,0.05,0.79,0.16,0,2.4329,47.3741,10.4573,837.782,2.4778,Pb,Pb,na,1,1,0,1.19,207.2,110,715.6,2.33,Br; I,Br, I,0.51; 2.49,0.51,2.49,2.1592,118.91,300.281,1030.755,2.7110002,0.969516616,0.551130048,1.63,FALSE,,1,Spin-coating,1,SLG | FTO,TiO2-c,Spiro-MeOTAD,1,Air,Air,100,AM 1.5,FALSE,,,1.06,20.48,0.687,14.9
FALSE,FALSE,FALSE,FALSE,TRUE,FALSE,3,TRUE,FALSE,MAPbI3,MA,MA,na,na,na,1,1,0,0,0,2.17,32.07,8.68,926.3,2.55,Pb,Pb,na,1,1,0,1.19,207.2,110,715.6,2.33,I,I,na,3,3,0,2.2,126.9,295.3,1008.4001,2.66,0.911521131,0.540909091,1.6,FALSE,Composition,1,Spin-coating,1,SLG | FTO,TiO2-c | TiO2-mp,Spiro-MeOTAD,1,Air,Air,100,AM 1.5,FALSE,,100,1.076,22.51,0.768,18.61
FALSE,FALSE,FALSE,FALSE,TRUE,FALSE,3,TRUE,FALSE,MAPbI3,MA,MA,na,na,na,1,1,0,0,0,2.17,32.07,8.68,926.3,2.55,Pb,Pb,na,1,1,0,1.19,207.2,110,715.6,2.33,I,I,na,3,3,0,2.2,126.9,295.3,1008.4001,2.66,0.911521131,0.540909091,1.61,FALSE,,1,Spin-coating,1,SLG | FTO,TiO2-c,Spiro-MeOTAD,1,Air,Air,100,AM 1.5,FALSE,,100,0.893,17.61,0.522,8.2
FALSE,FALSE,FALSE,FALSE,TRUE,FALSE,3,TRUE,FALSE,MAPbI3,MA,MA,na,na,na,1,1,0,0,0,2.17,32.07,8.68,926.3,2.55,Pb,Pb,na,1,1,0,1.19,207.2,110,715.6,2.33,I,I,na,3,3,0,2.2,126.9,295.3,1008.4001,2.66,0.911521131,0.540909091,1.61,FALSE,,1,Spin-coating,1,SLG | FTO,TiO2-c,Spiro-MeOTAD,1,Air,Air,100,AM 1.5,FALSE,,100,0.986,19.97,0.545,10.74
FALSE,FALSE,FALSE,FALSE,TRUE,FALSE,3,TRUE,FALSE,MAPbI3,MA,MA,na,na,na,1,1,0,0,0,2.17,32.07,8.68,926.3,2.55,Pb,Pb,na,1,1,0,1.19,207.2,110,715.6,2.33,I,I,na,3,3,0,2.2,126.9,295.3,1008.4001,2.66,0.911521131,0.540909091,1.61,FALSE,,1,Spin-coating,1,SLG | FTO,TiO2-c,Spiro-MeOTAD,1,Air,Air,100,AM 1.5,FALSE,,100,0.997,19.86,0.708,14.02
FALSE,FALSE,FALSE,FALSE,TRUE,FALSE,3,TRUE,FALSE,MAPbI3,MA,MA,na,na,na,1,1,0,0,0,2.17,32.07,8.68,926.3,2.55,Pb,Pb,na,1,1,0,1.19,207.2,110,715.6,2.33,I,I,na,3,3,0,2.2,126.9,295.3,1008.4001,2.66,0.911521131,0.540909091,1.61,FALSE,,1,Spin-coating,1,SLG | FTO,TiO2-c,Spiro-MeOTAD,1,Air,Air,100,AM 1.5,FALSE,,100,0.638,8.78,0.365,2.04
FALSE,FALSE,FALSE,FALSE,TRUE,FALSE,3,TRUE,FALSE,MAPbI3,MA,MA,na,na,na,1,1,0,0,0,2.17,32.07,8.68,926.3,2.55,Pb,Pb,na,1,1,0,1.19,207.2,110,715.6,2.33,I,I,na,3,3,0,2.2,126.9,295.3,1008.4001,2.66,0.911521131,0.540909091,1.61,FALSE,,1,Spin-coating,1,SLG | FTO,TiO2-c,Spiro-MeOTAD,1,Air,Air,100,AM 1.5,FALSE,,100,1,22.29,0.766,17.27
FALSE,FALSE,FALSE,FALSE,TRUE,FALSE,3,TRUE,FALSE,MAPbI3,MA,MA,na,na,na,1,1,0,0,0,2.17,32.07,8.68,926.3,2.55,Pb,Pb,na,1,1,0,1.19,207.2,110,715.6,2.33,I,I,na,3,3,0,2.2,126.9,295.3,1008.4001,2.66,0.911521131,0.540909091,1.61,FALSE,,1,Spin-coating,1,SLG | FTO,TiO2-c,Spiro-MeOTAD,1,Air,Air,100,AM 1.5,FALSE,,100,1.085,22.33,0.774,18.76
FALSE,FALSE,FALSE,FALSE,TRUE,FALSE,3,TRUE,FALSE,MAPbI3,MA,MA,na,na,na,1,1,0,0,0,2.17,32.07,8.68,926.3,2.55,Pb,Pb,na,1,1,0,1.19,207.2,110,715.6,2.33,I,I,na,3,3,0,2.2,126.9,295.3,1008.4001,2.66,0.911521131,0.540909091,1.61,FALSE,,1,Spin-coating,1,SLG | FTO,TiO2-c,Spiro-MeOTAD,1,Air,Air,100,AM 1.5,FALSE,,100,1.006,21.55,0.708,15.34
FALSE,FALSE,FALSE,FALSE,TRUE,FALSE,3,TRUE,FALSE,MAPbI3,MA,MA,na,na,na,1,1,0,0,0,2.17,32.07,8.68,926.3,2.55,Pb,Pb,na,1,1,0,1.19,207.2,110,715.6,2.33,I,I,na,3,3,0,2.2,126.9,295.3,1008.4001,2.66,0.911521131,0.540909091,1.54,FALSE,,1,Spin-coating,1,SLG | ITO,TiO2-c | TiO2-mp,Spiro-MeOTAD,1,N2,N2,100,AM 1.5,FALSE,,10,1,21,0.629,13.2
FALSE,FALSE,FALSE,FALSE,TRUE,FALSE,3,TRUE,FALSE,MAPbI3,MA,MA,na,na,na,1,1,0,0,0,2.17,32.07,8.68,926.3,2.55,Pb,Pb,na,1,1,0,1.19,207.2,110,715.6,2.33,I,I,na,3,3,0,2.2,126.9,295.3,1008.4001,2.66,0.911521131,0.540909091,1.54,FALSE,,1,Spin-coating,1,SLG | ITO,TiO2-c,Spiro-MeOTAD,1,N2,N2,100,AM 1.5,FALSE,,10,1,21.5,0.544,11.7
FALSE,FALSE,FALSE,FALSE,TRUE,FALSE,3,TRUE,FALSE,MAPbI3,MA,MA,na,na,na,1,1,0,0,0,2.17,32.07,8.68,926.3,2.55,Pb,Pb,na,1,1,0,1.19,207.2,110,715.6,2.33,I,I,na,3,3,0,2.2,126.9,295.3,1008.4001,2.66,0.911521131,0.540909091,1.54,FALSE,,1,Spin-coating,1,SLG | ITO,PCBM-60,Spiro-MeOTAD,1,N2,N2,100,AM 1.5,FALSE,,10,1.03,20,0.612,12.6
FALSE,FALSE,FALSE,FALSE,TRUE,FALSE,3,TRUE,FALSE,MAPbI3,MA,MA,na,na,na,1,1,0,0,0,2.17,32.07,8.68,926.3,2.55,Pb,Pb,na,1,1,0,1.19,207.2,110,715.6,2.33,I,I,na,3,3,0,2.2,126.9,295.3,1008.4001,2.66,0.911521131,0.540909091,1.54,FALSE,,1,Spin-coating,1,SLG | ITO,PCBM-60,Spiro-MeOTAD,1,N2,N2,100,AM 1.5,FALSE,,10,0.98,21.5,0.555,11.7
FALSE,FALSE,FALSE,FALSE,TRUE,FALSE,3,TRUE,FALSE,FA0.85MA0.15PbBr0.45I2.55,FA; MA,FA, MA,na,na,0.85; 0.15,0.85,0.15,0,0,2.476,43.111504,8.612,860.68,2.567,Pb,Pb,na,1,1,0,1.19,207.2,110,715.6,2.33,Br; I,Br, I,0.45; 2.55,0.45,2.55,2.164,119.85,299.69498,1028.125,2.705,0.978227628,0.549907579,1.55,FALSE,,1,Spin-coating,1,SLG | FTO,TiO2-c | TiO2-mp,Spiro-MeOTAD,1,Air,Air,100,AM 1.5,FALSE,,,1.05,23,0.69,16.7
FALSE,FALSE,FALSE,FALSE,TRUE,FALSE,3,TRUE,FALSE,MAPbI3,MA,MA,na,na,na,1,1,0,0,0,2.17,32.07,8.68,926.3,2.55,Pb,Pb,na,1,1,0,1.19,207.2,110,715.6,2.33,I,I,na,3,3,0,2.2,126.9,295.3,1008.4001,2.66,0.911521131,0.540909091,1.61,FALSE,,1,Spin-coating,1,SLG | ITO,PCBM-60,Spiro-MeOTAD,1,Air,Air,100,AM 1.5,FALSE,,,1.05,20.56,0.68,14.8
FALSE,FALSE,FALSE,FALSE,TRUE,FALSE,3,TRUE,FALSE,MAPbI3,MA,MA,na,na,na,1,1,0,0,0,2.17,32.07,8.68,926.3,2.55,Pb,Pb,na,1,1,0,1.19,207.2,110,715.6,2.33,I,I,na,3,3,0,2.2,126.9,295.3,1008.4001,2.66,0.911521131,0.540909091,1.61,FALSE,,1,Spin-coating,1,SLG | ITO,TiO2-c,Spiro-MeOTAD,1,Air,Air,100,AM 1.5,FALSE,,,0.98,19.92,0.685,13.4
FALSE,FALSE,FALSE,FALSE,TRUE,FALSE,3,TRUE,FALSE,FA0.25MA0.75SnI3,FA; MA,FA, MA,na,na,0.25; 0.75,0.25,0.75,0,0,2.26,35.3175,8.66,907,2.5549998,Sn,Sn,na,1,1,0,1.15,118.71,121,708.6,1.96,I,I,na,3,3,0,2.2,126.9,295.3,1008.4001,2.66,0.941401864,0.522727273,,FALSE,,1,Spin-coating,1,SLG | ITO,PCBM-60,PEDOT:PSS,1,N2,N2,100,AM 1.5,FALSE,,110,0.111,3.3,0.42,0.15
FALSE,FALSE,FALSE,FALSE,TRUE,FALSE,3,TRUE,FALSE,MAPbI3,MA,MA,na,na,na,1,1,0,0,0,2.17,32.07,8.68,926.3,2.55,Pb,Pb,na,1,1,0,1.19,207.2,110,715.6,2.33,I,I,na,3,3,0,2.2,126.9,295.3,1008.4001,2.66,0.911521131,0.540909091,1.6,FALSE,Composition,1,Spin-coating,1,SLG | FTO,SnO2-c,Spiro-MeOTAD,1,Air,Air,100,AM 1.5,FALSE,,,1.06,22.5,0.77,17.9
FALSE,FALSE,FALSE,FALSE,TRUE,FALSE,3,TRUE,FALSE,FA0.9MA0.1PbBr0.3I2.7,FA; MA,FA, MA,na,na,0.9; 0.1,0.9,0.1,0,0,2.494,43.761,8.608,856.81995,2.5679998,Pb,Pb,na,1,1,0,1.19,207.2,110,715.6,2.33,Br; I,Br, I,0.3; 2.7,0.3,2.7,2.1759999,122.200005,298.23,1021.55005,2.6900003,0.981042393,0.546875025,1.5,FALSE,,1,Spin-coating,1,SLG | ITO,C60 | BCP,PTAA,1,Air,Air,100,AM 1.5,FALSE,,,,,,18.88
FALSE,FALSE,FALSE,FALSE,TRUE,FALSE,3,TRUE,FALSE,MAPbI3,MA,MA,na,na,na,1,1,0,0,0,2.17,32.07,8.68,926.3,2.55,Pb,Pb,na,1,1,0,1.19,207.2,110,715.6,2.33,I,I,na,3,3,0,2.2,126.9,295.3,1008.4001,2.66,0.911521131,0.540909091,1.6,FALSE,Composition,1,Spin-coating,1,SLG | FTO,TiO2-c | TiO2-mp,Spiro-MeOTAD,1,Air,Air,100,AM 1.5,FALSE,,,1.03,22.85,0.76,17.88
FALSE,FALSE,FALSE,FALSE,TRUE,FALSE,3,TRUE,FALSE,MAPbI3,MA,MA,na,na,na,1,1,0,0,0,2.17,32.07,8.68,926.3,2.55,Pb,Pb,na,1,1,0,1.19,207.2,110,715.6,2.33,I,I,na,3,3,0,2.2,126.9,295.3,1008.4001,2.66,0.911521131,0.540909091,1.6,FALSE,Composition,1,Spin-coating,1,SLG | ITO,PCBM-60 | BCP,PTAA,1,Air,Air,100,AM 1.5,FALSE,,,1.09,19.7,0.7,15
FALSE,FALSE,FALSE,FALSE,TRUE,FALSE,3,TRUE,FALSE,FA0.85MA0.15PbBr0.45I2.55,FA; MA,FA, MA,na,na,0.85; 0.15,0.85,0.15,0,0,2.476,43.111504,8.612,860.68,2.567,Pb,Pb,na,1,1,0,1.19,207.2,110,715.6,2.33,Br; I,Br, I,0.45; 2.55,0.45,2.55,2.164,119.85,299.69498,1028.125,2.705,0.978227628,0.549907579,1.56,FALSE,,1,Spin-coating,1,SLG | FTO,TiO2-c | TiO2-mp,Spiro-MeOTAD,1,Air,Air,100,AM 1.5,FALSE,,10,1.117,22.3,0.73,18.25
FALSE,FALSE,FALSE,FALSE,TRUE,FALSE,3,TRUE,FALSE,Cs0.05FA0.7885MA0.1615PbBr0.51I2.49,Cs; FA; MA,Cs, FA, MA,na,0.05; 0.7885; 0.1615,0.05,0.7885,0.1615,0,2.43236,47.354618,10.45742,837.89777,2.4777699,Pb,Pb,na,1,1,0,1.19,207.2,110,715.6,2.33,Br; I,Br, I,0.51; 2.49,0.51,2.49,2.1592,118.91,300.281,1030.755,2.7110002,0.969402607,0.551130048,1.55,FALSE,,1,Spin-coating,1,SLG | FTO,TiO2-c,Spiro-MeOTAD,1,Air,Air,100,AM 1.5,FALSE,,,1.11,22.1,0.76,18.6
FALSE,FALSE,FALSE,FALSE,TRUE,FALSE,3,TRUE,FALSE,FA0.85MA0.15PbBr0.45I2.55,FA; MA,FA, MA,na,na,0.85; 0.15,0.85,0.15,0,0,2.476,43.111504,8.612,860.68,2.567,Pb,Pb,na,1,1,0,1.19,207.2,110,715.6,2.33,Br; I,Br, I,0.45; 2.55,0.45,2.55,2.164,119.85,299.69498,1028.125,2.705,0.978227628,0.549907579,1.55,FALSE,,1,Spin-coating,1,SLG | FTO,TiO2-c | TiO2-mp,Spiro-MeOTAD,1,Air,Air,100,AM 1.5,FALSE,,10,1.123,22.89,0.756,19.43
FALSE,FALSE,FALSE,FALSE,TRUE,FALSE,3,TRUE,FALSE,FA0.85MA0.15PbBr0.45I2.55,FA; MA,FA, MA,na,na,0.85; 0.15,0.85,0.15,0,0,2.476,43.111504,8.612,860.68,2.567,Pb,Pb,na,1,1,0,1.19,207.2,110,715.6,2.33,Br; I,Br, I,0.45; 2.55,0.45,2.55,2.164,119.85,299.69498,1028.125,2.705,0.978227628,0.549907579,1.55,FALSE,,1,Spin-coating,1,SLG | FTO,TiO2-c | TiO2-mp,Spiro-MeOTAD,1,Air,Air,100,AM 1.5,FALSE,,10,1.112,22.67,0.741,18.67
FALSE,FALSE,FALSE,FALSE,TRUE,FALSE,3,TRUE,FALSE,MAPbI3,MA,MA,na,na,na,1,1,0,0,0,2.17,32.07,8.68,926.3,2.55,Pb,Pb,na,1,1,0,1.19,207.2,110,715.6,2.33,I,I,na,3,3,0,2.2,126.9,295.3,1008.4001,2.66,0.911521131,0.540909091,1.55,FALSE,,1,Spin-coating,1,SLG | FTO,TiO2-c,Spiro-MeOTAD,1,Air,Air,100,AM 1.5,FALSE,,,0.99,17.95,0.72,12.8
FALSE,FALSE,FALSE,FALSE,TRUE,FALSE,3,TRUE,FALSE,Cs0.05FA0.7885MA0.1615PbBr0.51I2.49,Cs; FA; MA,Cs, FA, MA,na,0.05; 0.7885; 0.1615,0.05,0.7885,0.1615,0,2.43236,47.354618,10.45742,837.89777,2.4777699,Pb,Pb,na,1,1,0,1.19,207.2,110,715.6,2.33,Br; I,Br, I,0.51; 2.49,0.51,2.49,2.1592,118.91,300.281,1030.755,2.7110002,0.969402607,0.551130048,1.6,FALSE,,1,Spin-coating,1,SLG | ITO,SnO2-np,Spiro-MeOTAD,1,Air,Air,100,AM 1.5,FALSE,,333,1.14,21.9,0.75,18.9
FALSE,FALSE,FALSE,FALSE,TRUE,FALSE,3,TRUE,FALSE,MAPbI3,MA,MA,na,na,na,1,1,0,0,0,2.17,32.07,8.68,926.3,2.55,Pb,Pb,na,1,1,0,1.19,207.2,110,715.6,2.33,I,I,na,3,3,0,2.2,126.9,295.3,1008.4001,2.66,0.911521131,0.540909091,1.6,FALSE,Composition,1,Spin-coating,1,SLG | ITO,SnO2-np,NiO-c,1,Air,Air,100,AM 1.5,FALSE,,50,0.72,16.5,0.681,8.09
FALSE,FALSE,FALSE,FALSE,TRUE,FALSE,3,TRUE,FALSE,MAPbI3,MA,MA,na,na,na,1,1,0,0,0,2.17,32.07,8.68,926.3,2.55,Pb,Pb,na,1,1,0,1.19,207.2,110,715.6,2.33,I,I,na,3,3,0,2.2,126.9,295.3,1008.4001,2.66,0.911521131,0.540909091,1.6,FALSE,Composition,1,Spin-coating,1,SLG | ITO,SnO2-np,NiO-c,1,Air,Air,100,AM 1.5,FALSE,,50,1.1,20.8,0.658,15.05
FALSE,FALSE,FALSE,FALSE,TRUE,FALSE,3,TRUE,FALSE,MAPbI3,MA,MA,na,na,na,1,1,0,0,0,2.17,32.07,8.68,926.3,2.55,Pb,Pb,na,1,1,0,1.19,207.2,110,715.6,2.33,I,I,na,3,3,0,2.2,126.9,295.3,1008.4001,2.66,0.911521131,0.540909091,1.6,FALSE,Composition,1,Spin-coating,1,SLG | ITO,PCBM-60,PEDOT:PSS,1,Air,Air,100,AM 1.5,FALSE,,50,0.93,18.2,0.712,12.05
FALSE,FALSE,FALSE,FALSE,TRUE,FALSE,3,TRUE,FALSE,Cs0.07FA0.9MA0.03PbBr0.24I2.76,Cs; FA; MA,Cs, FA, MA,na,0.07; 0.9; 0.03,0.07,0.9,0.03,0,2.4638999,50.8198,11.1847,818.27795,2.4448,Pb,Pb,na,1,1,0,1.19,207.2,110,715.6,2.33,Br; I,Br, I,0.24; 2.76,0.24,2.76,2.1808,123.13999,297.64398,1018.92,2.684,0.974338079,0.545671313,,FALSE,,1,Spin-coating,1,SLG | FTO,TiO2-c | TiO2-mp,Spiro-MeOTAD,1,Air,Air,100,AM 1.5,FALSE,,10,1.071,24.38,0.778,20.72
FALSE,FALSE,FALSE,FALSE,TRUE,FALSE,3,TRUE,FALSE,MAPbI3,MA,MA,na,na,na,1,1,0,0,0,2.17,32.07,8.68,926.3,2.55,Pb,Pb,na,1,1,0,1.19,207.2,110,715.6,2.33,I,I,na,3,3,0,2.2,126.9,295.3,1008.4001,2.66,0.911521131,0.540909091,1.6,FALSE,Composition,1,Spin-coating,1,SLG | FTO,PCBM-60 | BCP,PEDOT:PSS,1,Air,Air,100,AM 1.5,FALSE,,2000,0.96,16,0.664,10.22
FALSE,FALSE,FALSE,FALSE,TRUE,FALSE,3,TRUE,FALSE,FAPbI3,FA,FA,na,na,na,1,1,0,0,0,2.53,45.06,8.6,849.1,2.57,Pb,Pb,na,1,1,0,1.19,207.2,110,715.6,2.33,I,I,na,3,3,0,2.2,126.9,295.3,1008.4001,2.66,0.986612117,0.540909091,1.47,FALSE,,1,Spin-coating,1,SLG | FTO,TiO2-c,Spiro-MeOTAD,1,Air,Air,100,AM 1.5,FALSE,,,1.06,19.69,0.68,14.2
FALSE,FALSE,FALSE,FALSE,TRUE,FALSE,3,TRUE,FALSE,Cs0.15FA0.85PbI3,Cs; FA,Cs, FA,na,na,0.15; 0.85,0.15,0.85,0,0,2.4115,58.237503,14.133501,778.08997,2.303,Pb,Pb,na,1,1,0,1.19,207.2,110,715.6,2.33,I,I,na,3,3,0,2.2,126.9,295.3,1008.4001,2.66,0.961894667,0.540909091,1.52,FALSE,,1,Spin-coating,1,SLG | FTO,TiO2-c,Spiro-MeOTAD,1,Air,Air,100,AM 1.5,FALSE,,,1.06,20.39,0.74,16.1
FALSE,FALSE,FALSE,FALSE,TRUE,FALSE,3,TRUE,FALSE,Cs0.30FA0.70PbI3,Cs; FA,Cs, FA,na,na,0.30; 0.70,0.3,0.7,0,0,2.293,71.415,19.667002,707.08,2.036,Pb,Pb,na,1,1,0,1.19,207.2,110,715.6,2.33,I,I,na,3,3,0,2.2,126.9,295.3,1008.4001,2.66,0.937177218,0.540909091,,FALSE,,1,Spin-coating,1,SLG | FTO,TiO2-c,Spiro-MeOTAD,1,Air,Air,100,AM 1.5,FALSE,,,1.04,19.46,0.73,14.8
FALSE,FALSE,FALSE,FALSE,TRUE,FALSE,3,TRUE,FALSE,Cs0.45FA0.55PbI3,Cs; FA,Cs, FA,na,na,0.45; 0.55,0.45,0.55,0,0,2.1745,84.5925,25.2005,636.07,1.7689999,Pb,Pb,na,1,1,0,1.19,207.2,110,715.6,2.33,I,I,na,3,3,0,2.2,126.9,295.3,1008.4001,2.66,0.912459768,0.540909091,,FALSE,,1,Spin-coating,1,SLG | FTO,TiO2-c,Spiro-MeOTAD,1,Air,Air,100,AM 1.5,FALSE,,,0.94,18.09,0.56,9.6
FALSE,FALSE,FALSE,FALSE,TRUE,FALSE,3,TRUE,FALSE,Cs0.70FA0.30PbI3,Cs; FA,Cs, FA,na,na,0.70; 0.30,0.7,0.3,0,0,1.977,106.555,34.423,517.72,1.3240001,Pb,Pb,na,1,1,0,1.19,207.2,110,715.6,2.33,I,I,na,3,3,0,2.2,126.9,295.3,1008.4001,2.66,0.871264019,0.540909091,,FALSE,,1,Spin-coating,1,SLG | FTO,TiO2-c,Spiro-MeOTAD,1,Air,Air,100,AM 1.5,FALSE,,,1,18.08,0.56,10.2
FALSE,FALSE,FALSE,FALSE,TRUE,FALSE,3,TRUE,FALSE,CsPbI3,Cs,Cs,na,na,na,1,1,0,0,0,1.74,132.91,45.49,375.7,0.79,Pb,Pb,na,1,1,0,1.19,207.2,110,715.6,2.33,I,I,na,3,3,0,2.2,126.9,295.3,1008.4001,2.66,0.82182912,0.540909091,,FALSE,,1,Spin-coating,1,SLG | FTO,TiO2-c,Spiro-MeOTAD,1,Air,Air,100,AM 1.5,FALSE,,,0.9,0.22,0.61,0.12
FALSE,FALSE,FALSE,FALSE,TRUE,FALSE,3,TRUE,FALSE,MAPbI3,MA,MA,na,na,na,1,1,0,0,0,2.17,32.07,8.68,926.3,2.55,Pb,Pb,na,1,1,0,1.19,207.2,110,715.6,2.33,I,I,na,3,3,0,2.2,126.9,295.3,1008.4001,2.66,0.911521131,0.540909091,1.6,FALSE,Composition,1,Spin-coating,1,SLG | FTO,TiO2-c,Spiro-MeOTAD,1,N2,N2,100,AM 1.5,FALSE,,,0.99,22,0.68,14.9
FALSE,FALSE,FALSE,FALSE,TRUE,FALSE,3,TRUE,FALSE,FA0.85MA0.15PbBr0.45I2.55,FA; MA,FA, MA,na,na,0.85; 0.15,0.85,0.15,0,0,2.476,43.111504,8.612,860.68,2.567,Pb,Pb,na,1,1,0,1.19,207.2,110,715.6,2.33,Br; I,Br, I,0.45; 2.55,0.45,2.55,2.164,119.85,299.69498,1028.125,2.705,0.978227628,0.549907579,,FALSE,,1,Spin-coating,1,SLG | FTO,TiO2-c,Spiro-MeOTAD,1,N2,N2,100,AM 1.5,FALSE,,,1.06,22.87,0.68,16.6
FALSE,FALSE,FALSE,FALSE,TRUE,FALSE,3,TRUE,FALSE,MAPbI3,MA,MA,na,na,na,1,1,0,0,0,2.17,32.07,8.68,926.3,2.55,Pb,Pb,na,1,1,0,1.19,207.2,110,715.6,2.33,I,I,na,3,3,0,2.2,126.9,295.3,1008.4001,2.66,0.911521131,0.540909091,1.6,FALSE,Composition,1,Spin-coating,1,SLG | FTO,TiO2-c | TiO2-mp,Spiro-MeOTAD,1,Air,Air,100,AM 1.5,FALSE,,,0.833,14.8,0.587,6.6
FALSE,FALSE,FALSE,FALSE,TRUE,FALSE,3,TRUE,FALSE,MAPbI3,MA,MA,na,na,na,1,1,0,0,0,2.17,32.07,8.68,926.3,2.55,Pb,Pb,na,1,1,0,1.19,207.2,110,715.6,2.33,I,I,na,3,3,0,2.2,126.9,295.3,1008.4001,2.66,0.911521131,0.540909091,1.6,FALSE,Composition,1,Spin-coating,1,SLG | FTO,TiO2-c | TiO2-mp,Spiro-MeOTAD,1,Air,Air,100,AM 1.5,FALSE,,,0.842,16.5,0.677,9.4
FALSE,FALSE,FALSE,FALSE,TRUE,FALSE,3,TRUE,FALSE,FA0.83MA0.17PbBr0.51I2.49,FA; MA,FA, MA,na,na,0.83; 0.17,0.83,0.17,0,0,2.4688,42.8517,8.6136,862.224,2.5665998,Pb,Pb,na,1,1,0,1.19,207.2,110,715.6,2.33,Br; I,Br, I,0.51; 2.49,0.51,2.49,2.1592,118.91,300.281,1030.755,2.7110002,0.977096078,0.551130048,,FALSE,,1,Spin-coating,1,SLG | FTO,SnO2-c,Spiro-MeOTAD,1,Air,Air,100,AM 1.5,FALSE,,,1.11,21.02,0.55,12.7
FALSE,FALSE,FALSE,FALSE,TRUE,FALSE,3,TRUE,FALSE,FA0.83MA0.17PbBr0.51I2.49,FA; MA,FA, MA,na,na,0.83; 0.17,0.83,0.17,0,0,2.4688,42.8517,8.6136,862.224,2.5665998,Pb,Pb,na,1,1,0,1.19,207.2,110,715.6,2.33,Br; I,Br, I,0.51; 2.49,0.51,2.49,2.1592,118.91,300.281,1030.755,2.7110002,0.977096078,0.551130048,,FALSE,,1,Spin-coating,1,SLG | FTO,SnO2-c,Spiro-MeOTAD,1,Air,Air,100,AM 1.5,FALSE,,,1.12,22.89,0.73,18.7
FALSE,FALSE,FALSE,FALSE,TRUE,FALSE,3,TRUE,FALSE,Cs0.02FA0.98PbI3,Cs; FA,Cs, FA,na,na,0.02; 0.98,0.02,0.98,0,0,2.5142,46.817,9.3378,839.63196,2.5344,Pb,Pb,na,1,1,0,1.19,207.2,110,715.6,2.33,I,I,na,3,3,0,2.2,126.9,295.3,1008.4001,2.66,0.983316457,0.540909091,,FALSE,,1,Spin-coating,1,SLG | FTO,SnO2-c,Spiro-MeOTAD,1,Air,Air,100,AM 1.5,FALSE,,1000,1.12,24.2,0.736,19.95
FALSE,FALSE,FALSE,FALSE,TRUE,FALSE,3,TRUE,FALSE,MAPbI3,MA,MA,na,na,na,1,1,0,0,0,2.17,32.07,8.68,926.3,2.55,Pb,Pb,na,1,1,0,1.19,207.2,110,715.6,2.33,I,I,na,3,3,0,2.2,126.9,295.3,1008.4001,2.66,0.911521131,0.540909091,1.55,FALSE,,1,Spin-coating,1,SLG | FTO,PCBM-60,NiO-c,1,Air,Air,100,AM 1.5,FALSE,,150,1.06,22.19,0.739,17.38
FALSE,FALSE,FALSE,FALSE,TRUE,FALSE,3,TRUE,FALSE,FA0.6MA0.4Pb0.4Sn0.6I3,FA; MA,FA, MA,na,na,0.6; 0.4,0.6,0.4,0,0,2.3860002,39.864002,8.632,879.98,2.562,Pb; Sn,Pb, Sn,0.4; 0.6,0.4,0.6,1.166,154.106,116.600006,711.4,2.108,I,I,na,3,3,0,2.2,126.9,295.3,1008.4001,2.66,0.963396269,0.53,1.25,FALSE,,1,Spin-coating,1,SLG | ITO,C60 | BCP,PEDOT:PSS,1,Air,Air,100,AM 1.5,FALSE,,,0.824,29.88,0.718,18.17
FALSE,FALSE,FALSE,FALSE,TRUE,FALSE,3,TRUE,FALSE,FA0.6MA0.4Pb0.4Sn0.6I3,FA; MA,FA, MA,na,na,0.6; 0.4,0.6,0.4,0,0,2.3860002,39.864002,8.632,879.98,2.562,Pb; Sn,Pb, Sn,0.4; 0.6,0.4,0.6,1.166,154.106,116.600006,711.4,2.108,I,I,na,3,3,0,2.2,126.9,295.3,1008.4001,2.66,0.963396269,0.53,1.24,FALSE,,1,Spin-coating,1,SLG | ITO,C60 | BCP,PEDOT:PSS,1,Air,Air,100,AM 1.5,FALSE,,,0.736,28.6,0.665,14
FALSE,FALSE,FALSE,FALSE,TRUE,FALSE,3,TRUE,FALSE,FA0.84MA0.16PbBr0.4I2.6,FA; MA,FA, MA,na,na,0.84; 0.16,0.84,0.16,0,0,2.4723997,42.981598,8.6128,861.45197,2.5667999,Pb,Pb,na,1,1,0,1.19,207.2,110,715.6,2.33,Br; I,Br, I,0.4; 2.6,0.4,2.6,2.168,120.63333,299.20667,1025.9333,2.7,0.977146544,0.548892989,1.53,FALSE,,1,Spin-coating,1,SLG | FTO,TiO2-c,Spiro-MeOTAD,1,Air,Air,100,AM 1.5,FALSE,,,1.08,22.32,0.747,18.07
FALSE,FALSE,FALSE,FALSE,TRUE,FALSE,3,TRUE,FALSE,Cs0.07FA0.79MA0.14PbBr0.45I2.55,Cs; FA; MA,Cs, FA, MA,na,0.07; 0.79; 0.14,0.07,0.79,0.14,0,2.4243002,49.3909,11.193501,826.77,2.4425998,Pb,Pb,na,1,1,0,1.19,207.2,110,715.6,2.33,Br; I,Br, I,0.45; 2.55,0.45,2.55,2.164,119.85,299.69498,1028.125,2.705,0.967328022,0.549907579,1.5,FALSE,,1,Spin-coating,1,SLG | FTO,TiO2-c,Spiro-MeOTAD,1,Air,Air,100,AM 1.5,FALSE,,50,1.12,22.14,0.655,16.36
FALSE,FALSE,FALSE,FALSE,TRUE,FALSE,3,TRUE,FALSE,MAPbI3,MA,MA,na,na,na,1,1,0,0,0,2.17,32.07,8.68,926.3,2.55,Pb,Pb,na,1,1,0,1.19,207.2,110,715.6,2.33,I,I,na,3,3,0,2.2,126.9,295.3,1008.4001,2.66,0.911521131,0.540909091,1.6,FALSE,Composition,1,Spin-coating,1,SLG | FTO,TiO2-c,Spiro-MeOTAD,1,Air,Air,100,AM 1.5,FALSE,,50,1.027,21.5,0.667,14.83
FALSE,FALSE,FALSE,FALSE,TRUE,FALSE,3,TRUE,FALSE,Cs0.05FA0.81MA0.14PbBr0.4I2.6,Cs; FA; MA,Cs, FA, MA,na,0.05; 0.81; 0.14,0.05,0.81,0.14,0,2.4401,47.6339,10.455701,836.238,2.4782,Pb,Pb,na,1,1,0,1.19,207.2,110,715.6,2.33,Br; I,Br, I,0.4; 2.6,0.4,2.6,2.168,120.63333,299.20667,1025.9333,2.7,0.970345074,0.548892989,1.61,FALSE,,1,Spin-coating,1,SLG | FTO,TiO2-c | TiO2-mp,Spiro-MeOTAD,1,Air,Air,100,AM 1.5,FALSE,,25,1.083,22.47,0.792,19.32
FALSE,FALSE,FALSE,FALSE,TRUE,FALSE,3,TRUE,FALSE,MAPbI3,MA,MA,na,na,na,1,1,0,0,0,2.17,32.07,8.68,926.3,2.55,Pb,Pb,na,1,1,0,1.19,207.2,110,715.6,2.33,I,I,na,3,3,0,2.2,126.9,295.3,1008.4001,2.66,0.911521131,0.540909091,1.6,FALSE,Composition,1,Spin-coating,1,SLG | FTO,TiO2-c | TiO2-mp,Spiro-MeOTAD,1,Air,Air,100,AM 1.5,FALSE,,,1.02,22.8,0.685,15.92
FALSE,FALSE,FALSE,FALSE,TRUE,FALSE,3,TRUE,FALSE,MAPbI3,MA,MA,na,na,na,1,1,0,0,0,2.17,32.07,8.68,926.3,2.55,Pb,Pb,na,1,1,0,1.19,207.2,110,715.6,2.33,I,I,na,3,3,0,2.2,126.9,295.3,1008.4001,2.66,0.911521131,0.540909091,1.6,FALSE,Composition,1,Spin-coating,1,SLG | FTO,TiO2-c | TiO2-mp,Spiro-MeOTAD,1,Air,Air,100,AM 1.5,FALSE,,,1.048,23.61,0.717,17.75
FALSE,FALSE,FALSE,FALSE,TRUE,FALSE,3,TRUE,FALSE,CsPbI3,Cs,Cs,na,na,na,1,1,0,0,0,1.74,132.91,45.49,375.7,0.79,Pb,Pb,na,1,1,0,1.19,207.2,110,715.6,2.33,I,I,na,3,3,0,2.2,126.9,295.3,1008.4001,2.66,0.82182912,0.540909091,,FALSE,,1,Spin-coating,1,SLG | FTO,TiO2-c,Spiro-MeOTAD,1,Air,Air,100,AM 1.5,FALSE,,200,0.887,11.4,0.62,6.2
FALSE,FALSE,FALSE,FALSE,TRUE,FALSE,3,TRUE,FALSE,CsPbI3,Cs,Cs,na,na,na,1,1,0,0,0,1.74,132.91,45.49,375.7,0.79,Pb,Pb,na,1,1,0,1.19,207.2,110,715.6,2.33,I,I,na,3,3,0,2.2,126.9,295.3,1008.4001,2.66,0.82182912,0.540909091,,FALSE,,1,Spin-coating,1,SLG | FTO,TiO2-c,Spiro-MeOTAD,1,Air,Air,100,AM 1.5,FALSE,,200,0.898,11.1,0.68,6.8
