Repository: rxhernandez/NestedAE

jacobsson2021dataset.csv is the file taken from the following paper :

Jacobsson, T. J.; Hultqvist, A.; García-Fernández, A.; Anand, A.; Al-Ashouri, A.; Hagfeldt, A.; Crovetto, A.; Abate, A.; Ricciardulli, A. G.; Vijayan, A.; Kulkarni, A.; Anderson, A. Y.; Darwich, B. P.; Yang, B.; Coles, B. L.; Perini, C. A. R.; Rehermann, C.; Ramirez, D.; Fairen-Jimenez, D.; Di Girolamo, D.; Jia, D.; Avila, E.; Juarez-Perez, E. J.; Baumann, F.; Mathies, F.; González, G. S. A.; Boschloo, G.; Nasti, G.; Paramasivam, G.; Martínez-Denegri, G.; Näsström, H.; Michaels, H.; Köbler, H.; Wu, H.; Benesperi, I.; Dar, M. I.; Bayrak Pehlivan, I.; Gould, I. E.; Vagott, J.

File: datasets/PSC_efficiencies/PSC_efficiencies_dataset.csv (part 16 of 19)
Perovskite_single_crystal,Perovskite_dimension_0D,Perovskite_dimension_2D,Perovskite_dimension_2D3D_mixture,Perovskite_dimension_3D,Perovskite_dimension_3D_with_2D_capping_layer,Perovskite_dimension_list_of_layers,Perovskite_composition_perovskite_ABC3_structure,Perovskite_composition_perovskite_inspired_structure,Perovskite_composition_long_form,Perovskite_composition_a_ions,a_1,a_2,a_3,a_4,Perovskite_composition_a_ions_coefficients,a_1_coeff,a_2_coeff,a_3_coeff,a_4_coeff,A_ion_rad,A_at_wt,A_EA,A_IE,A_En,Perovskite_composition_b_ions,b_1,b_2,Perovskite_composition_b_ions_coefficients,b_1_coeff,b_2_coeff,B_ion_rad,B_at_wt,B_EA,B_IE,B_En,Perovskite_composition_c_ions,c_1,c_2,Perovskite_composition_c_ions_coefficients,c_1_coeff,c_2_coeff,X_ion_rad,X_atom_wt,X_EA,X_IE,X_En,Tolerance Factor,Octahedral Factor,Perovskite_band_gap,Perovskite_band_gap_graded,Perovskite_band_gap_estimation_basis,Perovskite_deposition_number_of_deposition_steps,Perovskite_deposition_procedure,Perovskite_deposition_quenching_induced_crystallisation,Substrate_stack_sequence,ETL_stack_sequence,HTL_stack_sequence,JV_average_over_n_number_of_cells,Air or N2,JV_test_atmosphere,JV_light_intensity,JV_light_spectra,JV_light_masked_cell,JV_test_temperature,JV_scan_speed,JV_reverse_scan_Voc,JV_reverse_scan_Jsc,JV_reverse_scan_FF,JV_reverse_scan_PCE
FALSE,FALSE,FALSE,FALSE,TRUE,FALSE,3,TRUE,FALSE,CsPbI3,Cs,Cs,na,na,na,1,1,0,0,0,1.74,132.91,45.49,375.7,0.79,Pb,Pb,na,1,1,0,1.19,207.2,110,715.6,2.33,I,I,na,3,3,0,2.2,126.9,295.3,1008.4001,2.66,0.82182912,0.540909091,,FALSE,,1,Spin-coating,1,SLG | FTO,TiO2-c,Spiro-MeOTAD,1,Air,Air,100,AM 1.5,FALSE,,200,0.936,11.3,0.62,6.4
FALSE,FALSE,FALSE,FALSE,TRUE,FALSE,3,TRUE,FALSE,CsPbI3,Cs,Cs,na,na,na,1,1,0,0,0,1.74,132.91,45.49,375.7,0.79,Pb,Pb,na,1,1,0,1.19,207.2,110,715.6,2.33,I,I,na,3,3,0,2.2,126.9,295.3,1008.4001,2.66,0.82182912,0.540909091,,FALSE,,1,Spin-coating,1,SLG | FTO,TiO2-c,Spiro-MeOTAD,1,Air,Air,100,AM 1.5,FALSE,,200,0.949,8.3,0.58,4.6
FALSE,FALSE,FALSE,FALSE,TRUE,FALSE,3,TRUE,FALSE,CsPbI3,Cs,Cs,na,na,na,1,1,0,0,0,1.74,132.91,45.49,375.7,0.79,Pb,Pb,na,1,1,0,1.19,207.2,110,715.6,2.33,I,I,na,3,3,0,2.2,126.9,295.3,1008.4001,2.66,0.82182912,0.540909091,,FALSE,,1,Spin-coating,1,SLG | FTO,TiO2-c,Spiro-MeOTAD,1,Air,Air,100,AM 1.5,FALSE,,200,0.938,6.1,0.52,2.9
FALSE,FALSE,FALSE,FALSE,TRUE,FALSE,3,TRUE,FALSE,CsPbI3,Cs,Cs,na,na,na,1,1,0,0,0,1.74,132.91,45.49,375.7,0.79,Pb,Pb,na,1,1,0,1.19,207.2,110,715.6,2.33,I,I,na,3,3,0,2.2,126.9,295.3,1008.4001,2.66,0.82182912,0.540909091,,FALSE,,1,Spin-coating,1,SLG | FTO,TiO2-c,Spiro-MeOTAD,1,Air,Air,100,AM 1.5,FALSE,,200,0.767,1.9,0.66,0.98
FALSE,FALSE,FALSE,FALSE,TRUE,FALSE,3,TRUE,FALSE,Cs0.05FA0.7885MA0.1615PbBr0.51I2.49,Cs; FA; MA,Cs, FA, MA,na,0.05; 0.7885; 0.1615,0.05,0.7885,0.1615,0,2.43236,47.354618,10.45742,837.89777,2.4777699,Pb,Pb,na,1,1,0,1.19,207.2,110,715.6,2.33,Br; I,Br, I,0.51; 2.49,0.51,2.49,2.1592,118.91,300.281,1030.755,2.7110002,0.969402607,0.551130048,1.61,FALSE,,1,Spin-coating,1,SLG | FTO,TiO2-c | TiO2-mp,Spiro-MeOTAD,1,Air,Air,100,AM 1.5,FALSE,,250,1.025,19.9,0.784,16
FALSE,FALSE,FALSE,FALSE,TRUE,FALSE,3,TRUE,FALSE,Cs0.05FA0.7885MA0.1615PbBr0.51I2.49,Cs; FA; MA,Cs, FA, MA,na,0.05; 0.7885; 0.1615,0.05,0.7885,0.1615,0,2.43236,47.354618,10.45742,837.89777,2.4777699,Pb,Pb,na,1,1,0,1.19,207.2,110,715.6,2.33,Br; I,Br, I,0.51; 2.49,0.51,2.49,2.1592,118.91,300.281,1030.755,2.7110002,0.969402607,0.551130048,1.61,FALSE,,1,Spin-coating,1,SLG | FTO,TiO2-c | TiO2-mp,Spiro-MeOTAD,1,Air,Air,100,AM 1.5,FALSE,,250,0.975,20.1,0.781,15.3
FALSE,FALSE,FALSE,FALSE,TRUE,FALSE,3,TRUE,FALSE,Cs0.05FA0.7885MA0.1615PbBr0.51I2.49,Cs; FA; MA,Cs, FA, MA,na,0.05; 0.7885; 0.1615,0.05,0.7885,0.1615,0,2.43236,47.354618,10.45742,837.89777,2.4777699,Pb,Pb,na,1,1,0,1.19,207.2,110,715.6,2.33,Br; I,Br, I,0.51; 2.49,0.51,2.49,2.1592,118.91,300.281,1030.755,2.7110002,0.969402607,0.551130048,1.61,FALSE,,1,Spin-coating,1,SLG | FTO,TiO2-c | TiO2-mp,Spiro-MeOTAD,1,Air,Air,100,AM 1.5,FALSE,,250,0.981,20.6,0.684,13.8
FALSE,FALSE,FALSE,FALSE,TRUE,FALSE,3,TRUE,FALSE,Cs0.05FA0.8075MA0.1425PbBr0.45I2.55,Cs; FA; MA,Cs, FA, MA,na,0.05; 0.8075; 0.1425,0.05,0.8075,0.1425,0,2.4392,47.601425,10.455901,836.43097,2.47815,Pb,Pb,na,1,1,0,1.19,207.2,110,715.6,2.33,Br; I,Br, I,0.45; 2.55,0.45,2.55,2.164,119.85,299.69498,1028.125,2.705,0.970469271,0.549907579,1.6,FALSE,,1,Spin-coating,1,SLG | FTO,TiO2-c | TiO2-mp,Spiro-MeOTAD,1,Air,Air,100,AM 1.5,FALSE,,5,1.11,23.48,0.74,19.36
FALSE,FALSE,FALSE,FALSE,TRUE,FALSE,3,TRUE,FALSE,FAPbI3,FA,FA,na,na,na,1,1,0,0,0,2.53,45.06,8.6,849.1,2.57,Pb,Pb,na,1,1,0,1.19,207.2,110,715.6,2.33,I,I,na,3,3,0,2.2,126.9,295.3,1008.4001,2.66,0.986612117,0.540909091,1.51,FALSE,,1,Spin-coating,1,SLG | FTO,TiO2-c,Spiro-MeOTAD,1,Air,Air,100,AM 1.5,FALSE,,,1.11,21.43,0.7,16.6
FALSE,FALSE,FALSE,FALSE,TRUE,FALSE,3,TRUE,FALSE,FAPbI3,FA,FA,na,na,na,1,1,0,0,0,2.53,45.06,8.6,849.1,2.57,Pb,Pb,na,1,1,0,1.19,207.2,110,715.6,2.33,I,I,na,3,3,0,2.2,126.9,295.3,1008.4001,2.66,0.986612117,0.540909091,1.51,FALSE,,1,Spin-coating,1,SLG | FTO,TiO2-c,Spiro-MeOTAD,1,Air,Air,100,AM 1.5,FALSE,,,0.99,22.89,0.67,14.4
FALSE,FALSE,FALSE,FALSE,TRUE,FALSE,3,TRUE,FALSE,FAPbI3,FA,FA,na,na,na,1,1,0,0,0,2.53,45.06,8.6,849.1,2.57,Pb,Pb,na,1,1,0,1.19,207.2,110,715.6,2.33,I,I,na,3,3,0,2.2,126.9,295.3,1008.4001,2.66,0.986612117,0.540909091,1.5,FALSE,,1,Spin-coating,1,SLG | FTO,TiO2-c,Spiro-MeOTAD,1,Air,Air,100,AM 1.5,FALSE,,,0.97,21.76,0.65,13.6
FALSE,FALSE,FALSE,FALSE,TRUE,FALSE,3,TRUE,FALSE,FAPbI3,FA,FA,na,na,na,1,1,0,0,0,2.53,45.06,8.6,849.1,2.57,Pb,Pb,na,1,1,0,1.19,207.2,110,715.6,2.33,I,I,na,3,3,0,2.2,126.9,295.3,1008.4001,2.66,0.986612117,0.540909091,1.49,FALSE,,1,Spin-coating,1,SLG | FTO,TiO2-c,Spiro-MeOTAD,1,Air,Air,100,AM 1.5,FALSE,,,0.93,20.39,0.59,11.1
FALSE,FALSE,FALSE,FALSE,TRUE,FALSE,3,TRUE,FALSE,FAPbI3,FA,FA,na,na,na,1,1,0,0,0,2.53,45.06,8.6,849.1,2.57,Pb,Pb,na,1,1,0,1.19,207.2,110,715.6,2.33,I,I,na,3,3,0,2.2,126.9,295.3,1008.4001,2.66,0.986612117,0.540909091,1.47,FALSE,,1,Spin-coating,1,SLG | FTO,TiO2-c,Spiro-MeOTAD,1,Air,Air,100,AM 1.5,FALSE,,,0.92,18.88,0.52,9
FALSE,FALSE,FALSE,FALSE,TRUE,FALSE,3,TRUE,FALSE,MAPbI3,MA,MA,na,na,na,1,1,0,0,0,2.17,32.07,8.68,926.3,2.55,Pb,Pb,na,1,1,0,1.19,207.2,110,715.6,2.33,I,I,na,3,3,0,2.2,126.9,295.3,1008.4001,2.66,0.911521131,0.540909091,1.6,FALSE,Composition,1,Spin-coating,1,SLG | FTO,TiO2-c | TiO2-mp,Spiro-MeOTAD,1,Air,Air,100,AM 1.5,FALSE,,200,0.98,19.8,0.67,13
FALSE,FALSE,FALSE,FALSE,TRUE,FALSE,3,TRUE,FALSE,MAPbI3,MA,MA,na,na,na,1,1,0,0,0,2.17,32.07,8.68,926.3,2.55,Pb,Pb,na,1,1,0,1.19,207.2,110,715.6,2.33,I,I,na,3,3,0,2.2,126.9,295.3,1008.4001,2.66,0.911521131,0.540909091,1.6,FALSE,Composition,1,Spin-coating,1,SLG | FTO,TiO2-c | TiO2-mp,Spiro-MeOTAD,1,Air,Air,100,AM 1.5,FALSE,,200,1,20.2,0.695,14
FALSE,FALSE,FALSE,FALSE,TRUE,FALSE,3,TRUE,FALSE,MAPbI3,MA,MA,na,na,na,1,1,0,0,0,2.17,32.07,8.68,926.3,2.55,Pb,Pb,na,1,1,0,1.19,207.2,110,715.6,2.33,I,I,na,3,3,0,2.2,126.9,295.3,1008.4001,2.66,0.911521131,0.540909091,1.6,FALSE,Composition,1,Spin-coating,1,SLG | FTO,TiO2-c | TiO2-mp,Spiro-MeOTAD,1,Air,Air,100,AM 1.5,FALSE,,200,1.03,21.1,0.702,15.2
FALSE,FALSE,FALSE,FALSE,TRUE,FALSE,3,TRUE,FALSE,MAPbI3,MA,MA,na,na,na,1,1,0,0,0,2.17,32.07,8.68,926.3,2.55,Pb,Pb,na,1,1,0,1.19,207.2,110,715.6,2.33,I,I,na,3,3,0,2.2,126.9,295.3,1008.4001,2.66,0.911521131,0.540909091,1.6,FALSE,Composition,1,Spin-coating,1,SLG | FTO,TiO2-c | TiO2-mp,Spiro-MeOTAD,1,Air,Air,100,AM 1.5,FALSE,,200,1.06,19.8,0.736,15.4
FALSE,FALSE,FALSE,FALSE,TRUE,FALSE,3,TRUE,FALSE,Cs0.04FA0.80MA0.16PbBr0.5I2.5,Cs; FA; MA,Cs, FA, MA,na,0.04; 0.80; 0.16,0.04,0.8,0.16,0,2.4408,46.495598,10.0884,842.516,2.4956,Pb,Pb,na,1,1,0,1.19,207.2,110,715.6,2.33,Br; I,Br, I,0.5; 2.5,0.5,2.5,2.16,119.06667,300.18332,1030.3167,2.71,0.971121456,0.550925926,,FALSE,,1,Spin-coating,1,SLG | FTO,TiO2-c | TiO2-mp,Spiro-MeOTAD,1,Air,Air,100,AM 1.5,FALSE,,,1.16,21.1,0.68,16.8
FALSE,FALSE,FALSE,FALSE,TRUE,FALSE,3,TRUE,FALSE,MAPbI3,MA,MA,na,na,na,1,1,0,0,0,2.17,32.07,8.68,926.3,2.55,Pb,Pb,na,1,1,0,1.19,207.2,110,715.6,2.33,I,I,na,3,3,0,2.2,126.9,295.3,1008.4001,2.66,0.911521131,0.540909091,1.55,FALSE,,1,Spin-coating,1,SLG | FTO,TiO2-c | TiO2-mp,Spiro-MeOTAD,1,Air,Air,100,AM 1.5,FALSE,,50,1.075,24.16,0.743,19.3
FALSE,FALSE,FALSE,FALSE,TRUE,FALSE,3,TRUE,FALSE,MAPbI3,MA,MA,na,na,na,1,1,0,0,0,2.17,32.07,8.68,926.3,2.55,Pb,Pb,na,1,1,0,1.19,207.2,110,715.6,2.33,I,I,na,3,3,0,2.2,126.9,295.3,1008.4001,2.66,0.911521131,0.540909091,1.55,FALSE,,1,Spin-coating,1,SLG | FTO,TiO2-c | TiO2-mp,Spiro-MeOTAD,1,Air,Air,100,AM 1.5,FALSE,,50,1.085,24.03,0.719,18.75
FALSE,FALSE,FALSE,FALSE,TRUE,FALSE,3,TRUE,FALSE,MAPbI3,MA,MA,na,na,na,1,1,0,0,0,2.17,32.07,8.68,926.3,2.55,Pb,Pb,na,1,1,0,1.19,207.2,110,715.6,2.33,I,I,na,3,3,0,2.2,126.9,295.3,1008.4001,2.66,0.911521131,0.540909091,1.55,FALSE,,1,Spin-coating,1,SLG | FTO,TiO2-c | TiO2-mp,Spiro-MeOTAD,1,Air,Air,100,AM 1.5,FALSE,,50,1.09,24.33,0.74,19.62
FALSE,FALSE,FALSE,FALSE,TRUE,FALSE,3,TRUE,FALSE,MAPbI3,MA,MA,na,na,na,1,1,0,0,0,2.17,32.07,8.68,926.3,2.55,Pb,Pb,na,1,1,0,1.19,207.2,110,715.6,2.33,I,I,na,3,3,0,2.2,126.9,295.3,1008.4001,2.66,0.911521131,0.540909091,1.55,FALSE,,1,Spin-coating,1,SLG | FTO,TiO2-c | TiO2-mp,Spiro-MeOTAD,1,Air,Air,100,AM 1.5,FALSE,,50,1.085,24.11,0.717,18.76
FALSE,FALSE,FALSE,FALSE,TRUE,FALSE,3,TRUE,FALSE,Cs0.05FA0.8075MA0.1425PbBr0.45I2.55,Cs; FA; MA,Cs, FA, MA,na,0.05; 0.8075; 0.1425,0.05,0.8075,0.1425,0,2.4392,47.601425,10.455901,836.43097,2.47815,Pb,Pb,na,1,1,0,1.19,207.2,110,715.6,2.33,Br; I,Br, I,0.45; 2.55,0.45,2.55,2.164,119.85,299.69498,1028.125,2.705,0.970469271,0.549907579,1.6,FALSE,,1,Spin-coating,1,SLG | FTO,TiO2-c | TiO2-mp,Spiro-MeOTAD,1,Air,Air,100,AM 1.5,FALSE,,100,1,21.55,0.747,16.07
FALSE,FALSE,FALSE,FALSE,TRUE,FALSE,3,TRUE,FALSE,Cs0.05FA0.8075MA0.1425PbBr0.45I2.55,Cs; FA; MA,Cs, FA, MA,na,0.05; 0.8075; 0.1425,0.05,0.8075,0.1425,0,2.4392,47.601425,10.455901,836.43097,2.47815,Pb,Pb,na,1,1,0,1.19,207.2,110,715.6,2.33,Br; I,Br, I,0.45; 2.55,0.45,2.55,2.164,119.85,299.69498,1028.125,2.705,0.970469271,0.549907579,1.6,FALSE,,1,Spin-coating,1,SLG | FTO,TiO2-c | TiO2-mp,Spiro-MeOTAD,1,Air,Air,100,AM 1.5,FALSE,,100,1,21.69,0.752,16.32
FALSE,FALSE,FALSE,FALSE,TRUE,FALSE,3,TRUE,FALSE,Cs0.05FA0.8075MA0.1425PbBr0.45I2.55,Cs; FA; MA,Cs, FA, MA,na,0.05; 0.8075; 0.1425,0.05,0.8075,0.1425,0,2.4392,47.601425,10.455901,836.43097,2.47815,Pb,Pb,na,1,1,0,1.19,207.2,110,715.6,2.33,Br; I,Br, I,0.45; 2.55,0.45,2.55,2.164,119.85,299.69498,1028.125,2.705,0.970469271,0.549907579,1.6,FALSE,,1,Spin-coating,1,SLG | FTO,TiO2-c | TiO2-mp,Spiro-MeOTAD,1,Air,Air,100,AM 1.5,FALSE,,100,0.98,21.02,0.725,15.06
FALSE,FALSE,FALSE,FALSE,TRUE,FALSE,3,TRUE,FALSE,Cs0.05FA0.8075MA0.1425PbBr0.45I2.55,Cs; FA; MA,Cs, FA, MA,na,0.05; 0.8075; 0.1425,0.05,0.8075,0.1425,0,2.4392,47.601425,10.455901,836.43097,2.47815,Pb,Pb,na,1,1,0,1.19,207.2,110,715.6,2.33,Br; I,Br, I,0.45; 2.55,0.45,2.55,2.164,119.85,299.69498,1028.125,2.705,0.970469271,0.549907579,1.6,FALSE,,1,Spin-coating,1,SLG | FTO,TiO2-c | TiO2-mp,Spiro-MeOTAD,1,Air,Air,100,AM 1.5,FALSE,,100,1.05,20.44,0.717,15.41
FALSE,FALSE,FALSE,FALSE,TRUE,FALSE,3,TRUE,FALSE,FA0.85MA0.15PbBr0.45I2.55,FA; MA,FA, MA,na,na,0.85; 0.15,0.85,0.15,0,0,2.476,43.111504,8.612,860.68,2.567,Pb,Pb,na,1,1,0,1.19,207.2,110,715.6,2.33,Br; I,Br, I,0.45; 2.55,0.45,2.55,2.164,119.85,299.69498,1028.125,2.705,0.978227628,0.549907579,,FALSE,,1,Spin-coating,1,SLG | FTO,TiO2-c | TiO2-mp,Spiro-MeOTAD,1,Air,Air,100,AM 1.5,FALSE,,50,1.1,22.16,0.77,18.77
FALSE,FALSE,FALSE,FALSE,TRUE,FALSE,3,TRUE,FALSE,MAPbI3,MA,MA,na,na,na,1,1,0,0,0,2.17,32.07,8.68,926.3,2.55,Pb,Pb,na,1,1,0,1.19,207.2,110,715.6,2.33,I,I,na,3,3,0,2.2,126.9,295.3,1008.4001,2.66,0.911521131,0.540909091,1.6,FALSE,Composition,1,Spin-coating,1,SLG | FTO,TiO2-c,Spiro-MeOTAD,1,Air,Air,100,AM 1.5,FALSE,,100,0.925,21.17,0.67,13.13
FALSE,FALSE,FALSE,FALSE,TRUE,FALSE,3,TRUE,FALSE,MAPbI3,MA,MA,na,na,na,1,1,0,0,0,2.17,32.07,8.68,926.3,2.55,Pb,Pb,na,1,1,0,1.19,207.2,110,715.6,2.33,I,I,na,3,3,0,2.2,126.9,295.3,1008.4001,2.66,0.911521131,0.540909091,1.6,FALSE,Composition,1,Spin-coating,1,SLG | FTO,TiO2-c,Spiro-MeOTAD,1,Air,Air,100,AM 1.5,FALSE,,100,0.962,21.73,0.71,14.74
FALSE,FALSE,FALSE,FALSE,TRUE,FALSE,3,TRUE,FALSE,MAPbI3,MA,MA,na,na,na,1,1,0,0,0,2.17,32.07,8.68,926.3,2.55,Pb,Pb,na,1,1,0,1.19,207.2,110,715.6,2.33,I,I,na,3,3,0,2.2,126.9,295.3,1008.4001,2.66,0.911521131,0.540909091,1.6,FALSE,Composition,1,Spin-coating,1,SLG | FTO,TiO2-c,Spiro-MeOTAD,1,Air,Air,100,AM 1.5,FALSE,,100,0.992,22.21,0.73,16.08
FALSE,FALSE,FALSE,FALSE,TRUE,FALSE,3,TRUE,FALSE,MAPbI3,MA,MA,na,na,na,1,1,0,0,0,2.17,32.07,8.68,926.3,2.55,Pb,Pb,na,1,1,0,1.19,207.2,110,715.6,2.33,I,I,na,3,3,0,2.2,126.9,295.3,1008.4001,2.66,0.911521131,0.540909091,1.6,FALSE,Composition,1,Spin-coating,1,SLG | FTO,TiO2-c,Spiro-MeOTAD,1,Air,Air,100,AM 1.5,FALSE,,100,1.043,22.7,0.76,17.99
FALSE,FALSE,FALSE,FALSE,TRUE,FALSE,3,TRUE,FALSE,MAPbI3,MA,MA,na,na,na,1,1,0,0,0,2.17,32.07,8.68,926.3,2.55,Pb,Pb,na,1,1,0,1.19,207.2,110,715.6,2.33,I,I,na,3,3,0,2.2,126.9,295.3,1008.4001,2.66,0.911521131,0.540909091,1.6,FALSE,,1,Spin-coating,1,SLG | FTO,TiO2-c | TiO2-mp,PTAA,1,Air,Air,100,AM 1.5,FALSE,,,1.01,22.6,0.749,17.1
FALSE,FALSE,FALSE,FALSE,TRUE,FALSE,3,TRUE,FALSE,Cs0.05FA0.81MA0.14PbBr0.45I2.55,Cs; FA; MA,Cs, FA, MA,na,0.05; 0.81; 0.14,0.05,0.81,0.14,0,2.4401,47.6339,10.455701,836.238,2.4782,Pb,Pb,na,1,1,0,1.19,207.2,110,715.6,2.33,Br; I,Br, I,0.45; 2.55,0.45,2.55,2.164,119.85,299.69498,1028.125,2.705,0.970659013,0.549907579,,FALSE,,1,Spin-coating,1,SLG | FTO,TiO2-c,Spiro-MeOTAD,1,Air,Air,100,AM 1.5,FALSE,,,1.04,23.85,0.68,16.91
FALSE,FALSE,FALSE,FALSE,TRUE,FALSE,3,TRUE,FALSE,Cs0.05FA0.81MA0.14PbBr0.45I2.55,Cs; FA; MA,Cs, FA, MA,na,0.05; 0.81; 0.14,0.05,0.81,0.14,0,2.4401,47.6339,10.455701,836.238,2.4782,Pb,Pb,na,1,1,0,1.19,207.2,110,715.6,2.33,Br; I,Br, I,0.45; 2.55,0.45,2.55,2.164,119.85,299.69498,1028.125,2.705,0.970659013,0.549907579,,FALSE,,1,Spin-coating,1,SLG | FTO,TiO2-c,Spiro-MeOTAD,1,Air,Air,100,AM 1.5,FALSE,,,1.05,23.86,0.74,18.72
FALSE,FALSE,FALSE,FALSE,TRUE,FALSE,3,TRUE,FALSE,Cs0.05FA0.81MA0.14PbBr0.45I2.55,Cs; FA; MA,Cs, FA, MA,na,0.05; 0.81; 0.14,0.05,0.81,0.14,0,2.4401,47.6339,10.455701,836.238,2.4782,Pb,Pb,na,1,1,0,1.19,207.2,110,715.6,2.33,Br; I,Br, I,0.45; 2.55,0.45,2.55,2.164,119.85,299.69498,1028.125,2.705,0.970659013,0.549907579,,FALSE,,1,Spin-coating,1,SLG | FTO,TiO2-c,Spiro-MeOTAD,1,Air,Air,100,AM 1.5,FALSE,,,1.07,23.38,0.7,17.77
FALSE,FALSE,FALSE,FALSE,TRUE,FALSE,3,TRUE,FALSE,Cs0.05FA0.81MA0.14PbBr0.45I2.55,Cs; FA; MA,Cs, FA, MA,na,0.05; 0.81; 0.14,0.05,0.81,0.14,0,2.4401,47.6339,10.455701,836.238,2.4782,Pb,Pb,na,1,1,0,1.19,207.2,110,715.6,2.33,Br; I,Br, I,0.45; 2.55,0.45,2.55,2.164,119.85,299.69498,1028.125,2.705,0.970659013,0.549907579,,FALSE,,1,Spin-coating,1,SLG | FTO,TiO2-c,Spiro-MeOTAD,1,Air,Air,100,AM 1.5,FALSE,,,1.04,23.28,0.68,16.68
FALSE,FALSE,FALSE,FALSE,TRUE,FALSE,3,TRUE,FALSE,Cs0.05FA0.81MA0.14PbBr0.45I2.55,Cs; FA; MA,Cs, FA, MA,na,0.05; 0.81; 0.14,0.05,0.81,0.14,0,2.4401,47.6339,10.455701,836.238,2.4782,Pb,Pb,na,1,1,0,1.19,207.2,110,715.6,2.33,Br; I,Br, I,0.45; 2.55,0.45,2.55,2.164,119.85,299.69498,1028.125,2.705,0.970659013,0.549907579,,FALSE,,1,Spin-coating,1,SLG | FTO,TiO2-c,Spiro-MeOTAD,1,Air,Air,100,AM 1.5,FALSE,,,1.05,23.28,0.74,18.37
FALSE,FALSE,FALSE,FALSE,TRUE,FALSE,3,TRUE,FALSE,MAPbI3,MA,MA,na,na,na,1,1,0,0,0,2.17,32.07,8.68,926.3,2.55,Pb,Pb,na,1,1,0,1.19,207.2,110,715.6,2.33,I,I,na,3,3,0,2.2,126.9,295.3,1008.4001,2.66,0.911521131,0.540909091,1.6,FALSE,,1,Spin-coating,1,SLG | ITO,PCBM-60,PEDOT:PSS,1,N2,N2,100,AM 1.5,FALSE,,200,0.75,21.5,0.595,9.59
FALSE,FALSE,FALSE,FALSE,TRUE,FALSE,3,TRUE,FALSE,MAPbI3,MA,MA,na,na,na,1,1,0,0,0,2.17,32.07,8.68,926.3,2.55,Pb,Pb,na,1,1,0,1.19,207.2,110,715.6,2.33,I,I,na,3,3,0,2.2,126.9,295.3,1008.4001,2.66,0.911521131,0.540909091,1.6,FALSE,,1,Spin-coating,1,SLG | ITO,PCBM-60,PEDOT:PSS,1,N2,N2,100,AM 1.5,FALSE,,200,0.81,21.9,0.676,11.99
FALSE,FALSE,FALSE,FALSE,TRUE,FALSE,3,TRUE,FALSE,MAPbI3,MA,MA,na,na,na,1,1,0,0,0,2.17,32.07,8.68,926.3,2.55,Pb,Pb,na,1,1,0,1.19,207.2,110,715.6,2.33,I,I,na,3,3,0,2.2,126.9,295.3,1008.4001,2.66,0.911521131,0.540909091,1.6,FALSE,,1,Spin-coating,1,SLG | ITO,PCBM-60,PEDOT:PSS,1,N2,N2,100,AM 1.5,FALSE,,200,0.77,22,0.582,9.88
FALSE,FALSE,FALSE,FALSE,TRUE,FALSE,3,TRUE,FALSE,Cs0.05FA0.79MA0.16PbBr0.51I2.49,Cs; FA; MA,Cs, FA, MA,na,0.05; 0.79; 0.16,0.05,0.79,0.16,0,2.4329,47.3741,10.4573,837.782,2.4778,Pb,Pb,na,1,1,0,1.19,207.2,110,715.6,2.33,Br; I,Br, I,0.51; 2.49,0.51,2.49,2.1592,118.91,300.281,1030.755,2.7110002,0.969516616,0.551130048,,FALSE,,1,Spin-coating,1,SLG | ITO,SnO2-c,Spiro-MeOTAD,1,Air,Air,100,AM 1.5,FALSE,,50,1.17,21.1,0.744,18.3
FALSE,FALSE,FALSE,FALSE,TRUE,FALSE,3,TRUE,FALSE,Cs0.05FA0.79MA0.16PbBr0.51I2.49,Cs; FA; MA,Cs, FA, MA,na,0.05; 0.79; 0.16,0.05,0.79,0.16,0,2.4329,47.3741,10.4573,837.782,2.4778,Pb,Pb,na,1,1,0,1.19,207.2,110,715.6,2.33,Br; I,Br, I,0.51; 2.49,0.51,2.49,2.1592,118.91,300.281,1030.755,2.7110002,0.969516616,0.551130048,,FALSE,,1,Spin-coating,1,SLG | ITO,TiO2-c,Spiro-MeOTAD,1,Air,Air,100,AM 1.5,FALSE,,50,1.16,18.8,0.65,14.4
FALSE,FALSE,FALSE,FALSE,TRUE,FALSE,3,TRUE,FALSE,Cs0.05FA0.79MA0.16PbBr0.51I2.49,Cs; FA; MA,Cs, FA, MA,na,0.05; 0.79; 0.16,0.05,0.79,0.16,0,2.4329,47.3741,10.4573,837.782,2.4778,Pb,Pb,na,1,1,0,1.19,207.2,110,715.6,2.33,Br; I,Br, I,0.51; 2.49,0.51,2.49,2.1592,118.91,300.281,1030.755,2.7110002,0.969516616,0.551130048,,FALSE,,1,Spin-coating,1,PEN | ITO,SnO2-c,Spiro-MeOTAD,1,Air,Air,100,AM 1.5,FALSE,,50,1.15,19.8,0.698,15.9
FALSE,FALSE,FALSE,FALSE,TRUE,FALSE,3,TRUE,FALSE,MAPbI3,MA,MA,na,na,na,1,1,0,0,0,2.17,32.07,8.68,926.3,2.55,Pb,Pb,na,1,1,0,1.19,207.2,110,715.6,2.33,I,I,na,3,3,0,2.2,126.9,295.3,1008.4001,2.66,0.911521131,0.540909091,1.6,FALSE,Composition,1,Spin-coating,1,Ti-foil,TiO2-c,Spiro-MeOTAD,1,Air,Air,100,AM 1.5,FALSE,,,0.91,16.2,0.58,8.56
FALSE,FALSE,FALSE,FALSE,TRUE,FALSE,3,TRUE,FALSE,MAPbI3,MA,MA,na,na,na,1,1,0,0,0,2.17,32.07,8.68,926.3,2.55,Pb,Pb,na,1,1,0,1.19,207.2,110,715.6,2.33,I,I,na,3,3,0,2.2,126.9,295.3,1008.4001,2.66,0.911521131,0.540909091,1.6,FALSE,Composition,1,Spin-coating,1,Ti-foil,TiO2-c,Spiro-MeOTAD,1,Air,Air,100,AM 1.5,FALSE,,,0.7,12.6,0.4,3.53
FALSE,FALSE,FALSE,FALSE,TRUE,FALSE,3,TRUE,FALSE,MAPbI3,MA,MA,na,na,na,1,1,0,0,0,2.17,32.07,8.68,926.3,2.55,Pb,Pb,na,1,1,0,1.19,207.2,110,715.6,2.33,I,I,na,3,3,0,2.2,126.9,295.3,1008.4001,2.66,0.911521131,0.540909091,1.6,FALSE,Composition,1,Spin-coating,1,Ti-foil,TiO2-c,Spiro-MeOTAD,1,Air,Air,100,AM 1.5,FALSE,,,0.56,9.64,0.3,1.63
FALSE,FALSE,FALSE,FALSE,TRUE,FALSE,3,TRUE,FALSE,MAPbI3,MA,MA,na,na,na,1,1,0,0,0,2.17,32.07,8.68,926.3,2.55,Pb,Pb,na,1,1,0,1.19,207.2,110,715.6,2.33,I,I,na,3,3,0,2.2,126.9,295.3,1008.4001,2.66,0.911521131,0.540909091,1.6,FALSE,Composition,1,Spin-coating,1,Ti-foil,TiO2-c,Spiro-MeOTAD,1,Air,Air,100,AM 1.5,FALSE,,,0.32,6.46,0.26,0.54
FALSE,FALSE,FALSE,FALSE,TRUE,FALSE,3,TRUE,FALSE,MAPbI3,MA,MA,na,na,na,1,1,0,0,0,2.17,32.07,8.68,926.3,2.55,Pb,Pb,na,1,1,0,1.19,207.2,110,715.6,2.33,I,I,na,3,3,0,2.2,126.9,295.3,1008.4001,2.66,0.911521131,0.540909091,1.6,FALSE,Composition,1,Spin-coating,1,Ti-foil,TiO2-c,Spiro-MeOTAD,1,Air,Air,100,AM 1.5,FALSE,,,1.02,17.2,0.68,11.9
FALSE,FALSE,FALSE,FALSE,TRUE,FALSE,3,TRUE,FALSE,MAPbI3,MA,MA,na,na,na,1,1,0,0,0,2.17,32.07,8.68,926.3,2.55,Pb,Pb,na,1,1,0,1.19,207.2,110,715.6,2.33,I,I,na,3,3,0,2.2,126.9,295.3,1008.4001,2.66,0.911521131,0.540909091,1.6,FALSE,Composition,1,Spin-coating,1,Ti-foil,TiO2-c,Spiro-MeOTAD,1,Air,Air,100,AM 1.5,FALSE,,,1.03,17.7,0.71,13
FALSE,FALSE,FALSE,FALSE,TRUE,FALSE,3,TRUE,FALSE,MAPbI3,MA,MA,na,na,na,1,1,0,0,0,2.17,32.07,8.68,926.3,2.55,Pb,Pb,na,1,1,0,1.19,207.2,110,715.6,2.33,I,I,na,3,3,0,2.2,126.9,295.3,1008.4001,2.66,0.911521131,0.540909091,1.6,FALSE,Composition,1,Spin-coating,1,Ti-foil,TiO2-c,Spiro-MeOTAD,1,Air,Air,100,AM 1.5,FALSE,,,1.09,17.9,0.74,14.7
FALSE,FALSE,FALSE,FALSE,TRUE,FALSE,3,TRUE,FALSE,MAPbI3,MA,MA,na,na,na,1,1,0,0,0,2.17,32.07,8.68,926.3,2.55,Pb,Pb,na,1,1,0,1.19,207.2,110,715.6,2.33,I,I,na,3,3,0,2.2,126.9,295.3,1008.4001,2.66,0.911521131,0.540909091,1.6,FALSE,Composition,1,Spin-coating,1,Ti-foil,TiO2-c,Spiro-MeOTAD,1,Air,Air,100,AM 1.5,FALSE,,,1.07,17.8,0.73,14
FALSE,FALSE,FALSE,FALSE,TRUE,FALSE,3,TRUE,FALSE,Cs0.05FA0.79MA0.16PbBr0.51I2.49,Cs; FA; MA,Cs, FA, MA,na,0.05; 0.79; 0.16,0.05,0.79,0.16,0,2.4329,47.3741,10.4573,837.782,2.4778,Pb,Pb,na,1,1,0,1.19,207.2,110,715.6,2.33,Br; I,Br, I,0.51; 2.49,0.51,2.49,2.1592,118.91,300.281,1030.755,2.7110002,0.969516616,0.551130048,,FALSE,,1,Spin-coating,1,SLG | FTO,TiO2-c | TiO2-mp,Spiro-MeOTAD,1,N2,N2,100,AM 1.5,FALSE,,,1.046,20.68,0.68,14.86
FALSE,FALSE,FALSE,FALSE,TRUE,FALSE,3,TRUE,FALSE,FA0.83MA0.17PbBr0.51I2.49,FA; MA,FA, MA,na,na,0.83; 0.17,0.83,0.17,0,0,2.4688,42.8517,8.6136,862.224,2.5665998,Pb,Pb,na,1,1,0,1.19,207.2,110,715.6,2.33,Br; I,Br, I,0.51; 2.49,0.51,2.49,2.1592,118.91,300.281,1030.755,2.7110002,0.977096078,0.551130048,,FALSE,,1,Spin-coating,1,SLG | FTO,TiO2-c,Spiro-MeOTAD,1,Air,Air,100,AM 1.5,FALSE,,,1.15,21.7,0.75,18.71
FALSE,FALSE,FALSE,FALSE,TRUE,FALSE,3,TRUE,FALSE,Cs0.05FA0.79MA0.16PbBr0.51I2.49,Cs; FA; MA,Cs, FA, MA,na,0.05; 0.79; 0.16,0.05,0.79,0.16,0,2.4329,47.3741,10.4573,837.782,2.4778,Pb,Pb,na,1,1,0,1.19,207.2,110,715.6,2.33,Br; I,Br, I,0.51; 2.49,0.51,2.49,2.1592,118.91,300.281,1030.755,2.7110002,0.969516616,0.551130048,,FALSE,,1,Spin-coating,1,SLG | FTO,TiO2-c,Spiro-MeOTAD,1,Air,Air,100,AM 1.5,FALSE,,,1.12,22.7,0.78,19.83
FALSE,FALSE,FALSE,FALSE,TRUE,FALSE,3,TRUE,FALSE,FA0.81MA0.19PbBr0.5I2.5,FA; MA,FA, MA,na,na,0.81; 0.19,0.81,0.19,0,0,2.4616,42.5919,8.615201,863.768,2.5661998,Pb,Pb,na,1,1,0,1.19,207.2,110,715.6,2.33,Br; I,Br, I,0.5; 2.5,0.5,2.5,2.16,119.06667,300.18332,1030.3167,2.71,0.975511851,0.550925926,,FALSE,,1,Spin-coating,1,SLG | FTO,TiO2-c | TiO2-mp,Spiro-MeOTAD,1,Air,Air,100,AM 1.5,FALSE,,,1.1,23.12,0.71,18.9
FALSE,FALSE,FALSE,FALSE,TRUE,FALSE,3,TRUE,FALSE,FA0.81MA0.19PbBr0.5I2.5,FA; MA,FA, MA,na,na,0.81; 0.19,0.81,0.19,0,0,2.4616,42.5919,8.615201,863.768,2.5661998,Pb,Pb,na,1,1,0,1.19,207.2,110,715.6,2.33,Br; I,Br, I,0.5; 2.5,0.5,2.5,2.16,119.06667,300.18332,1030.3167,2.71,0.975511851,0.550925926,,FALSE,,1,Spin-coating,1,SLG | FTO,TiO2-c | TiO2-mp,Spiro-MeOTAD,1,Air,Air,100,AM 1.5,FALSE,,,1.11,23.59,0.74,20.3
FALSE,FALSE,FALSE,FALSE,TRUE,FALSE,3,TRUE,FALSE,FA0.81MA0.19PbBr0.5I2.5,FA; MA,FA, MA,na,na,0.81; 0.19,0.81,0.19,0,0,2.4616,42.5919,8.615201,863.768,2.5661998,Pb,Pb,na,1,1,0,1.19,207.2,110,715.6,2.33,Br; I,Br, I,0.5; 2.5,0.5,2.5,2.16,119.06667,300.18332,1030.3167,2.71,0.975511851,0.550925926,,FALSE,,1,Spin-coating,1,SLG | FTO,TiO2-c | TiO2-mp,Spiro-MeOTAD,1,Air,Air,100,AM 1.5,FALSE,,,1.12,23.62,0.74,20.4
FALSE,FALSE,FALSE,FALSE,TRUE,FALSE,3,TRUE,FALSE,FA0.81MA0.19PbBr0.5I2.5,FA; MA,FA, MA,na,na,0.81; 0.19,0.81,0.19,0,0,2.4616,42.5919,8.615201,863.768,2.5661998,Pb,Pb,na,1,1,0,1.19,207.2,110,715.6,2.33,Br; I,Br, I,0.5; 2.5,0.5,2.5,2.16,119.06667,300.18332,1030.3167,2.71,0.975511851,0.550925926,,FALSE,,1,Spin-coating,1,SLG | FTO,TiO2-c | TiO2-mp,Spiro-MeOTAD,1,Air,Air,100,AM 1.5,FALSE,,,1.13,23.88,0.77,21.6
FALSE,FALSE,FALSE,FALSE,TRUE,FALSE,3,TRUE,FALSE,Cs0.05FA0.81MA0.14PbBr0.45I2.55,Cs; FA; MA,Cs, FA, MA,na,0.05; 0.81; 0.14,0.05,0.81,0.14,0,2.4401,47.6339,10.455701,836.238,2.4782,Pb,Pb,na,1,1,0,1.19,207.2,110,715.6,2.33,Br; I,Br, I,0.45; 2.55,0.45,2.55,2.164,119.85,299.69498,1028.125,2.705,0.970659013,0.549907579,,FALSE,,1,Spin-coating,1,SLG | FTO,TiO2-c | TiO2-mp,Spiro-MeOTAD,1,N2,N2,100,AM 1.5,FALSE,,50,1.112,23.18,0.752,19.37
FALSE,FALSE,FALSE,FALSE,TRUE,FALSE,3,TRUE,FALSE,MAPbI3,MA,MA,na,na,na,1,1,0,0,0,2.17,32.07,8.68,926.3,2.55,Pb,Pb,na,1,1,0,1.19,207.2,110,715.6,2.33,I,I,na,3,3,0,2.2,126.9,295.3,1008.4001,2.66,0.911521131,0.540909091,1.6,FALSE,Composition,1,Spin-coating,1,SLG | ITO,C60 | BCP,PTAA,1,N2,N2,100,AM 1.5,FALSE,,,1.08,21,0.777,17.56
FALSE,FALSE,FALSE,FALSE,TRUE,FALSE,3,TRUE,FALSE,MAPbI3,MA,MA,na,na,na,1,1,0,0,0,2.17,32.07,8.68,926.3,2.55,Pb,Pb,na,1,1,0,1.19,207.2,110,715.6,2.33,I,I,na,3,3,0,2.2,126.9,295.3,1008.4001,2.66,0.911521131,0.540909091,1.6,FALSE,Composition,1,Spin-coating,1,SLG | ITO,C60 | BCP,PTAA,1,N2,N2,100,AM 1.5,FALSE,,,1.08,23.47,0.77,19.53
FALSE,FALSE,FALSE,FALSE,TRUE,FALSE,3,TRUE,FALSE,MAPbI3,MA,MA,na,na,na,1,1,0,0,0,2.17,32.07,8.68,926.3,2.55,Pb,Pb,na,1,1,0,1.19,207.2,110,715.6,2.33,I,I,na,3,3,0,2.2,126.9,295.3,1008.4001,2.66,0.911521131,0.540909091,1.6,FALSE,Composition,1,Spin-coating,1,SLG | FTO,TiO2-c | TiO2-mp,Spiro-MeOTAD,1,N2,N2,100,AM 1.5,FALSE,,200,1.08,18.34,0.676,13.4
FALSE,FALSE,FALSE,FALSE,TRUE,FALSE,3,TRUE,FALSE,Cs0.17FA0.83PbBr0.75I2.25,Cs; FA,Cs, FA,na,na,0.17; 0.83,0.17,0.83,0,0,2.3957,59.9945,14.8713,768.622,2.2673998,Pb,Pb,na,1,1,0,1.19,207.2,110,715.6,2.33,Br; I,Br, I,0.75; 2.25,0.75,2.25,2.14,115.15,302.625,1041.275,2.735,0.963130399,0.556074766,1.68,FALSE,,1,Spin-coating,1,SLG | ITO,C60 | BCP,PTAA,1,N2,N2,100,AM 1.5,FALSE,,100,1.1,19,0.74,15.4
FALSE,FALSE,FALSE,FALSE,TRUE,FALSE,3,TRUE,FALSE,Cs0.17FA0.83PbBr0.75I2.25,Cs; FA,Cs, FA,na,na,0.17; 0.83,0.17,0.83,0,0,2.3957,59.9945,14.8713,768.622,2.2673998,Pb,Pb,na,1,1,0,1.19,207.2,110,715.6,2.33,Br; I,Br, I,0.75; 2.25,0.75,2.25,2.14,115.15,302.625,1041.275,2.735,0.963130399,0.556074766,1.68,FALSE,,1,Spin-coating,1,SLG | ITO,C60 | BCP,PTAA,1,N2,N2,100,AM 1.5,FALSE,,100,1.1,19.4,0.81,17.4
FALSE,FALSE,FALSE,FALSE,TRUE,FALSE,3,TRUE,FALSE,Cs0.17FA0.83PbBr0.75I2.25,Cs; FA,Cs, FA,na,na,0.17; 0.83,0.17,0.83,0,0,2.3957,59.9945,14.8713,768.622,2.2673998,Pb,Pb,na,1,1,0,1.19,207.2,110,715.6,2.33,Br; I,Br, I,0.75; 2.25,0.75,2.25,2.14,115.15,302.625,1041.275,2.735,0.963130399,0.556074766,1.75,FALSE,,1,Spin-coating,1,SLG | ITO,C60 | BCP,PTAA,1,N2,N2,100,AM 1.5,FALSE,,100,1.13,17.4,0.74,14.6
FALSE,FALSE,FALSE,FALSE,TRUE,FALSE,3,TRUE,FALSE,Cs0.17FA0.83PbBr0.75I2.25,Cs; FA,Cs, FA,na,na,0.17; 0.83,0.17,0.83,0,0,2.3957,59.9945,14.8713,768.622,2.2673998,Pb,Pb,na,1,1,0,1.19,207.2,110,715.6,2.33,Br; I,Br, I,0.75; 2.25,0.75,2.25,2.14,115.15,302.625,1041.275,2.735,0.963130399,0.556074766,1.75,FALSE,,1,Spin-coating,1,SLG | ITO,C60 | BCP,PTAA,1,N2,N2,100,AM 1.5,FALSE,,100,1.17,17.5,0.8,16.3
FALSE,FALSE,FALSE,FALSE,TRUE,FALSE,3,TRUE,FALSE,MAPbI3,MA,MA,na,na,na,1,1,0,0,0,2.17,32.07,8.68,926.3,2.55,Pb,Pb,na,1,1,0,1.19,207.2,110,715.6,2.33,I,I,na,3,3,0,2.2,126.9,295.3,1008.4001,2.66,0.911521131,0.540909091,1.6,FALSE,Composition,1,Spin-coating,1,SLG | ITO,PCBM-60 | BCP,PEDOT:PSS,1,N2,N2,100,AM 1.5,FALSE,,10,1.01,19.5,0.696,13.61
FALSE,FALSE,FALSE,FALSE,TRUE,FALSE,3,TRUE,FALSE,Cs0.05FA0.81MA0.14PbBr0.45I2.55,Cs; FA; MA,Cs, FA, MA,na,0.05; 0.81; 0.14,0.05,0.81,0.14,0,2.4401,47.6339,10.455701,836.238,2.4782,Pb,Pb,na,1,1,0,1.19,207.2,110,715.6,2.33,Br; I,Br, I,0.45; 2.55,0.45,2.55,2.164,119.85,299.69498,1028.125,2.705,0.970659013,0.549907579,,FALSE,,1,Spin-coating,1,SLG | ITO,TiO2-c,Spiro-MeOTAD,1,N2,N2,100,AM 1.5,FALSE,,50,1.14,21,0.716,17.2
FALSE,FALSE,FALSE,FALSE,TRUE,FALSE,3,TRUE,FALSE,Cs0.05FA0.81MA0.14PbBr0.45I2.55,Cs; FA; MA,Cs, FA, MA,na,0.05; 0.81; 0.14,0.05,0.81,0.14,0,2.4401,47.6339,10.455701,836.238,2.4782,Pb,Pb,na,1,1,0,1.19,207.2,110,715.6,2.33,Br; I,Br, I,0.45; 2.55,0.45,2.55,2.164,119.85,299.69498,1028.125,2.705,0.970659013,0.549907579,,FALSE,,1,Spin-coating,1,SLG | ITO,TiO2-c,Spiro-MeOTAD,1,N2,N2,100,AM 1.5,FALSE,,50,1.151,22.1,0.765,19.5
FALSE,FALSE,FALSE,FALSE,TRUE,FALSE,3,TRUE,FALSE,Cs0.05FA0.81MA0.14PbBr0.45I2.55,Cs; FA; MA,Cs, FA, MA,na,0.05; 0.81; 0.14,0.05,0.81,0.14,0,2.4401,47.6339,10.455701,836.238,2.4782,Pb,Pb,na,1,1,0,1.19,207.2,110,715.6,2.33,Br; I,Br, I,0.45; 2.55,0.45,2.55,2.164,119.85,299.69498,1028.125,2.705,0.970659013,0.549907579,,FALSE,,1,Spin-coating,1,SLG | ITO,TiO2-c,Spiro-MeOTAD,1,N2,N2,100,AM 1.5,FALSE,,50,1.144,22.2,0.784,19.9
FALSE,FALSE,FALSE,FALSE,TRUE,FALSE,3,TRUE,FALSE,Cs0.05FA0.81MA0.14PbBr0.45I2.55,Cs; FA; MA,Cs, FA, MA,na,0.05; 0.81; 0.14,0.05,0.81,0.14,0,2.4401,47.6339,10.455701,836.238,2.4782,Pb,Pb,na,1,1,0,1.19,207.2,110,715.6,2.33,Br; I,Br, I,0.45; 2.55,0.45,2.55,2.164,119.85,299.69498,1028.125,2.705,0.970659013,0.549907579,,FALSE,,1,Spin-coating,1,SLG | ITO,TiO2-c,Spiro-MeOTAD,1,N2,N2,100,AM 1.5,FALSE,,50,1.145,22.1,0.784,19.8
FALSE,FALSE,FALSE,FALSE,TRUE,FALSE,3,TRUE,FALSE,Cs0.05FA0.81MA0.14PbBr0.45I2.55,Cs; FA; MA,Cs, FA, MA,na,0.05; 0.81; 0.14,0.05,0.81,0.14,0,2.4401,47.6339,10.455701,836.238,2.4782,Pb,Pb,na,1,1,0,1.19,207.2,110,715.6,2.33,Br; I,Br, I,0.45; 2.55,0.45,2.55,2.164,119.85,299.69498,1028.125,2.705,0.970659013,0.549907579,,FALSE,,1,Spin-coating,1,SLG | ITO,TiO2-c,Spiro-MeOTAD,1,N2,N2,100,AM 1.5,FALSE,,50,1.129,21.6,0.76,18.5
FALSE,FALSE,FALSE,FALSE,TRUE,FALSE,3,TRUE,FALSE,Cs0.05FA0.81MA0.14PbBr0.45I2.55,Cs; FA; MA,Cs, FA, MA,na,0.05; 0.81; 0.14,0.05,0.81,0.14,0,2.4401,47.6339,10.455701,836.238,2.4782,Pb,Pb,na,1,1,0,1.19,207.2,110,715.6,2.33,Br; I,Br, I,0.45; 2.55,0.45,2.55,2.164,119.85,299.69498,1028.125,2.705,0.970659013,0.549907579,,FALSE,,1,Spin-coating,1,SLG | ITO,TiO2-c,Spiro-MeOTAD,1,N2,N2,100,AM 1.5,FALSE,,50,1.151,23,0.789,20.9
FALSE,FALSE,FALSE,FALSE,TRUE,FALSE,3,TRUE,FALSE,Cs0.05FA0.81MA0.14PbBr0.45I2.55,Cs; FA; MA,Cs, FA, MA,na,0.05; 0.81; 0.14,0.05,0.81,0.14,0,2.4401,47.6339,10.455701,836.238,2.4782,Pb,Pb,na,1,1,0,1.19,207.2,110,715.6,2.33,Br; I,Br, I,0.45; 2.55,0.45,2.55,2.164,119.85,299.69498,1028.125,2.705,0.970659013,0.549907579,,FALSE,,1,Spin-coating,1,SLG | ITO,TiO2-c,Spiro-MeOTAD,1,N2,N2,100,AM 1.5,FALSE,,50,1.062,21.7,0.694,16.4
FALSE,FALSE,FALSE,FALSE,TRUE,FALSE,3,TRUE,FALSE,Cs0.05FA0.81MA0.14PbBr0.45I2.55,Cs; FA; MA,Cs, FA, MA,na,0.05; 0.81; 0.14,0.05,0.81,0.14,0,2.4401,47.6339,10.455701,836.238,2.4782,Pb,Pb,na,1,1,0,1.19,207.2,110,715.6,2.33,Br; I,Br, I,0.45; 2.55,0.45,2.55,2.164,119.85,299.69498,1028.125,2.705,0.970659013,0.549907579,,FALSE,,1,Spin-coating,1,SLG | ITO,TiO2-c,Spiro-MeOTAD,1,N2,N2,100,AM 1.5,FALSE,,50,1.115,21.7,0.748,18.1
FALSE,FALSE,FALSE,FALSE,TRUE,FALSE,3,TRUE,FALSE,Cs0.05FA0.81MA0.14PbBr0.45I2.55,Cs; FA; MA,Cs, FA, MA,na,0.05; 0.81; 0.14,0.05,0.81,0.14,0,2.4401,47.6339,10.455701,836.238,2.4782,Pb,Pb,na,1,1,0,1.19,207.2,110,715.6,2.33,Br; I,Br, I,0.45; 2.55,0.45,2.55,2.164,119.85,299.69498,1028.125,2.705,0.970659013,0.549907579,,FALSE,,1,Spin-coating,1,SLG | ITO,TiO2-c,Spiro-MeOTAD,1,N2,N2,100,AM 1.5,FALSE,,50,1.17,21.7,0.794,20.1
FALSE,FALSE,FALSE,FALSE,TRUE,FALSE,3,TRUE,FALSE,Cs0.05FA0.79MA0.16PbBr0.51I2.49,Cs; FA; MA,Cs, FA, MA,na,0.05; 0.79; 0.16,0.05,0.79,0.16,0,2.4329,47.3741,10.4573,837.782,2.4778,Pb,Pb,na,1,1,0,1.19,207.2,110,715.6,2.33,Br; I,Br, I,0.51; 2.49,0.51,2.49,2.1592,118.91,300.281,1030.755,2.7110002,0.969516616,0.551130048,,FALSE,,1,Spin-coating,1,SLG | FTO,SnO2-np,Spiro-MeOTAD,1,Air,Air,100,AM 1.5,FALSE,,100,1.013,22.78,0.58,13.38
FALSE,FALSE,FALSE,FALSE,TRUE,FALSE,3,TRUE,FALSE,Cs0.05FA0.79MA0.16PbBr0.51I2.49,Cs; FA; MA,Cs, FA, MA,na,0.05; 0.79; 0.16,0.05,0.79,0.16,0,2.4329,47.3741,10.4573,837.782,2.4778,Pb,Pb,na,1,1,0,1.19,207.2,110,715.6,2.33,Br; I,Br, I,0.51; 2.49,0.51,2.49,2.1592,118.91,300.281,1030.755,2.7110002,0.969516616,0.551130048,,FALSE,,1,Spin-coating,1,SLG | FTO,SnO2-np,Spiro-MeOTAD,1,Air,Air,100,AM 1.5,FALSE,,100,1.003,22.33,0.65,14.56
FALSE,FALSE,FALSE,FALSE,TRUE,FALSE,3,TRUE,FALSE,Cs0.05FA0.79MA0.16PbBr0.51I2.49,Cs; FA; MA,Cs, FA, MA,na,0.05; 0.79; 0.16,0.05,0.79,0.16,0,2.4329,47.3741,10.4573,837.782,2.4778,Pb,Pb,na,1,1,0,1.19,207.2,110,715.6,2.33,Br; I,Br, I,0.51; 2.49,0.51,2.49,2.1592,118.91,300.281,1030.755,2.7110002,0.969516616,0.551130048,,FALSE,,1,Spin-coating,1,SLG | FTO,SnO2-np,Spiro-MeOTAD,1,Air,Air,100,AM 1.5,FALSE,,100,1.026,23.2,0.72,17.14
FALSE,FALSE,FALSE,FALSE,TRUE,FALSE,3,TRUE,FALSE,Cs0.05FA0.79MA0.16PbBr0.51I2.49,Cs; FA; MA,Cs, FA, MA,na,0.05; 0.79; 0.16,0.05,0.79,0.16,0,2.4329,47.3741,10.4573,837.782,2.4778,Pb,Pb,na,1,1,0,1.19,207.2,110,715.6,2.33,Br; I,Br, I,0.51; 2.49,0.51,2.49,2.1592,118.91,300.281,1030.755,2.7110002,0.969516616,0.551130048,,FALSE,,1,Spin-coating,1,SLG | FTO,SnO2-np,Spiro-MeOTAD,1,Air,Air,100,AM 1.5,FALSE,,100,1.159,23.2,0.78,20.97
FALSE,FALSE,FALSE,FALSE,TRUE,FALSE,3,TRUE,FALSE,Cs0.05FA0.79MA0.16PbBr0.51I2.49,Cs; FA; MA,Cs, FA, MA,na,0.05; 0.79; 0.16,0.05,0.79,0.16,0,2.4329,47.3741,10.4573,837.782,2.4778,Pb,Pb,na,1,1,0,1.19,207.2,110,715.6,2.33,Br; I,Br, I,0.51; 2.49,0.51,2.49,2.1592,118.91,300.281,1030.755,2.7110002,0.969516616,0.551130048,,FALSE,,1,Spin-coating,1,SLG | FTO,SnO2-np,Spiro-MeOTAD,1,Air,Air,100,AM 1.5,FALSE,,100,1.12,23.05,0.77,19.88
FALSE,FALSE,FALSE,FALSE,TRUE,FALSE,3,TRUE,FALSE,Cs0.05FA0.81MA0.14PbBr0.45I2.55,Cs; FA; MA,Cs, FA, MA,na,0.05; 0.81; 0.14,0.05,0.81,0.14,0,2.4401,47.6339,10.455701,836.238,2.4782,Pb,Pb,na,1,1,0,1.19,207.2,110,715.6,2.33,Br; I,Br, I,0.45; 2.55,0.45,2.55,2.164,119.85,299.69498,1028.125,2.705,0.970659013,0.549907579,,FALSE,,1,Spin-coating,1,SLG | FTO,TiO2-c,Spiro-MeOTAD,1,Air,Air,100,AM 1.5,FALSE,,50,1.11,22,0.783,19.1
FALSE,FALSE,FALSE,FALSE,TRUE,FALSE,3,TRUE,FALSE,Cs0.05FA0.81MA0.14PbBr0.45I2.55,Cs; FA; MA,Cs, FA, MA,na,0.05; 0.81; 0.14,0.05,0.81,0.14,0,2.4401,47.6339,10.455701,836.238,2.4782,Pb,Pb,na,1,1,0,1.19,207.2,110,715.6,2.33,Br; I,Br, I,0.45; 2.55,0.45,2.55,2.164,119.85,299.69498,1028.125,2.705,0.970659013,0.549907579,,FALSE,,1,Spin-coating,1,SLG | FTO,TiO2-c,Spiro-MeOTAD,1,Air,Air,100,AM 1.5,FALSE,,50,1.16,23,0.788,21
FALSE,FALSE,FALSE,FALSE,TRUE,FALSE,3,TRUE,FALSE,Cs0.05FA0.81MA0.14PbBr0.45I2.55,Cs; FA; MA,Cs, FA, MA,na,0.05; 0.81; 0.14,0.05,0.81,0.14,0,2.4401,47.6339,10.455701,836.238,2.4782,Pb,Pb,na,1,1,0,1.19,207.2,110,715.6,2.33,Br; I,Br, I,0.45; 2.55,0.45,2.55,2.164,119.85,299.69498,1028.125,2.705,0.970659013,0.549907579,,FALSE,,1,Spin-coating,1,SLG | FTO,TiO2-c,Spiro-MeOTAD,1,Air,Air,100,AM 1.5,FALSE,,50,1.11,22,0.774,18.9
FALSE,FALSE,FALSE,FALSE,TRUE,FALSE,3,TRUE,FALSE,Cs0.05FA0.81MA0.14PbBr0.45I2.55,Cs; FA; MA,Cs, FA, MA,na,0.05; 0.81; 0.14,0.05,0.81,0.14,0,2.4401,47.6339,10.455701,836.238,2.4782,Pb,Pb,na,1,1,0,1.19,207.2,110,715.6,2.33,Br; I,Br, I,0.45; 2.55,0.45,2.55,2.164,119.85,299.69498,1028.125,2.705,0.970659013,0.549907579,,FALSE,,1,Spin-coating,1,SLG | FTO,TiO2-c,Spiro-MeOTAD,1,Air,Air,100,AM 1.5,FALSE,,50,1.1,22.4,0.751,18.6
FALSE,FALSE,FALSE,FALSE,TRUE,FALSE,3,TRUE,FALSE,FASnI3,FA,FA,na,na,na,1,1,0,0,0,2.53,45.06,8.6,849.1,2.57,Sn,Sn,na,1,1,0,1.15,118.71,121,708.6,1.96,I,I,na,3,3,0,2.2,126.9,295.3,1008.4001,2.66,0.99839256,0.522727273,,FALSE,,1,Spin-coating,1,SLG | ITO,C60 | BCP,PEDOT:PSS,1,N2,N2,100,AM 1.5,FALSE,,,,,,4.96
FALSE,FALSE,FALSE,FALSE,TRUE,FALSE,3,TRUE,FALSE,FA0.85MA0.15PbBr0.45I2.55,FA; MA,FA, MA,na,na,0.85; 0.15,0.85,0.15,0,0,2.476,43.111504,8.612,860.68,2.567,Pb,Pb,na,1,1,0,1.19,207.2,110,715.6,2.33,Br; I,Br, I,0.45; 2.55,0.45,2.55,2.164,119.85,299.69498,1028.125,2.705,0.978227628,0.549907579,,FALSE,,1,Spin-coating,1,SLG | FTO,TiO2-c | TiO2-mp,Spiro-MeOTAD,1,Air,Air,100,AM 1.5,FALSE,,,1.11,21.46,0.76,18.11
FALSE,FALSE,FALSE,FALSE,TRUE,FALSE,3,TRUE,FALSE,Cs0.05FA0.79MA0.16PbBr0.51I2.49,Cs; FA; MA,Cs, FA, MA,na,0.05; 0.79; 0.16,0.05,0.79,0.16,0,2.4329,47.3741,10.4573,837.782,2.4778,Pb,Pb,na,1,1,0,1.19,207.2,110,715.6,2.33,Br; I,Br, I,0.51; 2.49,0.51,2.49,2.1592,118.91,300.281,1030.755,2.7110002,0.969516616,0.551130048,,FALSE,,1,Spin-coating,1,SLG | ITO,C60 | BCP,NiO-c,1,Air,Air,100,AM 1.5,FALSE,,,1.075,22.73,0.797,19.47
FALSE,FALSE,FALSE,FALSE,TRUE,FALSE,3,TRUE,FALSE,MAPbI3,MA,MA,na,na,na,1,1,0,0,0,2.17,32.07,8.68,926.3,2.55,Pb,Pb,na,1,1,0,1.19,207.2,110,715.6,2.33,I,I,na,3,3,0,2.2,126.9,295.3,1008.4001,2.66,0.911521131,0.540909091,1.6,FALSE,Composition,1,Spin-coating,1,SLG | FTO,PCBM-60 | BCP,NiO-c,1,Air,Air,100,AM 1.5,FALSE,,,0.85,18.86,0.575,9.22
FALSE,FALSE,FALSE,FALSE,TRUE,FALSE,3,TRUE,FALSE,Cs0.05FA0.79MA0.16PbBr0.51I2.49,Cs; FA; MA,Cs, FA, MA,na,0.05; 0.79; 0.16,0.05,0.79,0.16,0,2.4329,47.3741,10.4573,837.782,2.4778,Pb,Pb,na,1,1,0,1.19,207.2,110,715.6,2.33,Br; I,Br, I,0.51; 2.49,0.51,2.49,2.1592,118.91,300.281,1030.755,2.7110002,0.969516616,0.551130048,,FALSE,,1,Spin-coating,1,SLG | FTO,TiO2-c,Spiro-MeOTAD,1,Air,Air,100,AM 1.5,FALSE,,,1.08,19.27,0.736,15.31
FALSE,FALSE,FALSE,FALSE,TRUE,FALSE,3,TRUE,FALSE,MAPbI3,MA,MA,na,na,na,1,1,0,0,0,2.17,32.07,8.68,926.3,2.55,Pb,Pb,na,1,1,0,1.19,207.2,110,715.6,2.33,I,I,na,3,3,0,2.2,126.9,295.3,1008.4001,2.66,0.911521131,0.540909091,1.6,FALSE,Composition,1,Spin-coating,1,SLG | FTO,PCBM-60,NiO-c,1,Air,Air,100,AM 1.5,FALSE,,,1.02,19.85,0.68,13.8
FALSE,FALSE,FALSE,FALSE,TRUE,FALSE,3,TRUE,FALSE,Cs0.05FA0.79MA0.16PbBr0.51I2.49,Cs; FA; MA,Cs, FA, MA,na,0.05; 0.79; 0.16,0.05,0.79,0.16,0,2.4329,47.3741,10.4573,837.782,2.4778,Pb,Pb,na,1,1,0,1.19,207.2,110,715.6,2.33,Br; I,Br, I,0.51; 2.49,0.51,2.49,2.1592,118.91,300.281,1030.755,2.7110002,0.969516616,0.551130048,,FALSE,,1,Spin-coating,1,SLG | FTO,SnO2-np,Spiro-MeOTAD,1,Air,Air,100,AM 1.5,FALSE,,100,1.09,22.08,0.743,17.88
FALSE,FALSE,FALSE,FALSE,TRUE,FALSE,3,TRUE,FALSE,MAPbI3,MA,MA,na,na,na,1,1,0,0,0,2.17,32.07,8.68,926.3,2.55,Pb,Pb,na,1,1,0,1.19,207.2,110,715.6,2.33,I,I,na,3,3,0,2.2,126.9,295.3,1008.4001,2.66,0.911521131,0.540909091,1.6,FALSE,Composition,1,Spin-coating,1,SLG | FTO,TiO2-c,Spiro-MeOTAD,1,Air,Air,100,AM 1.5,FALSE,,100,1.032,18.11,0.683,12.78
FALSE,FALSE,FALSE,FALSE,TRUE,FALSE,3,TRUE,FALSE,MAPbI3,MA,MA,na,na,na,1,1,0,0,0,2.17,32.07,8.68,926.3,2.55,Pb,Pb,na,1,1,0,1.19,207.2,110,715.6,2.33,I,I,na,3,3,0,2.2,126.9,295.3,1008.4001,2.66,0.911521131,0.540909091,1.6,FALSE,Composition,1,Spin-coating,1,SLG | FTO,TiO2-c,Spiro-MeOTAD,1,Air,Air,100,AM 1.5,FALSE,,100,1.036,18.31,0.708,13.43
FALSE,FALSE,FALSE,FALSE,TRUE,FALSE,3,TRUE,FALSE,MAPbI3,MA,MA,na,na,na,1,1,0,0,0,2.17,32.07,8.68,926.3,2.55,Pb,Pb,na,1,1,0,1.19,207.2,110,715.6,2.33,I,I,na,3,3,0,2.2,126.9,295.3,1008.4001,2.66,0.911521131,0.540909091,1.6,FALSE,Composition,1,Spin-coating,1,SLG | FTO,TiO2-c,Spiro-MeOTAD,1,Air,Air,100,AM 1.5,FALSE,,100,1.044,19.13,0.706,14.1
FALSE,FALSE,FALSE,FALSE,TRUE,FALSE,3,TRUE,FALSE,MAPbI3,MA,MA,na,na,na,1,1,0,0,0,2.17,32.07,8.68,926.3,2.55,Pb,Pb,na,1,1,0,1.19,207.2,110,715.6,2.33,I,I,na,3,3,0,2.2,126.9,295.3,1008.4001,2.66,0.911521131,0.540909091,1.6,FALSE,Composition,1,Spin-coating,1,SLG | FTO,TiO2-c,Spiro-MeOTAD,1,Air,Air,100,AM 1.5,FALSE,,100,1.049,18.93,0.705,14
FALSE,FALSE,FALSE,FALSE,TRUE,FALSE,3,TRUE,FALSE,MAPbI3,MA,MA,na,na,na,1,1,0,0,0,2.17,32.07,8.68,926.3,2.55,Pb,Pb,na,1,1,0,1.19,207.2,110,715.6,2.33,I,I,na,3,3,0,2.2,126.9,295.3,1008.4001,2.66,0.911521131,0.540909091,1.6,FALSE,Composition,1,Spin-coating,1,SLG | FTO,TiO2-c,Spiro-MeOTAD,1,Air,Air,100,AM 1.5,FALSE,,100,1.055,17.57,0.71,13.16
FALSE,FALSE,FALSE,FALSE,TRUE,FALSE,3,TRUE,FALSE,MAPbI3,MA,MA,na,na,na,1,1,0,0,0,2.17,32.07,8.68,926.3,2.55,Pb,Pb,na,1,1,0,1.19,207.2,110,715.6,2.33,I,I,na,3,3,0,2.2,126.9,295.3,1008.4001,2.66,0.911521131,0.540909091,1.6,FALSE,Composition,1,Spin-coating,1,SLG | FTO,TiO2-c,Spiro-MeOTAD,1,Air,Air,100,AM 1.5,FALSE,,100,1.053,17.15,0.705,12.73
FALSE,FALSE,FALSE,FALSE,TRUE,FALSE,3,TRUE,FALSE,MAPbI3,MA,MA,na,na,na,1,1,0,0,0,2.17,32.07,8.68,926.3,2.55,Pb,Pb,na,1,1,0,1.19,207.2,110,715.6,2.33,I,I,na,3,3,0,2.2,126.9,295.3,1008.4001,2.66,0.911521131,0.540909091,1.6,FALSE,Composition,1,Spin-coating,1,SLG | FTO,TiO2-c,Spiro-MeOTAD,1,Air,Air,100,AM 1.5,FALSE,,100,1.027,17.18,0.673,11.86
FALSE,FALSE,FALSE,FALSE,TRUE,FALSE,3,TRUE,FALSE,MAPbI3,MA,MA,na,na,na,1,1,0,0,0,2.17,32.07,8.68,926.3,2.55,Pb,Pb,na,1,1,0,1.19,207.2,110,715.6,2.33,I,I,na,3,3,0,2.2,126.9,295.3,1008.4001,2.66,0.911521131,0.540909091,1.6,FALSE,Composition,1,Spin-coating,1,SLG | FTO,TiO2-c,Spiro-MeOTAD,1,Air,Air,100,AM 1.5,FALSE,,100,1.038,17.53,0.702,12.76
FALSE,FALSE,FALSE,FALSE,TRUE,FALSE,3,TRUE,FALSE,MAPbI3,MA,MA,na,na,na,1,1,0,0,0,2.17,32.07,8.68,926.3,2.55,Pb,Pb,na,1,1,0,1.19,207.2,110,715.6,2.33,I,I,na,3,3,0,2.2,126.9,295.3,1008.4001,2.66,0.911521131,0.540909091,1.6,FALSE,Composition,1,Spin-coating,1,SLG | FTO,TiO2-c,Spiro-MeOTAD,1,Air,Air,100,AM 1.5,FALSE,,100,1.027,17.05,0.696,12.31
FALSE,FALSE,FALSE,FALSE,TRUE,FALSE,3,TRUE,FALSE,MAPbI3,MA,MA,na,na,na,1,1,0,0,0,2.17,32.07,8.68,926.3,2.55,Pb,Pb,na,1,1,0,1.19,207.2,110,715.6,2.33,I,I,na,3,3,0,2.2,126.9,295.3,1008.4001,2.66,0.911521131,0.540909091,1.6,FALSE,Composition,1,Spin-coating,1,SLG | FTO,TiO2-c,Spiro-MeOTAD,1,Air,Air,100,AM 1.5,FALSE,,100,1.039,16.83,0.699,12.17
FALSE,FALSE,FALSE,FALSE,TRUE,FALSE,3,TRUE,FALSE,Cs0.05FA0.79MA0.16PbBr0.51I2.49,Cs; FA; MA,Cs, FA, MA,na,0.05; 0.79; 0.16,0.05,0.79,0.16,0,2.4329,47.3741,10.4573,837.782,2.4778,Pb,Pb,na,1,1,0,1.19,207.2,110,715.6,2.33,Br; I,Br, I,0.51; 2.49,0.51,2.49,2.1592,118.91,300.281,1030.755,2.7110002,0.969516616,0.551130048,1.59,FALSE,,1,Spin-coating,1,SLG | FTO,TiO2-c | TiO2-mp,Spiro-MeOTAD,1,Air,Air,100,AM 1.5,FALSE,,,1.08,22.37,0.728,17.38
FALSE,FALSE,FALSE,FALSE,TRUE,FALSE,3,TRUE,FALSE,Cs0.05FA0.79MA0.16PbBr0.51I2.49,Cs; FA; MA,Cs, FA, MA,na,0.05; 0.79; 0.16,0.05,0.79,0.16,0,2.4329,47.3741,10.4573,837.782,2.4778,Pb,Pb,na,1,1,0,1.19,207.2,110,715.6,2.33,Br; I,Br, I,0.51; 2.49,0.51,2.49,2.1592,118.91,300.281,1030.755,2.7110002,0.969516616,0.551130048,1.59,FALSE,,1,Spin-coating,1,SLG | FTO,TiO2-c | TiO2-mp,Spiro-MeOTAD,1,Air,Air,100,AM 1.5,FALSE,,,1.08,22.98,0.735,18.28
FALSE,FALSE,FALSE,FALSE,TRUE,FALSE,3,TRUE,FALSE,Cs0.05FA0.79MA0.16PbBr0.51I2.49,Cs; FA; MA,Cs, FA, MA,na,0.05; 0.79; 0.16,0.05,0.79,0.16,0,2.4329,47.3741,10.4573,837.782,2.4778,Pb,Pb,na,1,1,0,1.19,207.2,110,715.6,2.33,Br; I,Br, I,0.51; 2.49,0.51,2.49,2.1592,118.91,300.281,1030.755,2.7110002,0.969516616,0.551130048,1.59,FALSE,,1,Spin-coating,1,SLG | FTO,TiO2-c | TiO2-mp,Spiro-MeOTAD,1,Air,Air,100,AM 1.5,FALSE,,,1.11,23.07,0.751,19.23
