Repository: rxhernandez/NestedAE

jacobsson2021dataset.csv is the file taken from the following paper :

Jacobsson, T. J.; Hultqvist, A.; García-Fernández, A.; Anand, A.; Al-Ashouri, A.; Hagfeldt, A.; Crovetto, A.; Abate, A.; Ricciardulli, A. G.; Vijayan, A.; Kulkarni, A.; Anderson, A. Y.; Darwich, B. P.; Yang, B.; Coles, B. L.; Perini, C. A. R.; Rehermann, C.; Ramirez, D.; Fairen-Jimenez, D.; Di Girolamo, D.; Jia, D.; Avila, E.; Juarez-Perez, E. J.; Baumann, F.; Mathies, F.; González, G. S. A.; Boschloo, G.; Nasti, G.; Paramasivam, G.; Martínez-Denegri, G.; Näsström, H.; Michaels, H.; Köbler, H.; Wu, H.; Benesperi, I.; Dar, M. I.; Bayrak Pehlivan, I.; Gould, I. E.; Vagott, J.

File: datasets/PSC_efficiencies/PSC_efficiencies_dataset.csv (part 17 of 19)
Perovskite_single_crystal,Perovskite_dimension_0D,Perovskite_dimension_2D,Perovskite_dimension_2D3D_mixture,Perovskite_dimension_3D,Perovskite_dimension_3D_with_2D_capping_layer,Perovskite_dimension_list_of_layers,Perovskite_composition_perovskite_ABC3_structure,Perovskite_composition_perovskite_inspired_structure,Perovskite_composition_long_form,Perovskite_composition_a_ions,a_1,a_2,a_3,a_4,Perovskite_composition_a_ions_coefficients,a_1_coeff,a_2_coeff,a_3_coeff,a_4_coeff,A_ion_rad,A_at_wt,A_EA,A_IE,A_En,Perovskite_composition_b_ions,b_1,b_2,Perovskite_composition_b_ions_coefficients,b_1_coeff,b_2_coeff,B_ion_rad,B_at_wt,B_EA,B_IE,B_En,Perovskite_composition_c_ions,c_1,c_2,Perovskite_composition_c_ions_coefficients,c_1_coeff,c_2_coeff,X_ion_rad,X_atom_wt,X_EA,X_IE,X_En,Tolerance Factor,Octahedral Factor,Perovskite_band_gap,Perovskite_band_gap_graded,Perovskite_band_gap_estimation_basis,Perovskite_deposition_number_of_deposition_steps,Perovskite_deposition_procedure,Perovskite_deposition_quenching_induced_crystallisation,Substrate_stack_sequence,ETL_stack_sequence,HTL_stack_sequence,JV_average_over_n_number_of_cells,Air or N2,JV_test_atmosphere,JV_light_intensity,JV_light_spectra,JV_light_masked_cell,JV_test_temperature,JV_scan_speed,JV_reverse_scan_Voc,JV_reverse_scan_Jsc,JV_reverse_scan_FF,JV_reverse_scan_PCE
FALSE,FALSE,FALSE,FALSE,TRUE,FALSE,3,TRUE,FALSE,Cs0.05FA0.79MA0.16PbBr0.51I2.49,Cs; FA; MA,Cs, FA, MA,na,0.05; 0.79; 0.16,0.05,0.79,0.16,0,2.4329,47.3741,10.4573,837.782,2.4778,Pb,Pb,na,1,1,0,1.19,207.2,110,715.6,2.33,Br; I,Br, I,0.51; 2.49,0.51,2.49,2.1592,118.91,300.281,1030.755,2.7110002,0.969516616,0.551130048,1.59,FALSE,,1,Spin-coating,1,SLG | FTO,TiO2-c | TiO2-mp,Spiro-MeOTAD,1,Air,Air,100,AM 1.5,FALSE,,,1.07,22.62,0.704,17.06
FALSE,FALSE,FALSE,FALSE,TRUE,FALSE,3,TRUE,FALSE,FA0.85MA0.15PbBr0.45I2.55,FA; MA,FA, MA,na,na,0.85; 0.15,0.85,0.15,0,0,2.476,43.111504,8.612,860.68,2.567,Pb,Pb,na,1,1,0,1.19,207.2,110,715.6,2.33,Br; I,Br, I,0.45; 2.55,0.45,2.55,2.164,119.85,299.69498,1028.125,2.705,0.978227628,0.549907579,1.6,FALSE,,1,Spin-coating,1,SLG | FTO,TiO2-c | TiO2-mp,Spiro-MeOTAD,1,Air,Air,100,AM 1.5,FALSE,,,0.99,21.69,0.587,12.6
FALSE,FALSE,FALSE,FALSE,TRUE,FALSE,3,TRUE,FALSE,FA0.85MA0.15PbBr0.45I2.55,FA; MA,FA, MA,na,na,0.85; 0.15,0.85,0.15,0,0,2.476,43.111504,8.612,860.68,2.567,Pb,Pb,na,1,1,0,1.19,207.2,110,715.6,2.33,Br; I,Br, I,0.45; 2.55,0.45,2.55,2.164,119.85,299.69498,1028.125,2.705,0.978227628,0.549907579,1.6,FALSE,,1,Spin-coating,1,SLG | FTO,TiO2-c | TiO2-mp,Spiro-MeOTAD,1,Air,Air,100,AM 1.5,FALSE,,,1.02,21.17,0.651,14.05
FALSE,FALSE,FALSE,FALSE,TRUE,FALSE,3,TRUE,FALSE,FA0.85MA0.15PbBr0.45I2.55,FA; MA,FA, MA,na,na,0.85; 0.15,0.85,0.15,0,0,2.476,43.111504,8.612,860.68,2.567,Pb,Pb,na,1,1,0,1.19,207.2,110,715.6,2.33,Br; I,Br, I,0.45; 2.55,0.45,2.55,2.164,119.85,299.69498,1028.125,2.705,0.978227628,0.549907579,1.6,FALSE,,1,Spin-coating,1,SLG | FTO,TiO2-c | TiO2-mp,Spiro-MeOTAD,1,Air,Air,100,AM 1.5,FALSE,,,1,21.12,0.579,12.24
FALSE,FALSE,FALSE,FALSE,TRUE,FALSE,3,TRUE,FALSE,FA0.85MA0.15PbBr0.45I2.55,FA; MA,FA, MA,na,na,0.85; 0.15,0.85,0.15,0,0,2.476,43.111504,8.612,860.68,2.567,Pb,Pb,na,1,1,0,1.19,207.2,110,715.6,2.33,Br; I,Br, I,0.45; 2.55,0.45,2.55,2.164,119.85,299.69498,1028.125,2.705,0.978227628,0.549907579,1.6,FALSE,,1,Spin-coating,1,SLG | FTO,TiO2-c | TiO2-mp,Spiro-MeOTAD,1,Air,Air,100,AM 1.5,FALSE,,,1,20.74,0.589,12.19
FALSE,FALSE,FALSE,FALSE,TRUE,FALSE,3,TRUE,FALSE,FA0.85MA0.15PbBr0.45I2.55,FA; MA,FA, MA,na,na,0.85; 0.15,0.85,0.15,0,0,2.476,43.111504,8.612,860.68,2.567,Pb,Pb,na,1,1,0,1.19,207.2,110,715.6,2.33,Br; I,Br, I,0.45; 2.55,0.45,2.55,2.164,119.85,299.69498,1028.125,2.705,0.978227628,0.549907579,1.6,FALSE,,1,Spin-coating,1,SLG | FTO,TiO2-c | TiO2-mp,Spiro-MeOTAD,1,Air,Air,100,AM 1.5,FALSE,,,1.04,19.42,0.702,14.26
FALSE,FALSE,FALSE,FALSE,TRUE,FALSE,3,TRUE,FALSE,FA0.85MA0.15PbBr0.45I2.55,FA; MA,FA, MA,na,na,0.85; 0.15,0.85,0.15,0,0,2.476,43.111504,8.612,860.68,2.567,Pb,Pb,na,1,1,0,1.19,207.2,110,715.6,2.33,Br; I,Br, I,0.45; 2.55,0.45,2.55,2.164,119.85,299.69498,1028.125,2.705,0.978227628,0.549907579,1.6,FALSE,,1,Spin-coating,1,SLG | FTO,TiO2-c | TiO2-mp,Spiro-MeOTAD,1,Air,Air,100,AM 1.5,FALSE,,,0.95,21.37,0.734,14.96
FALSE,FALSE,FALSE,FALSE,TRUE,FALSE,3,TRUE,FALSE,FA0.85MA0.15PbBr0.45I2.55,FA; MA,FA, MA,na,na,0.85; 0.15,0.85,0.15,0,0,2.476,43.111504,8.612,860.68,2.567,Pb,Pb,na,1,1,0,1.19,207.2,110,715.6,2.33,Br; I,Br, I,0.45; 2.55,0.45,2.55,2.164,119.85,299.69498,1028.125,2.705,0.978227628,0.549907579,1.6,FALSE,,1,Spin-coating,1,SLG | FTO,TiO2-c | TiO2-mp,Spiro-MeOTAD,1,Air,Air,100,AM 1.5,FALSE,,,0.94,17.672,0.273,4.5
FALSE,FALSE,FALSE,FALSE,TRUE,FALSE,3,TRUE,FALSE,FA0.85MA0.15PbBr0.45I2.55,FA; MA,FA, MA,na,na,0.85; 0.15,0.85,0.15,0,0,2.476,43.111504,8.612,860.68,2.567,Pb,Pb,na,1,1,0,1.19,207.2,110,715.6,2.33,Br; I,Br, I,0.45; 2.55,0.45,2.55,2.164,119.85,299.69498,1028.125,2.705,0.978227628,0.549907579,1.63,FALSE,,1,Spin-coating,1,SLG | FTO,TiO2-c | TiO2-mp,PTAA,1,Air,Air,100,AM 1.5,FALSE,,20,1.11,23.2,0.79,20.4
FALSE,FALSE,FALSE,FALSE,TRUE,FALSE,3,TRUE,FALSE,FA0.85MA0.15PbBr0.45I2.55,FA; MA,FA, MA,na,na,0.85; 0.15,0.85,0.15,0,0,2.476,43.111504,8.612,860.68,2.567,Pb,Pb,na,1,1,0,1.19,207.2,110,715.6,2.33,Br; I,Br, I,0.45; 2.55,0.45,2.55,2.164,119.85,299.69498,1028.125,2.705,0.978227628,0.549907579,1.63,FALSE,,1,Spin-coating,1,SLG | FTO,TiO2-c | TiO2-mp,PTAA,1,Air,Air,100,AM 1.5,FALSE,,20,1.11,23.5,0.76,19.8
FALSE,FALSE,FALSE,FALSE,TRUE,FALSE,3,TRUE,FALSE,FA0.85MA0.15PbBr0.45I2.55,FA; MA,FA, MA,na,na,0.85; 0.15,0.85,0.15,0,0,2.476,43.111504,8.612,860.68,2.567,Pb,Pb,na,1,1,0,1.19,207.2,110,715.6,2.33,Br; I,Br, I,0.45; 2.55,0.45,2.55,2.164,119.85,299.69498,1028.125,2.705,0.978227628,0.549907579,,FALSE,,1,Spin-coating,1,SLG | FTO,TiO2-c | TiO2-mp,PTAA,1,Air,Air,100,AM 1.5,FALSE,,,1.13,22.54,0.777,19.74
FALSE,FALSE,FALSE,FALSE,TRUE,FALSE,3,TRUE,FALSE,MAPbI3,MA,MA,na,na,na,1,1,0,0,0,2.17,32.07,8.68,926.3,2.55,Pb,Pb,na,1,1,0,1.19,207.2,110,715.6,2.33,I,I,na,3,3,0,2.2,126.9,295.3,1008.4001,2.66,0.911521131,0.540909091,1.59,FALSE,,1,Spin-coating,1,SLG | FTO,SnO2-c,Spiro-MeOTAD,1,Air,Air,100,AM 1.5,FALSE,,100,0.95,14.99,0.596,8.47
FALSE,FALSE,FALSE,FALSE,TRUE,FALSE,3,TRUE,FALSE,MAPbI3,MA,MA,na,na,na,1,1,0,0,0,2.17,32.07,8.68,926.3,2.55,Pb,Pb,na,1,1,0,1.19,207.2,110,715.6,2.33,I,I,na,3,3,0,2.2,126.9,295.3,1008.4001,2.66,0.911521131,0.540909091,1.59,FALSE,,1,Spin-coating,1,SLG | FTO,SnO2-c,Spiro-MeOTAD,1,Air,Air,100,AM 1.5,FALSE,,100,0.97,15.2,0.711,4.63
FALSE,FALSE,FALSE,FALSE,TRUE,FALSE,3,TRUE,FALSE,MAPbI3,MA,MA,na,na,na,1,1,0,0,0,2.17,32.07,8.68,926.3,2.55,Pb,Pb,na,1,1,0,1.19,207.2,110,715.6,2.33,I,I,na,3,3,0,2.2,126.9,295.3,1008.4001,2.66,0.911521131,0.540909091,1.59,FALSE,,1,Spin-coating,1,SLG | FTO,SnO2-c,Spiro-MeOTAD,1,Air,Air,100,AM 1.5,FALSE,,100,0.97,14.87,0.655,5.96
FALSE,FALSE,FALSE,FALSE,TRUE,FALSE,3,TRUE,FALSE,FA0.85MA0.15PbBr0.45I2.55,FA; MA,FA, MA,na,na,0.85; 0.15,0.85,0.15,0,0,2.476,43.111504,8.612,860.68,2.567,Pb,Pb,na,1,1,0,1.19,207.2,110,715.6,2.33,Br; I,Br, I,0.45; 2.55,0.45,2.55,2.164,119.85,299.69498,1028.125,2.705,0.978227628,0.549907579,,FALSE,,1,Spin-coating,1,SLG | FTO,TiO2-c | TiO2-mp,Spiro-MeOTAD,1,Air,Air,100,AM 1.5,FALSE,,,0.97,18.9,0.706,12.94
FALSE,FALSE,FALSE,FALSE,TRUE,FALSE,3,TRUE,FALSE,FA0.85MA0.15PbBr0.45I2.55,FA; MA,FA, MA,na,na,0.85; 0.15,0.85,0.15,0,0,2.476,43.111504,8.612,860.68,2.567,Pb,Pb,na,1,1,0,1.19,207.2,110,715.6,2.33,Br; I,Br, I,0.45; 2.55,0.45,2.55,2.164,119.85,299.69498,1028.125,2.705,0.978227628,0.549907579,,FALSE,,1,Spin-coating,1,SLG | FTO,TiO2-c | TiO2-mp,Spiro-MeOTAD,1,Air,Air,100,AM 1.5,FALSE,,,1.01,19.05,0.741,14.25
FALSE,FALSE,FALSE,FALSE,TRUE,FALSE,3,TRUE,FALSE,FA0.85MA0.15PbBr0.45I2.55,FA; MA,FA, MA,na,na,0.85; 0.15,0.85,0.15,0,0,2.476,43.111504,8.612,860.68,2.567,Pb,Pb,na,1,1,0,1.19,207.2,110,715.6,2.33,Br; I,Br, I,0.45; 2.55,0.45,2.55,2.164,119.85,299.69498,1028.125,2.705,0.978227628,0.549907579,,FALSE,,1,Spin-coating,1,SLG | FTO,TiO2-c | TiO2-mp,Spiro-MeOTAD,1,Air,Air,100,AM 1.5,FALSE,,,1.05,20.44,0.704,15.11
FALSE,FALSE,FALSE,FALSE,TRUE,FALSE,3,TRUE,FALSE,FA0.85MA0.15PbBr0.45I2.55,FA; MA,FA, MA,na,na,0.85; 0.15,0.85,0.15,0,0,2.476,43.111504,8.612,860.68,2.567,Pb,Pb,na,1,1,0,1.19,207.2,110,715.6,2.33,Br; I,Br, I,0.45; 2.55,0.45,2.55,2.164,119.85,299.69498,1028.125,2.705,0.978227628,0.549907579,,FALSE,,1,Spin-coating,1,SLG | FTO,TiO2-c | TiO2-mp,Spiro-MeOTAD,1,Air,Air,100,AM 1.5,FALSE,,,1.05,20.93,0.755,16.59
FALSE,FALSE,FALSE,FALSE,TRUE,FALSE,3,TRUE,FALSE,FA0.85MA0.15PbBr0.45I2.55,FA; MA,FA, MA,na,na,0.85; 0.15,0.85,0.15,0,0,2.476,43.111504,8.612,860.68,2.567,Pb,Pb,na,1,1,0,1.19,207.2,110,715.6,2.33,Br; I,Br, I,0.45; 2.55,0.45,2.55,2.164,119.85,299.69498,1028.125,2.705,0.978227628,0.549907579,,FALSE,,1,Spin-coating,1,SLG | FTO,TiO2-c | TiO2-mp,Spiro-MeOTAD,1,Air,Air,100,AM 1.5,FALSE,,,0.95,16.71,0.676,10.73
FALSE,FALSE,FALSE,FALSE,TRUE,FALSE,3,TRUE,FALSE,FA0.85MA0.15PbBr0.45I2.55,FA; MA,FA, MA,na,na,0.85; 0.15,0.85,0.15,0,0,2.476,43.111504,8.612,860.68,2.567,Pb,Pb,na,1,1,0,1.19,207.2,110,715.6,2.33,Br; I,Br, I,0.45; 2.55,0.45,2.55,2.164,119.85,299.69498,1028.125,2.705,0.978227628,0.549907579,,FALSE,,1,Spin-coating,1,SLG | FTO,TiO2-c | TiO2-mp,Spiro-MeOTAD,1,Air,Air,100,AM 1.5,FALSE,,,0.86,14.7,0.609,7.7
FALSE,FALSE,FALSE,FALSE,TRUE,FALSE,3,TRUE,FALSE,FAPbI3,FA,FA,na,na,na,1,1,0,0,0,2.53,45.06,8.6,849.1,2.57,Pb,Pb,na,1,1,0,1.19,207.2,110,715.6,2.33,I,I,na,3,3,0,2.2,126.9,295.3,1008.4001,2.66,0.986612117,0.540909091,1.48,FALSE,Composition,1,Spin-coating,1,SLG | ITO,SnO2-c,Spiro-MeOTAD,1,Air,Air,100,AM 1.5,FALSE,,100,1.05,24.23,0.646,16.41
FALSE,FALSE,FALSE,FALSE,TRUE,FALSE,3,TRUE,FALSE,MAPbI3,MA,MA,na,na,na,1,1,0,0,0,2.17,32.07,8.68,926.3,2.55,Pb,Pb,na,1,1,0,1.19,207.2,110,715.6,2.33,I,I,na,3,3,0,2.2,126.9,295.3,1008.4001,2.66,0.911521131,0.540909091,1.6,FALSE,Composition,1,Spin-coating,1,SLG | ITO,PCBM-60,PEDOT:PSS,1,Air,Air,100,AM 1.5,FALSE,,,0.92,18.07,0.716,11.93
FALSE,FALSE,FALSE,FALSE,TRUE,FALSE,3,TRUE,FALSE,MAPbI3,MA,MA,na,na,na,1,1,0,0,0,2.17,32.07,8.68,926.3,2.55,Pb,Pb,na,1,1,0,1.19,207.2,110,715.6,2.33,I,I,na,3,3,0,2.2,126.9,295.3,1008.4001,2.66,0.911521131,0.540909091,1.6,FALSE,Composition,1,Spin-coating,1,SLG | ITO,PCBM-60,PEDOT:PSS,1,Air,Air,100,AM 1.5,FALSE,,,1,22.41,0.813,18.27
FALSE,FALSE,FALSE,FALSE,TRUE,FALSE,3,TRUE,FALSE,MAPbI3,MA,MA,na,na,na,1,1,0,0,0,2.17,32.07,8.68,926.3,2.55,Pb,Pb,na,1,1,0,1.19,207.2,110,715.6,2.33,I,I,na,3,3,0,2.2,126.9,295.3,1008.4001,2.66,0.911521131,0.540909091,1.6,FALSE,Composition,1,Spin-coating,1,SLG | ITO,PCBM-60,PEDOT:PSS,1,Air,Air,100,AM 1.5,FALSE,,,0.96,14.3,0.57,8
FALSE,FALSE,FALSE,FALSE,TRUE,FALSE,3,TRUE,FALSE,MAPbI3,MA,MA,na,na,na,1,1,0,0,0,2.17,32.07,8.68,926.3,2.55,Pb,Pb,na,1,1,0,1.19,207.2,110,715.6,2.33,I,I,na,3,3,0,2.2,126.9,295.3,1008.4001,2.66,0.911521131,0.540909091,1.6,FALSE,Composition,1,Spin-coating,1,SLG | FTO,PCBM-60,NiO-c,1,Air,Air,100,AM 1.5,FALSE,,,1,14.8,0.47,7.1
FALSE,FALSE,FALSE,FALSE,TRUE,FALSE,3,TRUE,FALSE,MAPbI3,MA,MA,na,na,na,1,1,0,0,0,2.17,32.07,8.68,926.3,2.55,Pb,Pb,na,1,1,0,1.19,207.2,110,715.6,2.33,I,I,na,3,3,0,2.2,126.9,295.3,1008.4001,2.66,0.911521131,0.540909091,1.6,FALSE,Composition,1,Spin-coating,1,SLG | ITO,PCBM-60,PEDOT:PSS,1,Air,Air,100,AM 1.5,FALSE,,,0.92,19,0.776,13.6
FALSE,FALSE,FALSE,FALSE,TRUE,FALSE,3,TRUE,FALSE,MAPbI3,MA,MA,na,na,na,1,1,0,0,0,2.17,32.07,8.68,926.3,2.55,Pb,Pb,na,1,1,0,1.19,207.2,110,715.6,2.33,I,I,na,3,3,0,2.2,126.9,295.3,1008.4001,2.66,0.911521131,0.540909091,1.57,FALSE,,1,Spin-coating,1,SLG | ITO,PCBM-60,PEDOT:PSS,1,Air,Air,100,AM 1.5,FALSE,,,0.96,9.18,0.47,4.15
FALSE,FALSE,FALSE,FALSE,TRUE,FALSE,3,TRUE,FALSE,MAPbI3,MA,MA,na,na,na,1,1,0,0,0,2.17,32.07,8.68,926.3,2.55,Pb,Pb,na,1,1,0,1.19,207.2,110,715.6,2.33,I,I,na,3,3,0,2.2,126.9,295.3,1008.4001,2.66,0.911521131,0.540909091,1.57,FALSE,,1,Spin-coating,1,SLG | ITO,PCBM-60,PEDOT:PSS,1,Air,Air,100,AM 1.5,FALSE,,,0.98,12.5,0.55,6.79
FALSE,FALSE,FALSE,FALSE,TRUE,FALSE,3,TRUE,FALSE,MAPbI3,MA,MA,na,na,na,1,1,0,0,0,2.17,32.07,8.68,926.3,2.55,Pb,Pb,na,1,1,0,1.19,207.2,110,715.6,2.33,I,I,na,3,3,0,2.2,126.9,295.3,1008.4001,2.66,0.911521131,0.540909091,1.57,FALSE,,1,Spin-coating,1,SLG | ITO,PCBM-60,PEDOT:PSS,1,Air,Air,100,AM 1.5,FALSE,,,0.96,13.96,0.6,8.04
FALSE,FALSE,FALSE,FALSE,TRUE,FALSE,3,TRUE,FALSE,MAPbI3,MA,MA,na,na,na,1,1,0,0,0,2.17,32.07,8.68,926.3,2.55,Pb,Pb,na,1,1,0,1.19,207.2,110,715.6,2.33,I,I,na,3,3,0,2.2,126.9,295.3,1008.4001,2.66,0.911521131,0.540909091,1.57,FALSE,,1,Spin-coating,1,SLG | ITO,PCBM-60,PEDOT:PSS,1,Air,Air,100,AM 1.5,FALSE,,,1,14.28,0.59,8.38
FALSE,FALSE,FALSE,FALSE,TRUE,FALSE,3,TRUE,FALSE,MAPbI3,MA,MA,na,na,na,1,1,0,0,0,2.17,32.07,8.68,926.3,2.55,Pb,Pb,na,1,1,0,1.19,207.2,110,715.6,2.33,I,I,na,3,3,0,2.2,126.9,295.3,1008.4001,2.66,0.911521131,0.540909091,1.57,FALSE,,1,Spin-coating,1,SLG | ITO,PCBM-60,PEDOT:PSS,1,Air,Air,100,AM 1.5,FALSE,,,1.02,14.63,0.59,8.62
FALSE,FALSE,FALSE,FALSE,TRUE,FALSE,3,TRUE,FALSE,MAPbI3,MA,MA,na,na,na,1,1,0,0,0,2.17,32.07,8.68,926.3,2.55,Pb,Pb,na,1,1,0,1.19,207.2,110,715.6,2.33,I,I,na,3,3,0,2.2,126.9,295.3,1008.4001,2.66,0.911521131,0.540909091,1.57,FALSE,,1,Spin-coating,1,SLG | ITO,PCBM-60,PEDOT:PSS,1,Air,Air,100,AM 1.5,FALSE,,,0.96,17.8,0.66,11.17
FALSE,FALSE,FALSE,FALSE,TRUE,FALSE,3,TRUE,FALSE,MAPbI3,MA,MA,na,na,na,1,1,0,0,0,2.17,32.07,8.68,926.3,2.55,Pb,Pb,na,1,1,0,1.19,207.2,110,715.6,2.33,I,I,na,3,3,0,2.2,126.9,295.3,1008.4001,2.66,0.911521131,0.540909091,1.57,FALSE,,1,Spin-coating,1,SLG | ITO,PCBM-60,PEDOT:PSS,1,Air,Air,100,AM 1.5,FALSE,,,0.97,18.74,0.63,11.54
FALSE,FALSE,FALSE,FALSE,TRUE,FALSE,3,TRUE,FALSE,MAPbI3,MA,MA,na,na,na,1,1,0,0,0,2.17,32.07,8.68,926.3,2.55,Pb,Pb,na,1,1,0,1.19,207.2,110,715.6,2.33,I,I,na,3,3,0,2.2,126.9,295.3,1008.4001,2.66,0.911521131,0.540909091,1.6,FALSE,Composition,1,Spin-coating,1,SLG | FTO,TiO2-c | TiO2-mp,Spiro-MeOTAD,1,N2,N2,100,AM 1.5,FALSE,,200,0.93,17,0.44,7.1
FALSE,FALSE,FALSE,FALSE,TRUE,FALSE,3,TRUE,FALSE,MAPbI3,MA,MA,na,na,na,1,1,0,0,0,2.17,32.07,8.68,926.3,2.55,Pb,Pb,na,1,1,0,1.19,207.2,110,715.6,2.33,I,I,na,3,3,0,2.2,126.9,295.3,1008.4001,2.66,0.911521131,0.540909091,1.6,FALSE,Composition,1,Spin-coating,1,SLG | ITO,PCBM-60,PEDOT:PSS,1,Air,Air,100,AM 1.5,FALSE,,10,0.84,14.59,0.67,8.2
FALSE,FALSE,FALSE,FALSE,TRUE,FALSE,3,TRUE,FALSE,MAPbI3,MA,MA,na,na,na,1,1,0,0,0,2.17,32.07,8.68,926.3,2.55,Pb,Pb,na,1,1,0,1.19,207.2,110,715.6,2.33,I,I,na,3,3,0,2.2,126.9,295.3,1008.4001,2.66,0.911521131,0.540909091,1.6,FALSE,Composition,1,Spin-coating,1,SLG | ITO,PCBM-60,PEDOT:PSS,1,Air,Air,100,AM 1.5,FALSE,,,0.97,16,0.8,12.4
FALSE,FALSE,FALSE,FALSE,TRUE,FALSE,3,TRUE,FALSE,MAPbI3,MA,MA,na,na,na,1,1,0,0,0,2.17,32.07,8.68,926.3,2.55,Pb,Pb,na,1,1,0,1.19,207.2,110,715.6,2.33,I,I,na,3,3,0,2.2,126.9,295.3,1008.4001,2.66,0.911521131,0.540909091,1.6,FALSE,Composition,1,Spin-coating,1,SLG | FTO,PCBM-60 | BCP,NiO-c,1,Air,Air,100,AM 1.5,FALSE,,50,0.021,1.06,0.707,20.63
FALSE,FALSE,FALSE,FALSE,TRUE,FALSE,3,TRUE,FALSE,MAPbI3,MA,MA,na,na,na,1,1,0,0,0,2.17,32.07,8.68,926.3,2.55,Pb,Pb,na,1,1,0,1.19,207.2,110,715.6,2.33,I,I,na,3,3,0,2.2,126.9,295.3,1008.4001,2.66,0.911521131,0.540909091,1.6,FALSE,Composition,1,Spin-coating,1,SLG | FTO,PCBM-60 | BCP,NiO-c,1,Air,Air,100,AM 1.5,FALSE,,50,0.021,1.12,0.767,21.02
FALSE,FALSE,FALSE,FALSE,TRUE,FALSE,3,TRUE,FALSE,MAPbI3,MA,MA,na,na,na,1,1,0,0,0,2.17,32.07,8.68,926.3,2.55,Pb,Pb,na,1,1,0,1.19,207.2,110,715.6,2.33,I,I,na,3,3,0,2.2,126.9,295.3,1008.4001,2.66,0.911521131,0.540909091,1.6,FALSE,Composition,1,Spin-coating,1,SLG | FTO,TiO2-c | TiO2-mp,Spiro-MeOTAD,1,Air,Air,100,AM 1.5,FALSE,,,1.07,22,0.71,16.73
FALSE,FALSE,FALSE,FALSE,TRUE,FALSE,3,TRUE,FALSE,MAPbI3,MA,MA,na,na,na,1,1,0,0,0,2.17,32.07,8.68,926.3,2.55,Pb,Pb,na,1,1,0,1.19,207.2,110,715.6,2.33,I,I,na,3,3,0,2.2,126.9,295.3,1008.4001,2.66,0.911521131,0.540909091,1.6,FALSE,Composition,1,Spin-coating,1,SLG | ITO,PCBM-60 | BCP,PTAA,1,Air,Air,100,AM 1.5,FALSE,,,1.1,22.33,0.69,17.05
FALSE,FALSE,FALSE,FALSE,TRUE,FALSE,3,TRUE,FALSE,MAPbI3,MA,MA,na,na,na,1,1,0,0,0,2.17,32.07,8.68,926.3,2.55,Pb,Pb,na,1,1,0,1.19,207.2,110,715.6,2.33,I,I,na,3,3,0,2.2,126.9,295.3,1008.4001,2.66,0.911521131,0.540909091,1.6,FALSE,Composition,1,Spin-coating,1,SLG | ITO,PCBM-60,PTAA,1,Air,Air,100,AM 1.5,FALSE,,,1.07,21.57,0.57,13.28
FALSE,FALSE,FALSE,FALSE,TRUE,FALSE,3,TRUE,FALSE,MAPbI3,MA,MA,na,na,na,1,1,0,0,0,2.17,32.07,8.68,926.3,2.55,Pb,Pb,na,1,1,0,1.19,207.2,110,715.6,2.33,I,I,na,3,3,0,2.2,126.9,295.3,1008.4001,2.66,0.911521131,0.540909091,1.6,FALSE,Composition,1,Spin-coating,1,SLG | ITO,PCBM-60,PEDOT:PSS,1,Air,Air,100,AM 1.5,FALSE,,,0.98,18.9,0.58,10.9
FALSE,FALSE,FALSE,FALSE,TRUE,FALSE,3,TRUE,FALSE,MAPbI3,MA,MA,na,na,na,1,1,0,0,0,2.17,32.07,8.68,926.3,2.55,Pb,Pb,na,1,1,0,1.19,207.2,110,715.6,2.33,I,I,na,3,3,0,2.2,126.9,295.3,1008.4001,2.66,0.911521131,0.540909091,1.6,FALSE,Composition,1,Spin-coating,1,SLG | ITO,PCBM-60,PEDOT:PSS,1,Air,Air,100,AM 1.5,FALSE,,,1,19.2,0.64,12.2
FALSE,FALSE,FALSE,FALSE,TRUE,FALSE,3,TRUE,FALSE,MAPbI3,MA,MA,na,na,na,1,1,0,0,0,2.17,32.07,8.68,926.3,2.55,Pb,Pb,na,1,1,0,1.19,207.2,110,715.6,2.33,I,I,na,3,3,0,2.2,126.9,295.3,1008.4001,2.66,0.911521131,0.540909091,1.6,FALSE,Composition,1,Spin-coating,1,SLG | ITO,PCBM-60,PEDOT:PSS,1,Air,Air,100,AM 1.5,FALSE,,,1.01,19.4,0.67,13
FALSE,FALSE,FALSE,FALSE,TRUE,FALSE,3,TRUE,FALSE,MAPbI3,MA,MA,na,na,na,1,1,0,0,0,2.17,32.07,8.68,926.3,2.55,Pb,Pb,na,1,1,0,1.19,207.2,110,715.6,2.33,I,I,na,3,3,0,2.2,126.9,295.3,1008.4001,2.66,0.911521131,0.540909091,1.6,FALSE,Composition,1,Spin-coating,1,SLG | ITO,PCBM-60,PEDOT:PSS,1,Air,Air,100,AM 1.5,FALSE,,,0.88,20.9,0.63,11.5
FALSE,FALSE,FALSE,FALSE,TRUE,FALSE,3,TRUE,FALSE,MAPbI3,MA,MA,na,na,na,1,1,0,0,0,2.17,32.07,8.68,926.3,2.55,Pb,Pb,na,1,1,0,1.19,207.2,110,715.6,2.33,I,I,na,3,3,0,2.2,126.9,295.3,1008.4001,2.66,0.911521131,0.540909091,1.6,FALSE,Composition,1,Spin-coating,1,SLG | ITO,PCBM-60,PEDOT:PSS,1,Air,Air,100,AM 1.5,FALSE,,,0.95,20.4,0.72,13.9
FALSE,FALSE,FALSE,FALSE,TRUE,FALSE,3,TRUE,FALSE,FA0.85MA0.15PbBr0.45I2.55,FA; MA,FA, MA,na,na,0.85; 0.15,0.85,0.15,0,0,2.476,43.111504,8.612,860.68,2.567,Pb,Pb,na,1,1,0,1.19,207.2,110,715.6,2.33,Br; I,Br, I,0.45; 2.55,0.45,2.55,2.164,119.85,299.69498,1028.125,2.705,0.978227628,0.549907579,,FALSE,,1,Spin-coating,1,SLG | FTO,SnO2-np,Spiro-MeOTAD,1,Air,Air,100,AM 1.5,FALSE,,,1.03,20.02,0.62,13.13
FALSE,FALSE,FALSE,FALSE,TRUE,FALSE,3,TRUE,FALSE,FA0.85MA0.15PbBr0.45I2.55,FA; MA,FA, MA,na,na,0.85; 0.15,0.85,0.15,0,0,2.476,43.111504,8.612,860.68,2.567,Pb,Pb,na,1,1,0,1.19,207.2,110,715.6,2.33,Br; I,Br, I,0.45; 2.55,0.45,2.55,2.164,119.85,299.69498,1028.125,2.705,0.978227628,0.549907579,,FALSE,,1,Spin-coating,1,SLG | FTO,SnO2-np,Spiro-MeOTAD,1,Air,Air,100,AM 1.5,FALSE,,,1.06,21.15,0.64,15.01
FALSE,FALSE,FALSE,FALSE,TRUE,FALSE,3,TRUE,FALSE,FA0.85MA0.15PbBr0.45I2.55,FA; MA,FA, MA,na,na,0.85; 0.15,0.85,0.15,0,0,2.476,43.111504,8.612,860.68,2.567,Pb,Pb,na,1,1,0,1.19,207.2,110,715.6,2.33,Br; I,Br, I,0.45; 2.55,0.45,2.55,2.164,119.85,299.69498,1028.125,2.705,0.978227628,0.549907579,,FALSE,,1,Spin-coating,1,SLG | FTO,SnO2-np,Spiro-MeOTAD,1,Air,Air,100,AM 1.5,FALSE,,,1.1,21.54,0.65,15.63
FALSE,FALSE,FALSE,FALSE,TRUE,FALSE,3,TRUE,FALSE,FA0.85MA0.15PbBr0.45I2.55,FA; MA,FA, MA,na,na,0.85; 0.15,0.85,0.15,0,0,2.476,43.111504,8.612,860.68,2.567,Pb,Pb,na,1,1,0,1.19,207.2,110,715.6,2.33,Br; I,Br, I,0.45; 2.55,0.45,2.55,2.164,119.85,299.69498,1028.125,2.705,0.978227628,0.549907579,,FALSE,,1,Spin-coating,1,SLG | FTO,SnO2-np,Spiro-MeOTAD,1,Air,Air,100,AM 1.5,FALSE,,,1.12,21.81,0.66,16.85
FALSE,FALSE,FALSE,FALSE,TRUE,FALSE,3,TRUE,FALSE,MAPbI3,MA,MA,na,na,na,1,1,0,0,0,2.17,32.07,8.68,926.3,2.55,Pb,Pb,na,1,1,0,1.19,207.2,110,715.6,2.33,I,I,na,3,3,0,2.2,126.9,295.3,1008.4001,2.66,0.911521131,0.540909091,1.6,FALSE,Composition,1,Spin-coating,1,SLG | FTO,PCBM-60 | BCP,NiO-c,1,Air,Air,100,AM 1.5,FALSE,,100,1.06,21.06,0.73,16.26
FALSE,FALSE,FALSE,FALSE,TRUE,FALSE,3,TRUE,FALSE,Cs0.17FA0.83PbBr0.51I2.49,Cs; FA,Cs, FA,na,na,0.17; 0.83,0.17,0.83,0,0,2.3957,59.9945,14.8713,768.622,2.2673998,Pb,Pb,na,1,1,0,1.19,207.2,110,715.6,2.33,Br; I,Br, I,0.51; 2.49,0.51,2.49,2.1592,118.91,300.281,1030.755,2.7110002,0.961662689,0.551130048,,FALSE,,1,Spin-coating,1,SLG | ITO,C60 | BCP,PTAA,1,Air,Air,100,AM 1.5,FALSE,,,1.05,20.9,0.82,18
FALSE,FALSE,FALSE,FALSE,TRUE,FALSE,3,TRUE,FALSE,Cs0.25FA0.75PbBr0.6I2.4,Cs; FA,Cs, FA,na,na,0.25; 0.75,0.25,0.75,0,0,2.3325,67.02251,17.8225,730.74994,2.125,Pb,Pb,na,1,1,0,1.19,207.2,110,715.6,2.33,Br; I,Br, I,0.6; 2.4,0.6,2.4,2.1520002,117.50001,301.16,1034.7001,2.7200003,0.948839112,0.552973926,,FALSE,,1,Spin-coating,1,SLG | ITO,C60 | BCP,PTAA,1,Air,Air,100,AM 1.5,FALSE,,,1.18,20.3,0.81,19.4
FALSE,FALSE,FALSE,FALSE,TRUE,FALSE,3,TRUE,FALSE,MAPbI3,MA,MA,na,na,na,1,1,0,0,0,2.17,32.07,8.68,926.3,2.55,Pb,Pb,na,1,1,0,1.19,207.2,110,715.6,2.33,I,I,na,3,3,0,2.2,126.9,295.3,1008.4001,2.66,0.911521131,0.540909091,1.6,FALSE,Composition,1,Spin-coating,1,SLG | ITO,C60 | BCP,PTAA,1,Air,Air,100,AM 1.5,FALSE,,,1,22.3,0.75,16.8
FALSE,FALSE,FALSE,FALSE,TRUE,FALSE,3,TRUE,FALSE,MAPbBrI2,MA,MA,na,na,na,1,1,0,0,0,2.17,32.07,8.68,926.3,2.55,Pb,Pb,na,1,1,0,1.19,207.2,110,715.6,2.33,Br; I,Br, I,1; 2,1,2,2.1200001,111.23334,305.06665,1052.2334,2.7600002,0.916461653,0.561320728,,FALSE,,1,Spin-coating,1,SLG | ITO,C60 | BCP,PTAA,1,Air,Air,100,AM 1.5,FALSE,,,1.12,16.7,0.57,10.6
FALSE,FALSE,FALSE,FALSE,TRUE,FALSE,3,TRUE,FALSE,MAPbBrI2,MA,MA,na,na,na,1,1,0,0,0,2.17,32.07,8.68,926.3,2.55,Pb,Pb,na,1,1,0,1.19,207.2,110,715.6,2.33,Br; I,Br, I,1; 2,1,2,2.1200001,111.23334,305.06665,1052.2334,2.7600002,0.916461653,0.561320728,,FALSE,,1,Spin-coating,1,SLG | ITO,C60 | BCP,PTAA,1,Air,Air,100,AM 1.5,FALSE,,,1.11,12.4,0.53,7.3
FALSE,FALSE,FALSE,FALSE,TRUE,FALSE,3,TRUE,FALSE,MAPbBr3,MA,MA,na,na,na,1,1,0,0,0,2.17,32.07,8.68,926.3,2.55,Pb,Pb,na,1,1,0,1.19,207.2,110,715.6,2.33,Br,Br,na,3,3,0,1.96,79.9,324.6,1139.9,2.96,0.927095558,0.607142857,,FALSE,,1,Spin-coating,1,SLG | ITO,C60 | BCP,PTAA,1,Air,Air,100,AM 1.5,FALSE,,,1.19,6.4,0.61,4.6
FALSE,FALSE,FALSE,FALSE,TRUE,FALSE,3,TRUE,FALSE,MAPbI3,MA,MA,na,na,na,1,1,0,0,0,2.17,32.07,8.68,926.3,2.55,Pb,Pb,na,1,1,0,1.19,207.2,110,715.6,2.33,I,I,na,3,3,0,2.2,126.9,295.3,1008.4001,2.66,0.911521131,0.540909091,1.6,FALSE,Composition,1,Spin-coating,1,SLG | FTO,TiO2-c,Spiro-MeOTAD,1,Air,Air,100,AM 1.5,FALSE,,,1.1,22.6,0.782,19.4
FALSE,FALSE,FALSE,FALSE,TRUE,FALSE,3,TRUE,FALSE,MAPbI3,MA,MA,na,na,na,1,1,0,0,0,2.17,32.07,8.68,926.3,2.55,Pb,Pb,na,1,1,0,1.19,207.2,110,715.6,2.33,I,I,na,3,3,0,2.2,126.9,295.3,1008.4001,2.66,0.911521131,0.540909091,1.6,FALSE,Composition,1,Spin-coating,1,SLG | FTO,TiO2-c,Spiro-MeOTAD,1,Air,Air,100,AM 1.5,FALSE,,100,1.06,23.57,0.77,18.56
FALSE,FALSE,FALSE,FALSE,TRUE,FALSE,3,TRUE,FALSE,MAPbI3,MA,MA,na,na,na,1,1,0,0,0,2.17,32.07,8.68,926.3,2.55,Pb,Pb,na,1,1,0,1.19,207.2,110,715.6,2.33,I,I,na,3,3,0,2.2,126.9,295.3,1008.4001,2.66,0.911521131,0.540909091,1.6,FALSE,Composition,1,Spin-coating,1,SLG | FTO,TiO2-c,Spiro-MeOTAD,1,Air,Air,100,AM 1.5,FALSE,,,0.9,20.88,0.655,11.2
FALSE,FALSE,FALSE,FALSE,TRUE,FALSE,3,TRUE,FALSE,MAPbI3,MA,MA,na,na,na,1,1,0,0,0,2.17,32.07,8.68,926.3,2.55,Pb,Pb,na,1,1,0,1.19,207.2,110,715.6,2.33,I,I,na,3,3,0,2.2,126.9,295.3,1008.4001,2.66,0.911521131,0.540909091,1.6,FALSE,Composition,1,Spin-coating,1,SLG | FTO,PCBM-60 | BCP,NiO-c,1,Air,Air,100,AM 1.5,FALSE,,,0.98,13.756,0.722,9.73
FALSE,FALSE,FALSE,FALSE,TRUE,FALSE,3,TRUE,FALSE,MAPbI3,MA,MA,na,na,na,1,1,0,0,0,2.17,32.07,8.68,926.3,2.55,Pb,Pb,na,1,1,0,1.19,207.2,110,715.6,2.33,I,I,na,3,3,0,2.2,126.9,295.3,1008.4001,2.66,0.911521131,0.540909091,1.6,FALSE,Composition,1,Spin-coating,1,SLG | FTO,PCBM-60 | BCP,NiO-c,1,Air,Air,100,AM 1.5,FALSE,,,1.008,16.622,0.789,13.21
FALSE,FALSE,FALSE,FALSE,TRUE,FALSE,3,TRUE,FALSE,MAPbI3,MA,MA,na,na,na,1,1,0,0,0,2.17,32.07,8.68,926.3,2.55,Pb,Pb,na,1,1,0,1.19,207.2,110,715.6,2.33,I,I,na,3,3,0,2.2,126.9,295.3,1008.4001,2.66,0.911521131,0.540909091,1.6,FALSE,Composition,1,Spin-coating,1,SLG | FTO,PCBM-60 | BCP,NiO-c,1,Air,Air,100,AM 1.5,FALSE,,,1.022,17.988,0.828,15.22
FALSE,FALSE,FALSE,FALSE,TRUE,FALSE,3,TRUE,FALSE,MAPbI3,MA,MA,na,na,na,1,1,0,0,0,2.17,32.07,8.68,926.3,2.55,Pb,Pb,na,1,1,0,1.19,207.2,110,715.6,2.33,I,I,na,3,3,0,2.2,126.9,295.3,1008.4001,2.66,0.911521131,0.540909091,1.6,FALSE,Composition,1,Spin-coating,1,SLG | FTO,PCBM-60 | BCP,NiO-c,1,Air,Air,100,AM 1.5,FALSE,,,0.95,18.59,0.782,13.81
FALSE,FALSE,FALSE,FALSE,TRUE,FALSE,3,TRUE,FALSE,MAPbI3,MA,MA,na,na,na,1,1,0,0,0,2.17,32.07,8.68,926.3,2.55,Pb,Pb,na,1,1,0,1.19,207.2,110,715.6,2.33,I,I,na,3,3,0,2.2,126.9,295.3,1008.4001,2.66,0.911521131,0.540909091,1.6,FALSE,Composition,1,Spin-coating,1,SLG | FTO,PCBM-60 | BCP,NiO-c,1,Air,Air,100,AM 1.5,FALSE,,,0.928,16.556,0.617,9.47
FALSE,FALSE,FALSE,FALSE,TRUE,FALSE,3,TRUE,FALSE,MAPbI3,MA,MA,na,na,na,1,1,0,0,0,2.17,32.07,8.68,926.3,2.55,Pb,Pb,na,1,1,0,1.19,207.2,110,715.6,2.33,I,I,na,3,3,0,2.2,126.9,295.3,1008.4001,2.66,0.911521131,0.540909091,1.6,FALSE,Composition,1,Spin-coating,1,SLG | FTO,PCBM-60 | BCP,NiO-c,1,Air,Air,100,AM 1.5,FALSE,,,0.907,14.811,0.531,7.13
FALSE,FALSE,FALSE,FALSE,TRUE,FALSE,3,TRUE,FALSE,MAPbI3,MA,MA,na,na,na,1,1,0,0,0,2.17,32.07,8.68,926.3,2.55,Pb,Pb,na,1,1,0,1.19,207.2,110,715.6,2.33,I,I,na,3,3,0,2.2,126.9,295.3,1008.4001,2.66,0.911521131,0.540909091,1.6,FALSE,Composition,1,Spin-coating,1,SLG | ITO,C60 | BCP,PEDOT:PSS,1,Air,Air,100,AM 1.5,FALSE,,,0.92,20.2,0.74,13.5
FALSE,FALSE,FALSE,FALSE,TRUE,FALSE,3,TRUE,FALSE,MAPbI3,MA,MA,na,na,na,1,1,0,0,0,2.17,32.07,8.68,926.3,2.55,Pb,Pb,na,1,1,0,1.19,207.2,110,715.6,2.33,I,I,na,3,3,0,2.2,126.9,295.3,1008.4001,2.66,0.911521131,0.540909091,1.6,FALSE,Composition,1,Spin-coating,1,SLG | FTO,PCBM-60,PEDOT:PSS,1,Air,Air,100,AM 1.5,FALSE,,100,0.93,17.11,0.732,11.65
FALSE,FALSE,FALSE,FALSE,TRUE,FALSE,3,TRUE,FALSE,MAPbI3,MA,MA,na,na,na,1,1,0,0,0,2.17,32.07,8.68,926.3,2.55,Pb,Pb,na,1,1,0,1.19,207.2,110,715.6,2.33,I,I,na,3,3,0,2.2,126.9,295.3,1008.4001,2.66,0.911521131,0.540909091,1.6,FALSE,Composition,1,Spin-coating,1,SLG | FTO,TiO2-c,Spiro-MeOTAD,1,Air,Air,100,AM 1.5,FALSE,,10,0.98,18.47,0.692,12.35
FALSE,FALSE,FALSE,FALSE,TRUE,FALSE,3,TRUE,FALSE,MAPbI3,MA,MA,na,na,na,1,1,0,0,0,2.17,32.07,8.68,926.3,2.55,Pb,Pb,na,1,1,0,1.19,207.2,110,715.6,2.33,I,I,na,3,3,0,2.2,126.9,295.3,1008.4001,2.66,0.911521131,0.540909091,1.6,FALSE,Composition,1,Spin-coating,1,SLG | FTO,TiO2-c,Spiro-MeOTAD,1,Air,Air,100,AM 1.5,FALSE,,10,0.98,21.95,0.705,15.17
FALSE,FALSE,FALSE,FALSE,TRUE,FALSE,3,TRUE,FALSE,MAPbI3,MA,MA,na,na,na,1,1,0,0,0,2.17,32.07,8.68,926.3,2.55,Pb,Pb,na,1,1,0,1.19,207.2,110,715.6,2.33,I,I,na,3,3,0,2.2,126.9,295.3,1008.4001,2.66,0.911521131,0.540909091,1.77,FALSE,,1,Spin-coating,1,SLG | FTO,TiO2-c | TiO2-mp,Spiro-MeOTAD,1,Air,Air,100,AM 1.5,FALSE,,10,1.05,22.5,0.8,18.88
FALSE,FALSE,FALSE,FALSE,TRUE,FALSE,3,TRUE,FALSE,MAPbI3,MA,MA,na,na,na,1,1,0,0,0,2.17,32.07,8.68,926.3,2.55,Pb,Pb,na,1,1,0,1.19,207.2,110,715.6,2.33,I,I,na,3,3,0,2.2,126.9,295.3,1008.4001,2.66,0.911521131,0.540909091,1.6,FALSE,,1,Spin-coating,1,SLG | ITO,PCBM-60,Spiro-MeOTAD,1,Air,Air,100,AM 1.5,FALSE,,,1.02,17.13,0.72,12.58
FALSE,FALSE,FALSE,FALSE,TRUE,FALSE,3,TRUE,FALSE,Cs0.05FA0.79MA0.16PbBr0.51I2.49,Cs; FA; MA,Cs, FA, MA,na,0.05; 0.79; 0.16,0.05,0.79,0.16,0,2.4329,47.3741,10.4573,837.782,2.4778,Pb,Pb,na,1,1,0,1.19,207.2,110,715.6,2.33,Br; I,Br, I,0.51; 2.49,0.51,2.49,2.1592,118.91,300.281,1030.755,2.7110002,0.969516616,0.551130048,1.62,FALSE,,1,Spin-coating,1,SLG | FTO,SnO2-c,Spiro-MeOTAD,1,Air,Air,100,AM 1.5,FALSE,,10,1.17,21.9,0.714,18.3
FALSE,FALSE,FALSE,FALSE,TRUE,FALSE,3,TRUE,FALSE,Cs0.05FA0.79MA0.16PbBr0.51I2.49,Cs; FA; MA,Cs, FA, MA,na,0.05; 0.79; 0.16,0.05,0.79,0.16,0,2.4329,47.3741,10.4573,837.782,2.4778,Pb,Pb,na,1,1,0,1.19,207.2,110,715.6,2.33,Br; I,Br, I,0.51; 2.49,0.51,2.49,2.1592,118.91,300.281,1030.755,2.7110002,0.969516616,0.551130048,1.62,FALSE,,1,Spin-coating,1,SLG | FTO,SnO2-c,Spiro-MeOTAD,1,Air,Air,100,AM 1.5,FALSE,,10,1.17,21.95,0.72,19.17
FALSE,FALSE,FALSE,FALSE,TRUE,FALSE,3,TRUE,FALSE,Cs0.05FA0.79MA0.16PbBr0.51I2.49,Cs; FA; MA,Cs, FA, MA,na,0.05; 0.79; 0.16,0.05,0.79,0.16,0,2.4329,47.3741,10.4573,837.782,2.4778,Pb,Pb,na,1,1,0,1.19,207.2,110,715.6,2.33,Br; I,Br, I,0.51; 2.49,0.51,2.49,2.1592,118.91,300.281,1030.755,2.7110002,0.969516616,0.551130048,1.62,FALSE,,1,Spin-coating,1,SLG | FTO,SnO2-c,Spiro-MeOTAD,1,Air,Air,100,AM 1.5,FALSE,,10,1.13,22.7,0.74,19.66
FALSE,FALSE,FALSE,FALSE,TRUE,FALSE,3,TRUE,FALSE,Cs0.05FA0.79MA0.16PbBr0.51I2.49,Cs; FA; MA,Cs, FA, MA,na,0.05; 0.79; 0.16,0.05,0.79,0.16,0,2.4329,47.3741,10.4573,837.782,2.4778,Pb,Pb,na,1,1,0,1.19,207.2,110,715.6,2.33,Br; I,Br, I,0.51; 2.49,0.51,2.49,2.1592,118.91,300.281,1030.755,2.7110002,0.969516616,0.551130048,1.62,FALSE,,1,Spin-coating,1,SLG | FTO,SnO2-c,Spiro-MeOTAD,1,Air,Air,100,AM 1.5,FALSE,,10,1.12,22.12,0.77,19.94
FALSE,FALSE,FALSE,FALSE,TRUE,FALSE,3,TRUE,FALSE,FAPbI3,FA,FA,na,na,na,1,1,0,0,0,2.53,45.06,8.6,849.1,2.57,Pb,Pb,na,1,1,0,1.19,207.2,110,715.6,2.33,I,I,na,3,3,0,2.2,126.9,295.3,1008.4001,2.66,0.986612117,0.540909091,1.48,FALSE,Composition,1,Spin-coating,1,SLG | ITO,SnO2-np,Spiro-MeOTAD,1,Air,Air,100,AM 1.5,FALSE,,500,1.04,24.81,0.78,20.23
FALSE,FALSE,FALSE,FALSE,TRUE,FALSE,3,TRUE,FALSE,Cs0.15FA0.85PbBr0.87I2.13,Cs; FA,Cs, FA,na,na,0.15; 0.85,0.15,0.85,0,0,2.4115,58.237503,14.133501,778.08997,2.303,Pb,Pb,na,1,1,0,1.19,207.2,110,715.6,2.33,Br; I,Br, I,0.87; 2.13,0.87,2.13,2.1304002,113.27001,303.797,1046.535,2.7470005,0.967235344,0.558580496,1.72,FALSE,,1,Spin-coating,1,SLG | ITO,SnO2-np,Spiro-MeOTAD,1,N2,N2,100,AM 1.5,FALSE,,1000,1.11,15.1,0.701,11.7
FALSE,FALSE,FALSE,FALSE,TRUE,FALSE,3,TRUE,FALSE,MAPbI3,MA,MA,na,na,na,1,1,0,0,0,2.17,32.07,8.68,926.3,2.55,Pb,Pb,na,1,1,0,1.19,207.2,110,715.6,2.33,I,I,na,3,3,0,2.2,126.9,295.3,1008.4001,2.66,0.911521131,0.540909091,1.6,FALSE,Composition,1,Spin-coating,1,SLG | FTO,TiO2-c | TiO2-mp,Spiro-MeOTAD,1,Air,Air,100,AM 1.5,FALSE,,,1.09,22.99,0.756,18.96
FALSE,FALSE,FALSE,FALSE,TRUE,FALSE,3,TRUE,FALSE,MAPbI3,MA,MA,na,na,na,1,1,0,0,0,2.17,32.07,8.68,926.3,2.55,Pb,Pb,na,1,1,0,1.19,207.2,110,715.6,2.33,I,I,na,3,3,0,2.2,126.9,295.3,1008.4001,2.66,0.911521131,0.540909091,1.6,FALSE,Composition,1,Spin-coating,1,SLG | FTO,TiO2-c | TiO2-mp,Spiro-MeOTAD,1,Air,Air,100,AM 1.5,FALSE,,,1.08,22.44,0.748,18.13
FALSE,FALSE,FALSE,FALSE,TRUE,FALSE,3,TRUE,FALSE,MAPbI3,MA,MA,na,na,na,1,1,0,0,0,2.17,32.07,8.68,926.3,2.55,Pb,Pb,na,1,1,0,1.19,207.2,110,715.6,2.33,I,I,na,3,3,0,2.2,126.9,295.3,1008.4001,2.66,0.911521131,0.540909091,1.6,FALSE,Composition,1,Spin-coating,1,SLG | FTO,TiO2-c | TiO2-mp,Spiro-MeOTAD,1,Air,Air,100,AM 1.5,FALSE,,,1.07,21.5,0.722,16.68
FALSE,FALSE,FALSE,FALSE,TRUE,FALSE,3,TRUE,FALSE,MAPbI3,MA,MA,na,na,na,1,1,0,0,0,2.17,32.07,8.68,926.3,2.55,Pb,Pb,na,1,1,0,1.19,207.2,110,715.6,2.33,I,I,na,3,3,0,2.2,126.9,295.3,1008.4001,2.66,0.911521131,0.540909091,1.6,FALSE,Composition,1,Spin-coating,1,SLG | FTO,TiO2-c | TiO2-mp,Spiro-MeOTAD,1,Air,Air,100,AM 1.5,FALSE,,,1.06,20.2,0.69,14.81
FALSE,FALSE,FALSE,FALSE,TRUE,FALSE,3,TRUE,FALSE,MAPbI3,MA,MA,na,na,na,1,1,0,0,0,2.17,32.07,8.68,926.3,2.55,Pb,Pb,na,1,1,0,1.19,207.2,110,715.6,2.33,I,I,na,3,3,0,2.2,126.9,295.3,1008.4001,2.66,0.911521131,0.540909091,1.6,FALSE,Composition,1,Spin-coating,1,SLG | FTO,TiO2-c | TiO2-mp,Spiro-MeOTAD,1,Air,Air,100,AM 1.5,FALSE,,,1.08,22.41,0.749,18.11
FALSE,FALSE,FALSE,FALSE,TRUE,FALSE,3,TRUE,FALSE,Cs0.05FA0.79MA0.16PbBr0.51I2.49,Cs; FA; MA,Cs, FA, MA,na,0.05; 0.79; 0.16,0.05,0.79,0.16,0,2.4329,47.3741,10.4573,837.782,2.4778,Pb,Pb,na,1,1,0,1.19,207.2,110,715.6,2.33,Br; I,Br, I,0.51; 2.49,0.51,2.49,2.1592,118.91,300.281,1030.755,2.7110002,0.969516616,0.551130048,,FALSE,,1,Spin-coating,1,SLG | FTO,TiO2-c,Spiro-MeOTAD,1,Air,Air,100,AM 1.5,FALSE,,,1.08,22.02,0.72,17.12
FALSE,FALSE,FALSE,FALSE,TRUE,FALSE,3,TRUE,FALSE,Cs0.05FA0.79MA0.16PbBr0.51I2.49,Cs; FA; MA,Cs, FA, MA,na,0.05; 0.79; 0.16,0.05,0.79,0.16,0,2.4329,47.3741,10.4573,837.782,2.4778,Pb,Pb,na,1,1,0,1.19,207.2,110,715.6,2.33,Br; I,Br, I,0.51; 2.49,0.51,2.49,2.1592,118.91,300.281,1030.755,2.7110002,0.969516616,0.551130048,,FALSE,,1,Spin-coating,1,SLG | FTO,TiO2-c,Spiro-MeOTAD,1,Air,Air,100,AM 1.5,FALSE,,,1.09,22.1,0.73,17.63
FALSE,FALSE,FALSE,FALSE,TRUE,FALSE,3,TRUE,FALSE,Cs0.05FA0.79MA0.16PbBr0.51I2.49,Cs; FA; MA,Cs, FA, MA,na,0.05; 0.79; 0.16,0.05,0.79,0.16,0,2.4329,47.3741,10.4573,837.782,2.4778,Pb,Pb,na,1,1,0,1.19,207.2,110,715.6,2.33,Br; I,Br, I,0.51; 2.49,0.51,2.49,2.1592,118.91,300.281,1030.755,2.7110002,0.969516616,0.551130048,,FALSE,,1,Spin-coating,1,SLG | FTO,TiO2-c,Spiro-MeOTAD,1,Air,Air,100,AM 1.5,FALSE,,,1.1,22.12,0.74,18.16
FALSE,FALSE,FALSE,FALSE,TRUE,FALSE,3,TRUE,FALSE,Cs0.05FA0.79MA0.16PbBr0.51I2.49,Cs; FA; MA,Cs, FA, MA,na,0.05; 0.79; 0.16,0.05,0.79,0.16,0,2.4329,47.3741,10.4573,837.782,2.4778,Pb,Pb,na,1,1,0,1.19,207.2,110,715.6,2.33,Br; I,Br, I,0.51; 2.49,0.51,2.49,2.1592,118.91,300.281,1030.755,2.7110002,0.969516616,0.551130048,,FALSE,,1,Spin-coating,1,SLG | FTO,TiO2-c,Spiro-MeOTAD,1,Air,Air,100,AM 1.5,FALSE,,,1.12,22.72,0.76,19.43
FALSE,FALSE,FALSE,FALSE,TRUE,FALSE,3,TRUE,FALSE,Cs0.05FA0.79MA0.16PbBr0.51I2.49,Cs; FA; MA,Cs, FA, MA,na,0.05; 0.79; 0.16,0.05,0.79,0.16,0,2.4329,47.3741,10.4573,837.782,2.4778,Pb,Pb,na,1,1,0,1.19,207.2,110,715.6,2.33,Br; I,Br, I,0.51; 2.49,0.51,2.49,2.1592,118.91,300.281,1030.755,2.7110002,0.969516616,0.551130048,,FALSE,,1,Spin-coating,1,SLG | FTO,TiO2-c,Spiro-MeOTAD,1,Air,Air,100,AM 1.5,FALSE,,,1.11,22.55,0.74,18.73
FALSE,FALSE,FALSE,FALSE,TRUE,FALSE,3,TRUE,FALSE,Cs0.05FA0.79MA0.16PbBr0.51I2.49,Cs; FA; MA,Cs, FA, MA,na,0.05; 0.79; 0.16,0.05,0.79,0.16,0,2.4329,47.3741,10.4573,837.782,2.4778,Pb,Pb,na,1,1,0,1.19,207.2,110,715.6,2.33,Br; I,Br, I,0.51; 2.49,0.51,2.49,2.1592,118.91,300.281,1030.755,2.7110002,0.969516616,0.551130048,,FALSE,,1,Spin-coating,1,SLG | FTO,TiO2-c,Spiro-MeOTAD,1,Air,Air,100,AM 1.5,FALSE,,,1.1,20.89,0.73,17.05
FALSE,FALSE,FALSE,FALSE,TRUE,FALSE,3,TRUE,FALSE,Cs0.05FA0.79MA0.16PbBr0.51I2.49,Cs; FA; MA,Cs, FA, MA,na,0.05; 0.79; 0.16,0.05,0.79,0.16,0,2.4329,47.3741,10.4573,837.782,2.4778,Pb,Pb,na,1,1,0,1.19,207.2,110,715.6,2.33,Br; I,Br, I,0.51; 2.49,0.51,2.49,2.1592,118.91,300.281,1030.755,2.7110002,0.969516616,0.551130048,,FALSE,,1,Spin-coating,1,SLG | FTO,TiO2-c,Spiro-MeOTAD,1,Air,Air,100,AM 1.5,FALSE,,,0.99,20.3,0.66,13.39
FALSE,FALSE,FALSE,FALSE,TRUE,FALSE,3,TRUE,FALSE,Cs0.05FA0.79MA0.16PbBr0.51I2.49,Cs; FA; MA,Cs, FA, MA,na,0.05; 0.79; 0.16,0.05,0.79,0.16,0,2.4329,47.3741,10.4573,837.782,2.4778,Pb,Pb,na,1,1,0,1.19,207.2,110,715.6,2.33,Br; I,Br, I,0.51; 2.49,0.51,2.49,2.1592,118.91,300.281,1030.755,2.7110002,0.969516616,0.551130048,,FALSE,,1,Spin-coating,1,SLG | FTO,TiO2-c,Spiro-MeOTAD,1,Air,Air,100,AM 1.5,FALSE,,,0.61,13.26,0.43,3.44
FALSE,FALSE,FALSE,FALSE,TRUE,FALSE,3,TRUE,FALSE,Cs0.1FA0.75MA0.15PbBr0.45I2.55,Cs; FA; MA,Cs, FA, MA,na,0.1; 0.75; 0.15,0.1,0.75,0.15,0,2.397,51.896503,12.301001,813.33997,2.389,Pb,Pb,na,1,1,0,1.19,207.2,110,715.6,2.33,Br; I,Br, I,0.45; 2.55,0.45,2.55,2.164,119.85,299.69498,1028.125,2.705,0.961572459,0.549907579,,FALSE,,1,Spin-coating,1,SLG | ITO,C60 | BCP,NiO-c,1,N2,N2,100,AM 1.5,FALSE,,600,1.06,19.2,0.65,13.3
FALSE,FALSE,FALSE,FALSE,TRUE,FALSE,3,TRUE,FALSE,MAPbI3,MA,MA,na,na,na,1,1,0,0,0,2.17,32.07,8.68,926.3,2.55,Pb,Pb,na,1,1,0,1.19,207.2,110,715.6,2.33,I,I,na,3,3,0,2.2,126.9,295.3,1008.4001,2.66,0.911521131,0.540909091,1.6,FALSE,Composition,1,Spin-coating,1,SLG | FTO,PCBM-60 | BCP,NiO-c,1,Air,Air,100,AM 1.5,FALSE,,,1.083,21.11,0.699,15.98
FALSE,FALSE,FALSE,FALSE,TRUE,FALSE,3,TRUE,FALSE,FA0.87MA0.13PbBr0.5I2.5,FA; MA,FA, MA,na,na,0.87; 0.13,0.87,0.13,0,0,2.4831998,43.3713,8.6104,859.136,2.5674,Pb,Pb,na,1,1,0,1.19,207.2,110,715.6,2.33,Br; I,Br, I,0.5; 2.5,0.5,2.5,2.16,119.06667,300.18332,1030.3167,2.71,0.980071064,0.550925926,,FALSE,,1,Spin-coating,1,SLG | ITO,TiO2-c,Spiro-MeOTAD,1,N2,N2,100,AM 1.5,FALSE,,,,,,15.3
FALSE,FALSE,FALSE,FALSE,TRUE,FALSE,3,TRUE,FALSE,Cs0.05FA0.83MA0.12PbBr0.5I2.5,Cs; FA; MA,Cs, FA, MA,na,0.05; 0.83; 0.12,0.05,0.83,0.12,0,2.4473,47.8937,10.454101,834.694,2.4785998,Pb,Pb,na,1,1,0,1.19,207.2,110,715.6,2.33,Br; I,Br, I,0.5; 2.5,0.5,2.5,2.16,119.06667,300.18332,1030.3167,2.71,0.972493455,0.550925926,,FALSE,,1,Spin-coating,1,SLG | ITO,TiO2-c,Spiro-MeOTAD,1,N2,N2,100,AM 1.5,FALSE,,,,,,18.6
FALSE,FALSE,FALSE,FALSE,TRUE,FALSE,3,TRUE,FALSE,FA0.87MA0.13PbBr0.5I2.5,FA; MA,FA, MA,na,na,0.87; 0.13,0.87,0.13,0,0,2.4831998,43.3713,8.6104,859.136,2.5674,Pb,Pb,na,1,1,0,1.19,207.2,110,715.6,2.33,Br; I,Br, I,0.5; 2.5,0.5,2.5,2.16,119.06667,300.18332,1030.3167,2.71,0.980071064,0.550925926,,FALSE,,1,Spin-coating,1,SLG | ITO,TiO2-c,Spiro-MeOTAD,1,N2,N2,100,AM 1.5,FALSE,,,,,,16.5
FALSE,FALSE,FALSE,FALSE,TRUE,FALSE,3,TRUE,FALSE,Cs0.05FA0.83MA0.12PbBr0.5I2.5,Cs; FA; MA,Cs, FA, MA,na,0.05; 0.83; 0.12,0.05,0.83,0.12,0,2.4473,47.8937,10.454101,834.694,2.4785998,Pb,Pb,na,1,1,0,1.19,207.2,110,715.6,2.33,Br; I,Br, I,0.5; 2.5,0.5,2.5,2.16,119.06667,300.18332,1030.3167,2.71,0.972493455,0.550925926,,FALSE,,1,Spin-coating,1,SLG | ITO,TiO2-c,Spiro-MeOTAD,1,N2,N2,100,AM 1.5,FALSE,,,,,,20.7
FALSE,FALSE,FALSE,FALSE,TRUE,FALSE,3,TRUE,FALSE,Cs0.25FA0.75Pb0.5Sn0.5I3,Cs; FA,Cs, FA,na,na,0.25; 0.75,0.25,0.75,0,0,2.3325,67.02251,17.8225,730.74994,2.125,Pb; Sn,Pb, Sn,0.5; 0.5,0.5,0.5,1.1700001,162.955,115.5,712.1,2.145,I,I,na,3,3,0,2.2,126.9,295.3,1008.4001,2.66,0.951027119,0.531818227,,FALSE,,1,Spin-coating,1,SLG | ITO,C60 | BCP,PEDOT:PSS,1,Air,Air,100,AM 1.5,FALSE,,,0.72,27.6,0.66,13.1
FALSE,FALSE,FALSE,FALSE,TRUE,FALSE,3,TRUE,FALSE,MAPbI3,MA,MA,na,na,na,1,1,0,0,0,2.17,32.07,8.68,926.3,2.55,Pb,Pb,na,1,1,0,1.19,207.2,110,715.6,2.33,I,I,na,3,3,0,2.2,126.9,295.3,1008.4001,2.66,0.911521131,0.540909091,1.6,FALSE,Composition,1,Spin-coating,1,SLG | FTO,TiO2-c,Spiro-MeOTAD,1,Air,Air,100,AM 1.5,FALSE,,200,0.94,12.87,0.58,7.02
FALSE,FALSE,FALSE,FALSE,TRUE,FALSE,3,TRUE,FALSE,MAPbI3,MA,MA,na,na,na,1,1,0,0,0,2.17,32.07,8.68,926.3,2.55,Pb,Pb,na,1,1,0,1.19,207.2,110,715.6,2.33,I,I,na,3,3,0,2.2,126.9,295.3,1008.4001,2.66,0.911521131,0.540909091,1.6,FALSE,Composition,1,Spin-coating,1,SLG | FTO,TiO2-c | TiO2-mp,Spiro-MeOTAD,1,Air,Air,100,AM 1.5,FALSE,,43,0.99,5.8,0.28,1.6
FALSE,FALSE,FALSE,FALSE,TRUE,FALSE,3,TRUE,FALSE,MAPbI3,MA,MA,na,na,na,1,1,0,0,0,2.17,32.07,8.68,926.3,2.55,Pb,Pb,na,1,1,0,1.19,207.2,110,715.6,2.33,I,I,na,3,3,0,2.2,126.9,295.3,1008.4001,2.66,0.911521131,0.540909091,1.6,FALSE,Composition,1,Spin-coating,1,SLG | FTO,TiO2-c | TiO2-mp,Spiro-MeOTAD,1,Air,Air,100,AM 1.5,FALSE,,43,0.973,9.1,0.46,4.1
FALSE,FALSE,FALSE,FALSE,TRUE,FALSE,3,TRUE,FALSE,MAPbI3,MA,MA,na,na,na,1,1,0,0,0,2.17,32.07,8.68,926.3,2.55,Pb,Pb,na,1,1,0,1.19,207.2,110,715.6,2.33,I,I,na,3,3,0,2.2,126.9,295.3,1008.4001,2.66,0.911521131,0.540909091,1.6,FALSE,Composition,1,Spin-coating,1,SLG | FTO,TiO2-c | TiO2-mp,Spiro-MeOTAD,1,Air,Air,100,AM 1.5,FALSE,,43,1.006,19.1,0.77,14.7
FALSE,FALSE,FALSE,FALSE,TRUE,FALSE,3,TRUE,FALSE,MAPbI3,MA,MA,na,na,na,1,1,0,0,0,2.17,32.07,8.68,926.3,2.55,Pb,Pb,na,1,1,0,1.19,207.2,110,715.6,2.33,I,I,na,3,3,0,2.2,126.9,295.3,1008.4001,2.66,0.911521131,0.540909091,1.6,FALSE,Composition,1,Spin-coating,1,SLG | FTO,TiO2-c | TiO2-mp,Spiro-MeOTAD,1,Air,Air,100,AM 1.5,FALSE,,43,1.026,19.9,0.78,15.9
FALSE,FALSE,FALSE,FALSE,TRUE,FALSE,3,TRUE,FALSE,FA0.85MA0.15PbBr0.45I2.55,FA; MA,FA, MA,na,na,0.85; 0.15,0.85,0.15,0,0,2.476,43.111504,8.612,860.68,2.567,Pb,Pb,na,1,1,0,1.19,207.2,110,715.6,2.33,Br; I,Br, I,0.45; 2.55,0.45,2.55,2.164,119.85,299.69498,1028.125,2.705,0.978227628,0.549907579,,FALSE,,1,Spin-coating,1,SLG | FTO,TiO2-c | TiO2-mp,PTAA,1,N2,N2,100,AM 1.5,FALSE,,,1.1,22.65,0.71,17.68
FALSE,FALSE,FALSE,FALSE,TRUE,FALSE,3,TRUE,FALSE,FA0.85MA0.15PbBr0.45I2.55,FA; MA,FA, MA,na,na,0.85; 0.15,0.85,0.15,0,0,2.476,43.111504,8.612,860.68,2.567,Pb,Pb,na,1,1,0,1.19,207.2,110,715.6,2.33,Br; I,Br, I,0.45; 2.55,0.45,2.55,2.164,119.85,299.69498,1028.125,2.705,0.978227628,0.549907579,,FALSE,,1,Spin-coating,1,SLG | FTO,TiO2-c | TiO2-mp,PTAA,1,N2,N2,100,AM 1.5,FALSE,,,1.08,23.49,0.72,18.26
FALSE,FALSE,FALSE,FALSE,TRUE,FALSE,3,TRUE,FALSE,Cs0.05FA0.81MA0.14PbBr0.45I2.55,Cs; FA; MA,Cs, FA, MA,na,0.05; 0.81; 0.14,0.05,0.81,0.14,0,2.4401,47.6339,10.455701,836.238,2.4782,Pb,Pb,na,1,1,0,1.19,207.2,110,715.6,2.33,Br; I,Br, I,0.45; 2.55,0.45,2.55,2.164,119.85,299.69498,1028.125,2.705,0.970659013,0.549907579,,FALSE,,1,Spin-coating,1,SLG | FTO,TiO2-c | TiO2-mp,PTAA,1,N2,N2,100,AM 1.5,FALSE,,,1.1,24.1,0.74,19.61
FALSE,FALSE,FALSE,FALSE,TRUE,FALSE,3,TRUE,FALSE,Cs0.05FA0.81MA0.14PbBr0.45I2.55,Cs; FA; MA,Cs, FA, MA,na,0.05; 0.81; 0.14,0.05,0.81,0.14,0,2.4401,47.6339,10.455701,836.238,2.4782,Pb,Pb,na,1,1,0,1.19,207.2,110,715.6,2.33,Br; I,Br, I,0.45; 2.55,0.45,2.55,2.164,119.85,299.69498,1028.125,2.705,0.970659013,0.549907579,,FALSE,,1,Spin-coating,1,SLG | FTO,TiO2-c | TiO2-mp,PTAA,1,N2,N2,100,AM 1.5,FALSE,,,1.11,24.48,0.77,20.92
FALSE,FALSE,FALSE,FALSE,TRUE,FALSE,3,TRUE,FALSE,MAPbI3,MA,MA,na,na,na,1,1,0,0,0,2.17,32.07,8.68,926.3,2.55,Pb,Pb,na,1,1,0,1.19,207.2,110,715.6,2.33,I,I,na,3,3,0,2.2,126.9,295.3,1008.4001,2.66,0.911521131,0.540909091,1.6,FALSE,Composition,1,Spin-coating,1,SLG | FTO,SnO2-c,Spiro-MeOTAD,1,N2,N2,100,AM 1.5,FALSE,,,1.09,21.42,0.785,18.49
FALSE,FALSE,FALSE,FALSE,TRUE,FALSE,3,TRUE,FALSE,MAPbI3,MA,MA,na,na,na,1,1,0,0,0,2.17,32.07,8.68,926.3,2.55,Pb,Pb,na,1,1,0,1.19,207.2,110,715.6,2.33,I,I,na,3,3,0,2.2,126.9,295.3,1008.4001,2.66,0.911521131,0.540909091,1.6,FALSE,Composition,1,Spin-coating,1,SLG | FTO,TiO2-c | TiO2-mp,Spiro-MeOTAD,1,N2,N2,100,AM 1.5,FALSE,,,1.01,22.77,0.789,18.14
