Repository: rxhernandez/NestedAE

jacobsson2021dataset.csv is the file taken from the following paper :

Jacobsson, T. J.; Hultqvist, A.; García-Fernández, A.; Anand, A.; Al-Ashouri, A.; Hagfeldt, A.; Crovetto, A.; Abate, A.; Ricciardulli, A. G.; Vijayan, A.; Kulkarni, A.; Anderson, A. Y.; Darwich, B. P.; Yang, B.; Coles, B. L.; Perini, C. A. R.; Rehermann, C.; Ramirez, D.; Fairen-Jimenez, D.; Di Girolamo, D.; Jia, D.; Avila, E.; Juarez-Perez, E. J.; Baumann, F.; Mathies, F.; González, G. S. A.; Boschloo, G.; Nasti, G.; Paramasivam, G.; Martínez-Denegri, G.; Näsström, H.; Michaels, H.; Köbler, H.; Wu, H.; Benesperi, I.; Dar, M. I.; Bayrak Pehlivan, I.; Gould, I. E.; Vagott, J.

File: datasets/PSC_efficiencies/PSC_efficiencies_dataset.csv (part 18 of 19)
Perovskite_single_crystal,Perovskite_dimension_0D,Perovskite_dimension_2D,Perovskite_dimension_2D3D_mixture,Perovskite_dimension_3D,Perovskite_dimension_3D_with_2D_capping_layer,Perovskite_dimension_list_of_layers,Perovskite_composition_perovskite_ABC3_structure,Perovskite_composition_perovskite_inspired_structure,Perovskite_composition_long_form,Perovskite_composition_a_ions,a_1,a_2,a_3,a_4,Perovskite_composition_a_ions_coefficients,a_1_coeff,a_2_coeff,a_3_coeff,a_4_coeff,A_ion_rad,A_at_wt,A_EA,A_IE,A_En,Perovskite_composition_b_ions,b_1,b_2,Perovskite_composition_b_ions_coefficients,b_1_coeff,b_2_coeff,B_ion_rad,B_at_wt,B_EA,B_IE,B_En,Perovskite_composition_c_ions,c_1,c_2,Perovskite_composition_c_ions_coefficients,c_1_coeff,c_2_coeff,X_ion_rad,X_atom_wt,X_EA,X_IE,X_En,Tolerance Factor,Octahedral Factor,Perovskite_band_gap,Perovskite_band_gap_graded,Perovskite_band_gap_estimation_basis,Perovskite_deposition_number_of_deposition_steps,Perovskite_deposition_procedure,Perovskite_deposition_quenching_induced_crystallisation,Substrate_stack_sequence,ETL_stack_sequence,HTL_stack_sequence,JV_average_over_n_number_of_cells,Air or N2,JV_test_atmosphere,JV_light_intensity,JV_light_spectra,JV_light_masked_cell,JV_test_temperature,JV_scan_speed,JV_reverse_scan_Voc,JV_reverse_scan_Jsc,JV_reverse_scan_FF,JV_reverse_scan_PCE
FALSE,FALSE,FALSE,FALSE,TRUE,FALSE,3,TRUE,FALSE,Cs0.05FA0.79MA0.16PbBr0.51I2.49,Cs; FA; MA,Cs, FA, MA,na,0.05; 0.79; 0.16,0.05,0.79,0.16,0,2.4329,47.3741,10.4573,837.782,2.4778,Pb,Pb,na,1,1,0,1.19,207.2,110,715.6,2.33,Br; I,Br, I,0.51; 2.49,0.51,2.49,2.1592,118.91,300.281,1030.755,2.7110002,0.969516616,0.551130048,,FALSE,,1,Spin-coating,1,SLG | FTO,SnO2-c,Spiro-MeOTAD,1,N2,N2,100,AM 1.5,FALSE,,,1.11,21.38,0.75,17.8
FALSE,FALSE,FALSE,FALSE,TRUE,FALSE,3,TRUE,FALSE,Cs0.05FA0.79MA0.16PbBr0.51I2.49,Cs; FA; MA,Cs, FA, MA,na,0.05; 0.79; 0.16,0.05,0.79,0.16,0,2.4329,47.3741,10.4573,837.782,2.4778,Pb,Pb,na,1,1,0,1.19,207.2,110,715.6,2.33,Br; I,Br, I,0.51; 2.49,0.51,2.49,2.1592,118.91,300.281,1030.755,2.7110002,0.969516616,0.551130048,,FALSE,,1,Spin-coating,1,SLG | FTO,SnO2-c,Spiro-MeOTAD,1,N2,N2,100,AM 1.5,FALSE,,,1.12,20.9,0.764,17.9
FALSE,FALSE,FALSE,FALSE,TRUE,FALSE,3,TRUE,FALSE,Cs0.05FA0.79MA0.16PbBr0.51I2.49,Cs; FA; MA,Cs, FA, MA,na,0.05; 0.79; 0.16,0.05,0.79,0.16,0,2.4329,47.3741,10.4573,837.782,2.4778,Pb,Pb,na,1,1,0,1.19,207.2,110,715.6,2.33,Br; I,Br, I,0.51; 2.49,0.51,2.49,2.1592,118.91,300.281,1030.755,2.7110002,0.969516616,0.551130048,,FALSE,,1,Spin-coating,1,SLG | FTO,SnO2-c,Spiro-MeOTAD,1,N2,N2,100,AM 1.5,FALSE,,,1.14,20.91,0.757,18
FALSE,FALSE,FALSE,FALSE,TRUE,FALSE,3,TRUE,FALSE,Cs0.05FA0.79MA0.16PbBr0.51I2.49,Cs; FA; MA,Cs, FA, MA,na,0.05; 0.79; 0.16,0.05,0.79,0.16,0,2.4329,47.3741,10.4573,837.782,2.4778,Pb,Pb,na,1,1,0,1.19,207.2,110,715.6,2.33,Br; I,Br, I,0.51; 2.49,0.51,2.49,2.1592,118.91,300.281,1030.755,2.7110002,0.969516616,0.551130048,,FALSE,,1,Spin-coating,1,SLG | FTO,SnO2-c,Spiro-MeOTAD,1,N2,N2,100,AM 1.5,FALSE,,,1.05,20.48,0.781,16.8
FALSE,FALSE,FALSE,FALSE,TRUE,FALSE,3,TRUE,FALSE,Cs0.05FA0.79MA0.16PbBr0.51I2.49,Cs; FA; MA,Cs, FA, MA,na,0.05; 0.79; 0.16,0.05,0.79,0.16,0,2.4329,47.3741,10.4573,837.782,2.4778,Pb,Pb,na,1,1,0,1.19,207.2,110,715.6,2.33,Br; I,Br, I,0.51; 2.49,0.51,2.49,2.1592,118.91,300.281,1030.755,2.7110002,0.969516616,0.551130048,,FALSE,,1,Spin-coating,1,SLG | FTO,SnO2-c,Spiro-MeOTAD,1,N2,N2,100,AM 1.5,FALSE,,,1.05,20.45,0.744,16
FALSE,FALSE,FALSE,FALSE,TRUE,FALSE,3,TRUE,FALSE,Cs0.05FA0.79MA0.16PbBr0.51I2.49,Cs; FA; MA,Cs, FA, MA,na,0.05; 0.79; 0.16,0.05,0.79,0.16,0,2.4329,47.3741,10.4573,837.782,2.4778,Pb,Pb,na,1,1,0,1.19,207.2,110,715.6,2.33,Br; I,Br, I,0.51; 2.49,0.51,2.49,2.1592,118.91,300.281,1030.755,2.7110002,0.969516616,0.551130048,,FALSE,,1,Spin-coating,1,SLG | FTO,SnO2-c,Spiro-MeOTAD,1,N2,N2,100,AM 1.5,FALSE,,,1.07,20.03,0.708,15.2
FALSE,FALSE,FALSE,FALSE,TRUE,FALSE,3,TRUE,FALSE,Cs0.05FA0.79MA0.16PbBr0.51I2.49,Cs; FA; MA,Cs, FA, MA,na,0.05; 0.79; 0.16,0.05,0.79,0.16,0,2.4329,47.3741,10.4573,837.782,2.4778,Pb,Pb,na,1,1,0,1.19,207.2,110,715.6,2.33,Br; I,Br, I,0.51; 2.49,0.51,2.49,2.1592,118.91,300.281,1030.755,2.7110002,0.969516616,0.551130048,,FALSE,,1,Spin-coating,1,SLG | FTO,SnO2-c,Spiro-MeOTAD,1,N2,N2,100,AM 1.5,FALSE,,,1.14,19.18,0.495,10.8
FALSE,FALSE,FALSE,FALSE,TRUE,FALSE,3,TRUE,FALSE,MAPbI3,MA,MA,na,na,na,1,1,0,0,0,2.17,32.07,8.68,926.3,2.55,Pb,Pb,na,1,1,0,1.19,207.2,110,715.6,2.33,I,I,na,3,3,0,2.2,126.9,295.3,1008.4001,2.66,0.911521131,0.540909091,1.6,FALSE,Composition,1,Spin-coating,1,PEN | ITO,SnO2-c,Spiro-MeOTAD,1,N2,N2,100,AM 1.5,FALSE,,,1.05,20.32,0.527,11.32
FALSE,FALSE,FALSE,FALSE,TRUE,FALSE,3,TRUE,FALSE,MAPbI3,MA,MA,na,na,na,1,1,0,0,0,2.17,32.07,8.68,926.3,2.55,Pb,Pb,na,1,1,0,1.19,207.2,110,715.6,2.33,I,I,na,3,3,0,2.2,126.9,295.3,1008.4001,2.66,0.911521131,0.540909091,1.6,FALSE,Composition,1,Spin-coating,1,PEN | ITO,SnO2-c,Spiro-MeOTAD,1,N2,N2,100,AM 1.5,FALSE,,,1.04,21.16,0.626,13.9
FALSE,FALSE,FALSE,FALSE,TRUE,FALSE,3,TRUE,FALSE,MAPbI3,MA,MA,na,na,na,1,1,0,0,0,2.17,32.07,8.68,926.3,2.55,Pb,Pb,na,1,1,0,1.19,207.2,110,715.6,2.33,I,I,na,3,3,0,2.2,126.9,295.3,1008.4001,2.66,0.911521131,0.540909091,1.6,FALSE,Composition,1,Spin-coating,1,PEN | ITO,SnO2-c,Spiro-MeOTAD,1,N2,N2,100,AM 1.5,FALSE,,,1.04,20.88,0.607,13.31
FALSE,FALSE,FALSE,FALSE,TRUE,FALSE,3,TRUE,FALSE,MAPbI3,MA,MA,na,na,na,1,1,0,0,0,2.17,32.07,8.68,926.3,2.55,Pb,Pb,na,1,1,0,1.19,207.2,110,715.6,2.33,I,I,na,3,3,0,2.2,126.9,295.3,1008.4001,2.66,0.911521131,0.540909091,1.6,FALSE,Composition,1,Spin-coating,1,PEN | ITO,SnO2-c,Spiro-MeOTAD,1,N2,N2,100,AM 1.5,FALSE,,,1.09,19.98,0.613,13.41
FALSE,FALSE,FALSE,FALSE,TRUE,FALSE,3,TRUE,FALSE,MAPbI3,MA,MA,na,na,na,1,1,0,0,0,2.17,32.07,8.68,926.3,2.55,Pb,Pb,na,1,1,0,1.19,207.2,110,715.6,2.33,I,I,na,3,3,0,2.2,126.9,295.3,1008.4001,2.66,0.911521131,0.540909091,1.6,FALSE,Composition,1,Spin-coating,1,PEN | ITO,SnO2-c,Spiro-MeOTAD,1,N2,N2,100,AM 1.5,FALSE,,,1.01,19.18,0.6,11.69
FALSE,FALSE,FALSE,FALSE,TRUE,FALSE,3,TRUE,FALSE,MAPbI3,MA,MA,na,na,na,1,1,0,0,0,2.17,32.07,8.68,926.3,2.55,Pb,Pb,na,1,1,0,1.19,207.2,110,715.6,2.33,I,I,na,3,3,0,2.2,126.9,295.3,1008.4001,2.66,0.911521131,0.540909091,1.6,FALSE,Composition,1,Spin-coating,1,PEN | ITO,SnO2-c,Spiro-MeOTAD,1,N2,N2,100,AM 1.5,FALSE,,,1.05,17.8,0.626,11.77
FALSE,FALSE,FALSE,FALSE,TRUE,FALSE,3,TRUE,FALSE,MAPbI3,MA,MA,na,na,na,1,1,0,0,0,2.17,32.07,8.68,926.3,2.55,Pb,Pb,na,1,1,0,1.19,207.2,110,715.6,2.33,I,I,na,3,3,0,2.2,126.9,295.3,1008.4001,2.66,0.911521131,0.540909091,1.6,FALSE,Composition,1,Spin-coating,1,PEN | ITO,SnO2-c,Spiro-MeOTAD,1,N2,N2,100,AM 1.5,FALSE,,,0.13,8.91,0.267,0.32
FALSE,FALSE,FALSE,FALSE,TRUE,FALSE,3,TRUE,FALSE,MAPbI3,MA,MA,na,na,na,1,1,0,0,0,2.17,32.07,8.68,926.3,2.55,Pb,Pb,na,1,1,0,1.19,207.2,110,715.6,2.33,I,I,na,3,3,0,2.2,126.9,295.3,1008.4001,2.66,0.911521131,0.540909091,1.6,FALSE,Composition,1,Spin-coating,1,PEN | ITO,SnO2-c,Spiro-MeOTAD,1,N2,N2,100,AM 1.5,FALSE,,,1.09,15.8,0.687,11.87
FALSE,FALSE,FALSE,FALSE,TRUE,FALSE,3,TRUE,FALSE,MAPbI3,MA,MA,na,na,na,1,1,0,0,0,2.17,32.07,8.68,926.3,2.55,Pb,Pb,na,1,1,0,1.19,207.2,110,715.6,2.33,I,I,na,3,3,0,2.2,126.9,295.3,1008.4001,2.66,0.911521131,0.540909091,1.6,FALSE,Composition,1,Spin-coating,1,PEN | ITO,SnO2-c,Spiro-MeOTAD,1,N2,N2,100,AM 1.5,FALSE,,,1.06,21.46,0.722,16.55
FALSE,FALSE,FALSE,FALSE,TRUE,FALSE,3,TRUE,FALSE,Cs0.05FA0.8075MA0.1425PbBr0.45I2.55,Cs; FA; MA,Cs, FA, MA,na,0.05; 0.8075; 0.1425,0.05,0.8075,0.1425,0,2.4392,47.601425,10.455901,836.43097,2.47815,Pb,Pb,na,1,1,0,1.19,207.2,110,715.6,2.33,Br; I,Br, I,0.45; 2.55,0.45,2.55,2.164,119.85,299.69498,1028.125,2.705,0.970469271,0.549907579,,FALSE,,1,Spin-coating,1,SLG | ITO,SnO2-c,Spiro-MeOTAD,1,N2,N2,100,AM 1.5,FALSE,,,1.124,23.29,0.7,18.23
FALSE,FALSE,FALSE,FALSE,TRUE,FALSE,3,TRUE,FALSE,Cs0.05FA0.8075MA0.1425PbBr0.45I2.55,Cs; FA; MA,Cs, FA, MA,na,0.05; 0.8075; 0.1425,0.05,0.8075,0.1425,0,2.4392,47.601425,10.455901,836.43097,2.47815,Pb,Pb,na,1,1,0,1.19,207.2,110,715.6,2.33,Br; I,Br, I,0.45; 2.55,0.45,2.55,2.164,119.85,299.69498,1028.125,2.705,0.970469271,0.549907579,,FALSE,,1,Spin-coating,1,SLG | ITO,SnO2-c,Spiro-MeOTAD,1,N2,N2,100,AM 1.5,FALSE,,,1.131,23.83,0.71,19.15
FALSE,FALSE,FALSE,FALSE,TRUE,FALSE,3,TRUE,FALSE,FA0.87MA0.13PbBr0.39I2.61,FA; MA,FA, MA,na,na,0.87; 0.13,0.87,0.13,0,0,2.4831998,43.3713,8.6104,859.136,2.5674,Pb,Pb,na,1,1,0,1.19,207.2,110,715.6,2.33,Br; I,Br, I,0.39; 2.61,0.39,2.61,2.1688,120.79,299.10898,1025.495,2.6990001,0.979355902,0.54869052,,FALSE,,1,Spin-coating,1,SLG | FTO,TiO2-c,Spiro-MeOTAD,1,N2,N2,100,AM 1.5,FALSE,,,1.09,22.8,0.8,17.1
FALSE,FALSE,FALSE,FALSE,TRUE,FALSE,3,TRUE,FALSE,FA0.87MA0.13PbBr0.39I2.61,FA; MA,FA, MA,na,na,0.87; 0.13,0.87,0.13,0,0,2.4831998,43.3713,8.6104,859.136,2.5674,Pb,Pb,na,1,1,0,1.19,207.2,110,715.6,2.33,Br; I,Br, I,0.39; 2.61,0.39,2.61,2.1688,120.79,299.10898,1025.495,2.6990001,0.979355902,0.54869052,,FALSE,,1,Spin-coating,1,SLG | FTO,TiO2-c,Spiro-MeOTAD,1,N2,N2,100,AM 1.5,FALSE,,,1.15,23.5,0.75,20.4
FALSE,FALSE,FALSE,FALSE,TRUE,FALSE,3,TRUE,FALSE,Cs0.05FA0.79MA0.16PbBr0.51I2.49,Cs; FA; MA,Cs, FA, MA,na,0.05; 0.79; 0.16,0.05,0.79,0.16,0,2.4329,47.3741,10.4573,837.782,2.4778,Pb,Pb,na,1,1,0,1.19,207.2,110,715.6,2.33,Br; I,Br, I,0.51; 2.49,0.51,2.49,2.1592,118.91,300.281,1030.755,2.7110002,0.969516616,0.551130048,,FALSE,,1,Spin-coating,1,SLG | FTO,TiO2-c | TiO2-mp,Spiro-MeOTAD,1,N2,N2,100,AM 1.5,FALSE,,,1.087,22.5,0.74,18.1
FALSE,FALSE,FALSE,FALSE,TRUE,FALSE,3,TRUE,FALSE,FA0.2MA0.8PbI3,FA; MA,FA, MA,na,na,0.2; 0.8,0.2,0.8,0,0,2.242,34.668,8.6640005,910.86,2.554,Pb,Pb,na,1,1,0,1.19,207.2,110,715.6,2.33,I,I,na,3,3,0,2.2,126.9,295.3,1008.4001,2.66,0.926539328,0.540909091,,FALSE,,1,Spin-coating,1,SLG | ITO,PCBM-60,PEDOT:PSS,1,N2,N2,100,AM 1.5,FALSE,,,0.994,22.7,0.691,15.6
FALSE,FALSE,FALSE,FALSE,TRUE,FALSE,3,TRUE,FALSE,Cs0.05FA0.79MA0.16PbBr0.51I2.49,Cs; FA; MA,Cs, FA, MA,na,0.05; 0.79; 0.16,0.05,0.79,0.16,0,2.4329,47.3741,10.4573,837.782,2.4778,Pb,Pb,na,1,1,0,1.19,207.2,110,715.6,2.33,Br; I,Br, I,0.51; 2.49,0.51,2.49,2.1592,118.91,300.281,1030.755,2.7110002,0.969516616,0.551130048,,FALSE,,1,Spin-coating,1,SLG | FTO,TiO2-c,Spiro-MeOTAD,1,N2,N2,100,AM 1.5,FALSE,,,1.12,22.35,0.72,18.1
FALSE,FALSE,FALSE,FALSE,TRUE,FALSE,3,TRUE,FALSE,Cs0.05FA0.79MA0.16PbBr0.51I2.49,Cs; FA; MA,Cs, FA, MA,na,0.05; 0.79; 0.16,0.05,0.79,0.16,0,2.4329,47.3741,10.4573,837.782,2.4778,Pb,Pb,na,1,1,0,1.19,207.2,110,715.6,2.33,Br; I,Br, I,0.51; 2.49,0.51,2.49,2.1592,118.91,300.281,1030.755,2.7110002,0.969516616,0.551130048,,FALSE,,1,Spin-coating,1,SLG | FTO,TiO2-c,Spiro-MeOTAD,1,N2,N2,100,AM 1.5,FALSE,,,1.14,22.45,0.75,19.46
FALSE,FALSE,FALSE,FALSE,TRUE,FALSE,3,TRUE,FALSE,Cs0.05FA0.79MA0.16PbBr0.51I2.49,Cs; FA; MA,Cs, FA, MA,na,0.05; 0.79; 0.16,0.05,0.79,0.16,0,2.4329,47.3741,10.4573,837.782,2.4778,Pb,Pb,na,1,1,0,1.19,207.2,110,715.6,2.33,Br; I,Br, I,0.51; 2.49,0.51,2.49,2.1592,118.91,300.281,1030.755,2.7110002,0.969516616,0.551130048,,FALSE,,1,Spin-coating,1,SLG | FTO,TiO2-c,Spiro-MeOTAD,1,N2,N2,100,AM 1.5,FALSE,,,1.13,22.56,0.77,19.67
FALSE,FALSE,FALSE,FALSE,TRUE,FALSE,3,TRUE,FALSE,Cs0.05FA0.79MA0.16PbBr0.51I2.49,Cs; FA; MA,Cs, FA, MA,na,0.05; 0.79; 0.16,0.05,0.79,0.16,0,2.4329,47.3741,10.4573,837.782,2.4778,Pb,Pb,na,1,1,0,1.19,207.2,110,715.6,2.33,Br; I,Br, I,0.51; 2.49,0.51,2.49,2.1592,118.91,300.281,1030.755,2.7110002,0.969516616,0.551130048,,FALSE,,1,Spin-coating,1,SLG | FTO,TiO2-c,Spiro-MeOTAD,1,N2,N2,100,AM 1.5,FALSE,,,1.17,23.21,0.78,21.21
FALSE,FALSE,FALSE,FALSE,TRUE,FALSE,3,TRUE,FALSE,Cs0.05FA0.81MA0.14PbBr0.45I2.55,Cs; FA; MA,Cs, FA, MA,na,0.05; 0.81; 0.14,0.05,0.81,0.14,0,2.4401,47.6339,10.455701,836.238,2.4782,Pb,Pb,na,1,1,0,1.19,207.2,110,715.6,2.33,Br; I,Br, I,0.45; 2.55,0.45,2.55,2.164,119.85,299.69498,1028.125,2.705,0.970659013,0.549907579,,FALSE,,1,Spin-coating,1,SLG | ITO,SnO2-c,Spiro-MeOTAD,1,N2,N2,100,AM 1.5,FALSE,,,1.07,23.1,0.778,19.15
FALSE,FALSE,FALSE,FALSE,TRUE,FALSE,3,TRUE,FALSE,MAPbI3,MA,MA,na,na,na,1,1,0,0,0,2.17,32.07,8.68,926.3,2.55,Pb,Pb,na,1,1,0,1.19,207.2,110,715.6,2.33,I,I,na,3,3,0,2.2,126.9,295.3,1008.4001,2.66,0.911521131,0.540909091,1.6,FALSE,Composition,1,Spin-coating,1,SLG | ITO,C60 | BCP,PEDOT:PSS,1,N2,N2,100,AM 1.5,FALSE,,,0.97,22.8,0.776,17.2
FALSE,FALSE,FALSE,FALSE,TRUE,FALSE,3,TRUE,FALSE,MAPbI3,MA,MA,na,na,na,1,1,0,0,0,2.17,32.07,8.68,926.3,2.55,Pb,Pb,na,1,1,0,1.19,207.2,110,715.6,2.33,I,I,na,3,3,0,2.2,126.9,295.3,1008.4001,2.66,0.911521131,0.540909091,1.6,FALSE,Composition,1,Spin-coating,1,SLG | FTO,SnO2-np,Spiro-MeOTAD,1,Air,Air,100,AM 1.5,FALSE,,,1.12,22.5,0.759,19.1
FALSE,FALSE,FALSE,FALSE,TRUE,FALSE,3,TRUE,FALSE,MAPbI3,MA,MA,na,na,na,1,1,0,0,0,2.17,32.07,8.68,926.3,2.55,Pb,Pb,na,1,1,0,1.19,207.2,110,715.6,2.33,I,I,na,3,3,0,2.2,126.9,295.3,1008.4001,2.66,0.911521131,0.540909091,1.6,FALSE,Composition,1,Spin-coating,1,SLG | FTO,SnO2-np,Spiro-MeOTAD,1,Air,Air,100,AM 1.5,FALSE,,,1.09,17.2,0.709,13.3
FALSE,FALSE,FALSE,FALSE,TRUE,FALSE,3,TRUE,FALSE,MAPbI3,MA,MA,na,na,na,1,1,0,0,0,2.17,32.07,8.68,926.3,2.55,Pb,Pb,na,1,1,0,1.19,207.2,110,715.6,2.33,I,I,na,3,3,0,2.2,126.9,295.3,1008.4001,2.66,0.911521131,0.540909091,1.6,FALSE,Composition,1,Spin-coating,1,SLG | ITO,SnO2-c,Spiro-MeOTAD,1,N2,N2,100,AM 1.5,FALSE,,,1.07,22.47,0.716,17.21
FALSE,FALSE,FALSE,FALSE,TRUE,FALSE,3,TRUE,FALSE,Cs0.05FA0.8265MA0.1235PbBr0.51I2.49,Cs; FA; MA,Cs, FA, MA,na,0.05; 0.8265; 0.1235,0.05,0.8265,0.1235,0,2.4460397,47.848236,10.45438,834.9642,2.47853,Pb,Pb,na,1,1,0,1.19,207.2,110,715.6,2.33,Br; I,Br, I,0.51; 2.49,0.51,2.49,2.1592,118.91,300.281,1030.755,2.7110002,0.972290762,0.551130048,,FALSE,,1,Spin-coating,1,SLG | FTO,SnO2-np,Spiro-MeOTAD,1,N2,N2,100,AM 1.5,FALSE,,,1.04,21.11,0.64,14.05
FALSE,FALSE,FALSE,FALSE,TRUE,FALSE,3,TRUE,FALSE,Cs0.05FA0.8265MA0.1235PbBr0.51I2.49,Cs; FA; MA,Cs, FA, MA,na,0.05; 0.8265; 0.1235,0.05,0.8265,0.1235,0,2.4460397,47.848236,10.45438,834.9642,2.47853,Pb,Pb,na,1,1,0,1.19,207.2,110,715.6,2.33,Br; I,Br, I,0.51; 2.49,0.51,2.49,2.1592,118.91,300.281,1030.755,2.7110002,0.972290762,0.551130048,,FALSE,,1,Spin-coating,1,SLG | FTO,SnO2-np,Spiro-MeOTAD,1,N2,N2,100,AM 1.5,FALSE,,,0.84,21.52,0.55,9.94
FALSE,FALSE,FALSE,FALSE,TRUE,FALSE,3,TRUE,FALSE,Cs0.05FA0.8265MA0.1235PbBr0.51I2.49,Cs; FA; MA,Cs, FA, MA,na,0.05; 0.8265; 0.1235,0.05,0.8265,0.1235,0,2.4460397,47.848236,10.45438,834.9642,2.47853,Pb,Pb,na,1,1,0,1.19,207.2,110,715.6,2.33,Br; I,Br, I,0.51; 2.49,0.51,2.49,2.1592,118.91,300.281,1030.755,2.7110002,0.972290762,0.551130048,,FALSE,,1,Spin-coating,1,SLG | FTO,SnO2-np,Spiro-MeOTAD,1,N2,N2,100,AM 1.5,FALSE,,,1.05,22.78,0.78,18.65
FALSE,FALSE,FALSE,FALSE,TRUE,FALSE,3,TRUE,FALSE,MAPbI3,MA,MA,na,na,na,1,1,0,0,0,2.17,32.07,8.68,926.3,2.55,Pb,Pb,na,1,1,0,1.19,207.2,110,715.6,2.33,I,I,na,3,3,0,2.2,126.9,295.3,1008.4001,2.66,0.911521131,0.540909091,1.6,FALSE,Composition,1,Spin-coating,1,PEN | ITO,PCBM-60 | BCP,NiO-c,1,N2,N2,100,AM 1.5,FALSE,,,1.02,20.62,0.76,15.9
FALSE,FALSE,FALSE,FALSE,TRUE,FALSE,3,TRUE,FALSE,MAPbI3,MA,MA,na,na,na,1,1,0,0,0,2.17,32.07,8.68,926.3,2.55,Pb,Pb,na,1,1,0,1.19,207.2,110,715.6,2.33,I,I,na,3,3,0,2.2,126.9,295.3,1008.4001,2.66,0.911521131,0.540909091,1.6,FALSE,Composition,1,Spin-coating,1,PEN | ITO,PCBM-60 | BCP,NiO-c,1,N2,N2,100,AM 1.5,FALSE,,,1.03,22.9,0.77,18.16
FALSE,FALSE,FALSE,FALSE,TRUE,FALSE,3,TRUE,FALSE,FAPbI3,FA,FA,na,na,na,1,1,0,0,0,2.53,45.06,8.6,849.1,2.57,Pb,Pb,na,1,1,0,1.19,207.2,110,715.6,2.33,I,I,na,3,3,0,2.2,126.9,295.3,1008.4001,2.66,0.986612117,0.540909091,1.48,FALSE,Composition,1,Spin-coating,1,SLG | FTO,TiO2-c | TiO2-mp,Spiro-MeOTAD,1,N2,N2,100,AM 1.5,FALSE,,,0.93,21.3,0.634,12.6
FALSE,FALSE,FALSE,FALSE,TRUE,FALSE,3,TRUE,FALSE,MAPbI3,MA,MA,na,na,na,1,1,0,0,0,2.17,32.07,8.68,926.3,2.55,Pb,Pb,na,1,1,0,1.19,207.2,110,715.6,2.33,I,I,na,3,3,0,2.2,126.9,295.3,1008.4001,2.66,0.911521131,0.540909091,1.6,FALSE,Composition,1,Spin-coating,1,SLG | FTO,PCBM-60,NiO-c,1,N2,N2,100,AM 1.5,FALSE,,,1,18.13,0.666,12.2
FALSE,FALSE,FALSE,FALSE,TRUE,FALSE,3,TRUE,FALSE,MAPbI3,MA,MA,na,na,na,1,1,0,0,0,2.17,32.07,8.68,926.3,2.55,Pb,Pb,na,1,1,0,1.19,207.2,110,715.6,2.33,I,I,na,3,3,0,2.2,126.9,295.3,1008.4001,2.66,0.911521131,0.540909091,1.6,FALSE,Composition,1,Spin-coating,1,SLG | FTO,PCBM-60,NiO-c,1,N2,N2,100,AM 1.5,FALSE,,,1.03,21.96,0.666,15.06
FALSE,FALSE,FALSE,FALSE,TRUE,FALSE,3,TRUE,FALSE,MAPbI3,MA,MA,na,na,na,1,1,0,0,0,2.17,32.07,8.68,926.3,2.55,Pb,Pb,na,1,1,0,1.19,207.2,110,715.6,2.33,I,I,na,3,3,0,2.2,126.9,295.3,1008.4001,2.66,0.911521131,0.540909091,1.6,FALSE,Composition,1,Spin-coating,1,SLG | FTO,PCBM-60,NiO-c,1,N2,N2,100,AM 1.5,FALSE,,,0.99,21.58,0.641,13.7
FALSE,FALSE,FALSE,FALSE,TRUE,FALSE,3,TRUE,FALSE,MAPbI3,MA,MA,na,na,na,1,1,0,0,0,2.17,32.07,8.68,926.3,2.55,Pb,Pb,na,1,1,0,1.19,207.2,110,715.6,2.33,I,I,na,3,3,0,2.2,126.9,295.3,1008.4001,2.66,0.911521131,0.540909091,1.6,FALSE,Composition,1,Spin-coating,1,SLG | FTO,PCBM-60,NiO-c,1,N2,N2,100,AM 1.5,FALSE,,,0.98,20.08,0.69,13.58
FALSE,FALSE,FALSE,FALSE,TRUE,FALSE,3,TRUE,FALSE,MAPbI3,MA,MA,na,na,na,1,1,0,0,0,2.17,32.07,8.68,926.3,2.55,Pb,Pb,na,1,1,0,1.19,207.2,110,715.6,2.33,I,I,na,3,3,0,2.2,126.9,295.3,1008.4001,2.66,0.911521131,0.540909091,1.6,FALSE,Composition,1,Spin-coating,1,SLG | FTO,PCBM-60,NiO-c,1,N2,N2,100,AM 1.5,FALSE,,,1.03,21.6,0.586,12.97
FALSE,FALSE,FALSE,FALSE,TRUE,FALSE,3,TRUE,FALSE,MAPbI3,MA,MA,na,na,na,1,1,0,0,0,2.17,32.07,8.68,926.3,2.55,Pb,Pb,na,1,1,0,1.19,207.2,110,715.6,2.33,I,I,na,3,3,0,2.2,126.9,295.3,1008.4001,2.66,0.911521131,0.540909091,1.6,FALSE,Composition,1,Spin-coating,1,SLG | FTO,PCBM-60,NiO-c,1,N2,N2,100,AM 1.5,FALSE,,,0.94,19.37,0.706,12.86
FALSE,FALSE,FALSE,FALSE,TRUE,FALSE,3,TRUE,FALSE,MAPbI3,MA,MA,na,na,na,1,1,0,0,0,2.17,32.07,8.68,926.3,2.55,Pb,Pb,na,1,1,0,1.19,207.2,110,715.6,2.33,I,I,na,3,3,0,2.2,126.9,295.3,1008.4001,2.66,0.911521131,0.540909091,1.6,FALSE,Composition,1,Spin-coating,1,SLG | FTO,PCBM-60,NiO-c,1,N2,N2,100,AM 1.5,FALSE,,,1.03,21.23,0.647,14.15
FALSE,FALSE,FALSE,FALSE,TRUE,FALSE,3,TRUE,FALSE,MAPbI3,MA,MA,na,na,na,1,1,0,0,0,2.17,32.07,8.68,926.3,2.55,Pb,Pb,na,1,1,0,1.19,207.2,110,715.6,2.33,I,I,na,3,3,0,2.2,126.9,295.3,1008.4001,2.66,0.911521131,0.540909091,1.6,FALSE,Composition,1,Spin-coating,1,SLG | FTO,PCBM-60,NiO-c,1,N2,N2,100,AM 1.5,FALSE,,,1.03,19.92,0.657,13.49
FALSE,FALSE,FALSE,FALSE,TRUE,FALSE,3,TRUE,FALSE,MAPbI3,MA,MA,na,na,na,1,1,0,0,0,2.17,32.07,8.68,926.3,2.55,Pb,Pb,na,1,1,0,1.19,207.2,110,715.6,2.33,I,I,na,3,3,0,2.2,126.9,295.3,1008.4001,2.66,0.911521131,0.540909091,1.6,FALSE,Composition,1,Spin-coating,1,SLG | FTO,TiO2-c,Spiro-MeOTAD,1,N2,N2,100,AM 1.5,FALSE,,,1.04,22.07,0.724,16.64
FALSE,FALSE,FALSE,FALSE,TRUE,FALSE,3,TRUE,FALSE,MAPbI3,MA,MA,na,na,na,1,1,0,0,0,2.17,32.07,8.68,926.3,2.55,Pb,Pb,na,1,1,0,1.19,207.2,110,715.6,2.33,I,I,na,3,3,0,2.2,126.9,295.3,1008.4001,2.66,0.911521131,0.540909091,1.6,FALSE,Composition,1,Spin-coating,1,SLG | FTO,TiO2-c | TiO2-mp,Spiro-MeOTAD,1,N2,N2,100,AM 1.5,FALSE,,,1.173,22.61,0.804,21.33
FALSE,FALSE,FALSE,FALSE,TRUE,FALSE,3,TRUE,FALSE,FA0.85MA0.15PbBr0.45I2.55,FA; MA,FA, MA,na,na,0.85; 0.15,0.85,0.15,0,0,2.476,43.111504,8.612,860.68,2.567,Pb,Pb,na,1,1,0,1.19,207.2,110,715.6,2.33,Br; I,Br, I,0.45; 2.55,0.45,2.55,2.164,119.85,299.69498,1028.125,2.705,0.978227628,0.549907579,,FALSE,,1,Spin-coating,1,SLG | FTO,TiO2-c | TiO2-mp,Spiro-MeOTAD,1,N2,N2,100,AM 1.5,FALSE,,,1.07,21.86,0.73,17.08
FALSE,FALSE,FALSE,FALSE,TRUE,FALSE,3,TRUE,FALSE,MAPbI3,MA,MA,na,na,na,1,1,0,0,0,2.17,32.07,8.68,926.3,2.55,Pb,Pb,na,1,1,0,1.19,207.2,110,715.6,2.33,I,I,na,3,3,0,2.2,126.9,295.3,1008.4001,2.66,0.911521131,0.540909091,1.6,FALSE,Composition,1,Spin-coating,1,SLG | FTO,PCBM-60 | BCP,PEDOT:PSS,1,N2,N2,100,AM 1.5,FALSE,,,0.942,16.27,0.798,12.23
FALSE,FALSE,FALSE,FALSE,TRUE,FALSE,3,TRUE,FALSE,FASnI3,FA,FA,na,na,na,1,1,0,0,0,2.53,45.06,8.6,849.1,2.57,Sn,Sn,na,1,1,0,1.15,118.71,121,708.6,1.96,I,I,na,3,3,0,2.2,126.9,295.3,1008.4001,2.66,0.99839256,0.522727273,,FALSE,,1,Spin-coating,1,SLG | ITO,C60 | BCP,PEDOT:PSS,1,N2,N2,100,AM 1.5,FALSE,,,0.53,19.71,0.39,4.18
FALSE,FALSE,FALSE,FALSE,TRUE,FALSE,3,TRUE,FALSE,FASnI3,FA,FA,na,na,na,1,1,0,0,0,2.53,45.06,8.6,849.1,2.57,Sn,Sn,na,1,1,0,1.15,118.71,121,708.6,1.96,I,I,na,3,3,0,2.2,126.9,295.3,1008.4001,2.66,0.99839256,0.522727273,,FALSE,,1,Spin-coating,1,SLG | ITO,C60 | BCP,PEDOT:PSS,1,N2,N2,100,AM 1.5,FALSE,,,0.39,20.1,0.58,4.54
FALSE,FALSE,FALSE,FALSE,TRUE,FALSE,3,TRUE,FALSE,FASnI3,FA,FA,na,na,na,1,1,0,0,0,2.53,45.06,8.6,849.1,2.57,Sn,Sn,na,1,1,0,1.15,118.71,121,708.6,1.96,I,I,na,3,3,0,2.2,126.9,295.3,1008.4001,2.66,0.99839256,0.522727273,,FALSE,,1,Spin-coating,1,SLG | ITO,C60 | BCP,PEDOT:PSS,1,N2,N2,100,AM 1.5,FALSE,,,0.58,20,0.72,8.35
FALSE,FALSE,FALSE,FALSE,TRUE,FALSE,3,TRUE,FALSE,FASnI3,FA,FA,na,na,na,1,1,0,0,0,2.53,45.06,8.6,849.1,2.57,Sn,Sn,na,1,1,0,1.15,118.71,121,708.6,1.96,I,I,na,3,3,0,2.2,126.9,295.3,1008.4001,2.66,0.99839256,0.522727273,,FALSE,,1,Spin-coating,1,SLG | ITO,C60 | BCP,PEDOT:PSS,1,N2,N2,100,AM 1.5,FALSE,,,0.48,20.4,0.69,6.79
FALSE,FALSE,FALSE,FALSE,TRUE,FALSE,3,TRUE,FALSE,FA0.3MA0.7PbI3,FA; MA,FA, MA,na,na,0.3; 0.7,0.3,0.7,0,0,2.278,35.967,8.656,903.13995,2.556,Pb,Pb,na,1,1,0,1.19,207.2,110,715.6,2.33,I,I,na,3,3,0,2.2,126.9,295.3,1008.4001,2.66,0.934048427,0.540909091,,FALSE,,1,Spin-coating,1,SLG | FTO,PCBM-60 | BCP,NiO-c,1,N2,N2,100,AM 1.5,FALSE,,,1.08,21.37,0.78,18.13
FALSE,FALSE,FALSE,FALSE,TRUE,FALSE,3,TRUE,FALSE,FA0.3MA0.7PbI3,FA; MA,FA, MA,na,na,0.3; 0.7,0.3,0.7,0,0,2.278,35.967,8.656,903.13995,2.556,Pb,Pb,na,1,1,0,1.19,207.2,110,715.6,2.33,I,I,na,3,3,0,2.2,126.9,295.3,1008.4001,2.66,0.934048427,0.540909091,,FALSE,,1,Spin-coating,1,SLG | FTO,PCBM-60 | BCP,NiO-c,1,N2,N2,100,AM 1.5,FALSE,,,1.05,22.09,0.74,17.23
FALSE,FALSE,FALSE,FALSE,TRUE,FALSE,3,TRUE,FALSE,FA0.3MA0.7PbI3,FA; MA,FA, MA,na,na,0.3; 0.7,0.3,0.7,0,0,2.278,35.967,8.656,903.13995,2.556,Pb,Pb,na,1,1,0,1.19,207.2,110,715.6,2.33,I,I,na,3,3,0,2.2,126.9,295.3,1008.4001,2.66,0.934048427,0.540909091,,FALSE,,1,Spin-coating,1,SLG | FTO,PCBM-60 | BCP,PEDOT:PSS,1,N2,N2,100,AM 1.5,FALSE,,,1,18.93,0.78,14.82
FALSE,FALSE,FALSE,FALSE,TRUE,FALSE,3,TRUE,FALSE,MAPbI3,MA,MA,na,na,na,1,1,0,0,0,2.17,32.07,8.68,926.3,2.55,Pb,Pb,na,1,1,0,1.19,207.2,110,715.6,2.33,I,I,na,3,3,0,2.2,126.9,295.3,1008.4001,2.66,0.911521131,0.540909091,1.6,FALSE,Composition,1,Spin-coating,1,SLG | ITO,PCBM-60 | BCP,PEDOT:PSS,1,N2,N2,100,AM 1.5,FALSE,,,0.84,16.985,0.796,11.35
FALSE,FALSE,FALSE,FALSE,TRUE,FALSE,3,TRUE,FALSE,FA0.3MA0.7PbI3,FA; MA,FA, MA,na,na,0.3; 0.7,0.3,0.7,0,0,2.278,35.967,8.656,903.13995,2.556,Pb,Pb,na,1,1,0,1.19,207.2,110,715.6,2.33,I,I,na,3,3,0,2.2,126.9,295.3,1008.4001,2.66,0.934048427,0.540909091,,FALSE,,1,Spin-coating,1,SLG | FTO,SnO2-np,Spiro-MeOTAD,1,N2,N2,100,AM 1.5,FALSE,,,1.09,22.31,0.763,18.55
FALSE,FALSE,FALSE,FALSE,TRUE,FALSE,3,TRUE,FALSE,MAPbI3,MA,MA,na,na,na,1,1,0,0,0,2.17,32.07,8.68,926.3,2.55,Pb,Pb,na,1,1,0,1.19,207.2,110,715.6,2.33,I,I,na,3,3,0,2.2,126.9,295.3,1008.4001,2.66,0.911521131,0.540909091,1.6,FALSE,Composition,1,Spin-coating,1,SLG | ITO,PCBM-60 | BCP,PEDOT:PSS,1,N2,N2,100,AM 1.5,FALSE,,,0.971,21.01,0.72,14.69
FALSE,FALSE,FALSE,FALSE,TRUE,FALSE,3,TRUE,FALSE,FASnI3,FA,FA,na,na,na,1,1,0,0,0,2.53,45.06,8.6,849.1,2.57,Sn,Sn,na,1,1,0,1.15,118.71,121,708.6,1.96,I,I,na,3,3,0,2.2,126.9,295.3,1008.4001,2.66,0.99839256,0.522727273,,FALSE,,1,Spin-coating,1,SLG | ITO,C60 | BCP,PEDOT:PSS,1,N2,N2,100,AM 1.5,FALSE,,,0.56,23.34,0.735,9.61
FALSE,FALSE,FALSE,FALSE,TRUE,FALSE,3,TRUE,FALSE,FASnI3,FA,FA,na,na,na,1,1,0,0,0,2.53,45.06,8.6,849.1,2.57,Sn,Sn,na,1,1,0,1.15,118.71,121,708.6,1.96,I,I,na,3,3,0,2.2,126.9,295.3,1008.4001,2.66,0.99839256,0.522727273,,FALSE,,1,Spin-coating,1,SLG | ITO,C60 | BCP,PEDOT:PSS,1,N2,N2,100,AM 1.5,FALSE,,,0.56,17.57,0.72,7.08
FALSE,FALSE,FALSE,FALSE,TRUE,FALSE,3,TRUE,FALSE,MAPbI3,MA,MA,na,na,na,1,1,0,0,0,2.17,32.07,8.68,926.3,2.55,Pb,Pb,na,1,1,0,1.19,207.2,110,715.6,2.33,I,I,na,3,3,0,2.2,126.9,295.3,1008.4001,2.66,0.911521131,0.540909091,1.6,FALSE,Composition,1,Spin-coating,1,SLG | FTO,TiO2-c | TiO2-mp,Spiro-MeOTAD,1,Air,Air,100,AM 1.5,FALSE,,10,1.074,20.9,0.777,17.42
FALSE,FALSE,FALSE,FALSE,TRUE,FALSE,3,TRUE,FALSE,MAPbI3,MA,MA,na,na,na,1,1,0,0,0,2.17,32.07,8.68,926.3,2.55,Pb,Pb,na,1,1,0,1.19,207.2,110,715.6,2.33,I,I,na,3,3,0,2.2,126.9,295.3,1008.4001,2.66,0.911521131,0.540909091,1.6,FALSE,Composition,1,Spin-coating,1,SLG | ITO,PCBM-60 | BCP,NiO-c,1,N2,N2,100,AM 1.5,FALSE,,95,1,20.49,0.79,16.29
FALSE,FALSE,FALSE,FALSE,TRUE,FALSE,3,TRUE,FALSE,MAPbI3,MA,MA,na,na,na,1,1,0,0,0,2.17,32.07,8.68,926.3,2.55,Pb,Pb,na,1,1,0,1.19,207.2,110,715.6,2.33,I,I,na,3,3,0,2.2,126.9,295.3,1008.4001,2.66,0.911521131,0.540909091,1.6,FALSE,Composition,1,Spin-coating,1,SLG | ITO,PCBM-60 | BCP,NiO-c,1,N2,N2,100,AM 1.5,FALSE,,95,1.09,21.8,0.78,18.57
FALSE,FALSE,FALSE,FALSE,TRUE,FALSE,3,TRUE,FALSE,MAPbI3,MA,MA,na,na,na,1,1,0,0,0,2.17,32.07,8.68,926.3,2.55,Pb,Pb,na,1,1,0,1.19,207.2,110,715.6,2.33,I,I,na,3,3,0,2.2,126.9,295.3,1008.4001,2.66,0.911521131,0.540909091,1.6,FALSE,Composition,1,Spin-coating,1,SLG | ITO,PCBM-60 | BCP,NiO-c,1,N2,N2,100,AM 1.5,FALSE,,95,1.11,22.7,0.78,19.54
FALSE,FALSE,FALSE,FALSE,TRUE,FALSE,3,TRUE,FALSE,MAPbI3,MA,MA,na,na,na,1,1,0,0,0,2.17,32.07,8.68,926.3,2.55,Pb,Pb,na,1,1,0,1.19,207.2,110,715.6,2.33,I,I,na,3,3,0,2.2,126.9,295.3,1008.4001,2.66,0.911521131,0.540909091,1.6,FALSE,Composition,1,Spin-coating,1,SLG | ITO,PCBM-60 | BCP,NiO-c,1,N2,N2,100,AM 1.5,FALSE,,95,1.09,20.95,0.79,17.96
FALSE,FALSE,FALSE,FALSE,TRUE,FALSE,3,TRUE,FALSE,MAPbI3,MA,MA,na,na,na,1,1,0,0,0,2.17,32.07,8.68,926.3,2.55,Pb,Pb,na,1,1,0,1.19,207.2,110,715.6,2.33,I,I,na,3,3,0,2.2,126.9,295.3,1008.4001,2.66,0.911521131,0.540909091,1.6,FALSE,Composition,1,Spin-coating,1,SLG | ITO,PCBM-60 | BCP,NiO-c,1,N2,N2,100,AM 1.5,FALSE,,95,1.08,20.56,0.72,15.62
FALSE,FALSE,FALSE,FALSE,TRUE,FALSE,3,TRUE,FALSE,MAPbI3,MA,MA,na,na,na,1,1,0,0,0,2.17,32.07,8.68,926.3,2.55,Pb,Pb,na,1,1,0,1.19,207.2,110,715.6,2.33,I,I,na,3,3,0,2.2,126.9,295.3,1008.4001,2.66,0.911521131,0.540909091,1.6,FALSE,Composition,1,Spin-coating,1,SLG | ITO,PCBM-60 | BCP,NiO-c,1,N2,N2,100,AM 1.5,FALSE,,95,1.1,22.81,0.77,19.37
FALSE,FALSE,FALSE,FALSE,TRUE,FALSE,3,TRUE,FALSE,MAPbI3,MA,MA,na,na,na,1,1,0,0,0,2.17,32.07,8.68,926.3,2.55,Pb,Pb,na,1,1,0,1.19,207.2,110,715.6,2.33,I,I,na,3,3,0,2.2,126.9,295.3,1008.4001,2.66,0.911521131,0.540909091,1.6,FALSE,Composition,1,Spin-coating,1,SLG | ITO,PCBM-60 | BCP,NiO-c,1,N2,N2,100,AM 1.5,FALSE,,95,1.09,22.28,0.79,19.21
FALSE,FALSE,FALSE,FALSE,TRUE,FALSE,3,TRUE,FALSE,MAPbI3,MA,MA,na,na,na,1,1,0,0,0,2.17,32.07,8.68,926.3,2.55,Pb,Pb,na,1,1,0,1.19,207.2,110,715.6,2.33,I,I,na,3,3,0,2.2,126.9,295.3,1008.4001,2.66,0.911521131,0.540909091,1.6,FALSE,Composition,1,Spin-coating,1,SLG | ITO,PCBM-60 | BCP,NiO-c,1,N2,N2,100,AM 1.5,FALSE,,95,1.1,22.22,0.79,19.17
FALSE,FALSE,FALSE,FALSE,TRUE,FALSE,3,TRUE,FALSE,MAPbI3,MA,MA,na,na,na,1,1,0,0,0,2.17,32.07,8.68,926.3,2.55,Pb,Pb,na,1,1,0,1.19,207.2,110,715.6,2.33,I,I,na,3,3,0,2.2,126.9,295.3,1008.4001,2.66,0.911521131,0.540909091,1.6,FALSE,Composition,1,Spin-coating,1,SLG | ITO,PCBM-60 | BCP,NiO-c,1,N2,N2,100,AM 1.5,FALSE,,95,1.08,21.03,0.76,17.33
FALSE,FALSE,FALSE,FALSE,TRUE,FALSE,3,TRUE,FALSE,MAPbI3,MA,MA,na,na,na,1,1,0,0,0,2.17,32.07,8.68,926.3,2.55,Pb,Pb,na,1,1,0,1.19,207.2,110,715.6,2.33,I,I,na,3,3,0,2.2,126.9,295.3,1008.4001,2.66,0.911521131,0.540909091,1.6,FALSE,Composition,1,Spin-coating,1,SLG | ITO,PCBM-60 | BCP,NiO-c,1,N2,N2,100,AM 1.5,FALSE,,95,1,20.95,0.77,16.15
FALSE,FALSE,FALSE,FALSE,TRUE,FALSE,3,TRUE,FALSE,MAPbI3,MA,MA,na,na,na,1,1,0,0,0,2.17,32.07,8.68,926.3,2.55,Pb,Pb,na,1,1,0,1.19,207.2,110,715.6,2.33,I,I,na,3,3,0,2.2,126.9,295.3,1008.4001,2.66,0.911521131,0.540909091,1.6,FALSE,Composition,1,Spin-coating,1,SLG | ITO,PCBM-60 | BCP,NiO-c,1,N2,N2,100,AM 1.5,FALSE,,95,1,21.13,0.76,16.2
FALSE,FALSE,FALSE,FALSE,TRUE,FALSE,3,TRUE,FALSE,MAPbI3,MA,MA,na,na,na,1,1,0,0,0,2.17,32.07,8.68,926.3,2.55,Pb,Pb,na,1,1,0,1.19,207.2,110,715.6,2.33,I,I,na,3,3,0,2.2,126.9,295.3,1008.4001,2.66,0.911521131,0.540909091,1.6,FALSE,Composition,1,Spin-coating,1,SLG | ITO,PCBM-60 | BCP,NiO-c,1,N2,N2,100,AM 1.5,FALSE,,95,1.01,21.17,0.72,15.54
FALSE,FALSE,FALSE,FALSE,TRUE,FALSE,3,TRUE,FALSE,MAPbI3,MA,MA,na,na,na,1,1,0,0,0,2.17,32.07,8.68,926.3,2.55,Pb,Pb,na,1,1,0,1.19,207.2,110,715.6,2.33,I,I,na,3,3,0,2.2,126.9,295.3,1008.4001,2.66,0.911521131,0.540909091,1.6,FALSE,Composition,1,Spin-coating,1,SLG | ITO,PCBM-60 | BCP,NiO-c,1,N2,N2,100,AM 1.5,FALSE,,95,1.03,19.09,0.75,14.79
FALSE,FALSE,FALSE,FALSE,TRUE,FALSE,3,TRUE,FALSE,MAPbI3,MA,MA,na,na,na,1,1,0,0,0,2.17,32.07,8.68,926.3,2.55,Pb,Pb,na,1,1,0,1.19,207.2,110,715.6,2.33,I,I,na,3,3,0,2.2,126.9,295.3,1008.4001,2.66,0.911521131,0.540909091,1.6,FALSE,Composition,1,Spin-coating,1,SLG | ITO,PCBM-60 | BCP,NiO-c,1,N2,N2,100,AM 1.5,FALSE,,95,1.05,15.76,0.71,11.76
FALSE,FALSE,FALSE,FALSE,TRUE,FALSE,3,TRUE,FALSE,FA0.85MA0.15PbBr0.45I2.55,FA; MA,FA, MA,na,na,0.85; 0.15,0.85,0.15,0,0,2.476,43.111504,8.612,860.68,2.567,Pb,Pb,na,1,1,0,1.19,207.2,110,715.6,2.33,Br; I,Br, I,0.45; 2.55,0.45,2.55,2.164,119.85,299.69498,1028.125,2.705,0.978227628,0.549907579,1.62,FALSE,,1,Spin-coating,1,SLG | FTO,TiO2-c | TiO2-mp,Spiro-MeOTAD,1,Air,Air,100,AM 1.5,FALSE,,100,1.027,21.47,0.692,15.24
FALSE,FALSE,FALSE,FALSE,TRUE,FALSE,3,TRUE,FALSE,Cs0.05FA0.81MA0.14PbBr0.45I2.55,Cs; FA; MA,Cs, FA, MA,na,0.05; 0.81; 0.14,0.05,0.81,0.14,0,2.4401,47.6339,10.455701,836.238,2.4782,Pb,Pb,na,1,1,0,1.19,207.2,110,715.6,2.33,Br; I,Br, I,0.45; 2.55,0.45,2.55,2.164,119.85,299.69498,1028.125,2.705,0.970659013,0.549907579,1.612,FALSE,,1,Spin-coating,1,SLG | FTO,TiO2-c | TiO2-mp,Spiro-MeOTAD,1,Air,Air,100,AM 1.5,FALSE,,100,1.054,21.7,0.755,17.1
FALSE,FALSE,FALSE,FALSE,TRUE,FALSE,3,TRUE,FALSE,Cs0.1FA0.765MA0.135PbBr0.45I2.55,Cs; FA; MA,Cs, FA, MA,na,0.1; 0.765; 0.135,0.1,0.765,0.135,0,2.4024,52.09135,12.299801,812.182,2.3892999,Pb,Pb,na,1,1,0,1.19,207.2,110,715.6,2.33,Br; I,Br, I,0.45; 2.55,0.45,2.55,2.164,119.85,299.69498,1028.125,2.705,0.962710914,0.549907579,1.611,FALSE,,1,Spin-coating,1,SLG | FTO,TiO2-c | TiO2-mp,Spiro-MeOTAD,1,Air,Air,100,AM 1.5,FALSE,,100,1.061,21.28,0.696,15.71
FALSE,FALSE,FALSE,FALSE,TRUE,FALSE,3,TRUE,FALSE,MAPbI3,MA,MA,na,na,na,1,1,0,0,0,2.17,32.07,8.68,926.3,2.55,Pb,Pb,na,1,1,0,1.19,207.2,110,715.6,2.33,I,I,na,3,3,0,2.2,126.9,295.3,1008.4001,2.66,0.911521131,0.540909091,1.6,FALSE,Composition,1,Spin-coating,1,SLG | FTO,TiO2-c | TiO2-mp,Spiro-MeOTAD,1,Air,Air,100,AM 1.5,FALSE,,120,1.07,22.05,0.74,17.46
FALSE,FALSE,FALSE,FALSE,TRUE,FALSE,3,TRUE,FALSE,MAPbI3,MA,MA,na,na,na,1,1,0,0,0,2.17,32.07,8.68,926.3,2.55,Pb,Pb,na,1,1,0,1.19,207.2,110,715.6,2.33,I,I,na,3,3,0,2.2,126.9,295.3,1008.4001,2.66,0.911521131,0.540909091,1.6,FALSE,Composition,1,Spin-coating,1,SLG | FTO,TiO2-c | TiO2-mp,Spiro-MeOTAD,1,Air,Air,100,AM 1.5,FALSE,,120,1.05,21.28,0.73,16.31
FALSE,FALSE,FALSE,FALSE,TRUE,FALSE,3,TRUE,FALSE,MAPbI3,MA,MA,na,na,na,1,1,0,0,0,2.17,32.07,8.68,926.3,2.55,Pb,Pb,na,1,1,0,1.19,207.2,110,715.6,2.33,I,I,na,3,3,0,2.2,126.9,295.3,1008.4001,2.66,0.911521131,0.540909091,1.6,FALSE,Composition,1,Spin-coating,1,SLG | FTO,TiO2-c | TiO2-mp,Spiro-MeOTAD,1,Air,Air,100,AM 1.5,FALSE,,120,1.04,21.62,0.74,16.64
FALSE,FALSE,FALSE,FALSE,TRUE,FALSE,3,TRUE,FALSE,MAPbI3,MA,MA,na,na,na,1,1,0,0,0,2.17,32.07,8.68,926.3,2.55,Pb,Pb,na,1,1,0,1.19,207.2,110,715.6,2.33,I,I,na,3,3,0,2.2,126.9,295.3,1008.4001,2.66,0.911521131,0.540909091,1.6,FALSE,Composition,1,Spin-coating,1,SLG | FTO,TiO2-c | TiO2-mp,Spiro-MeOTAD,1,Air,Air,100,AM 1.5,FALSE,,120,1.06,22.03,0.75,17.51
FALSE,FALSE,FALSE,FALSE,TRUE,FALSE,3,TRUE,FALSE,Cs0.05FA0.79MA0.16PbBr0.51I2.49,Cs; FA; MA,Cs, FA, MA,na,0.05; 0.79; 0.16,0.05,0.79,0.16,0,2.4329,47.3741,10.4573,837.782,2.4778,Pb,Pb,na,1,1,0,1.19,207.2,110,715.6,2.33,Br; I,Br, I,0.51; 2.49,0.51,2.49,2.1592,118.91,300.281,1030.755,2.7110002,0.969516616,0.551130048,,FALSE,,1,Spin-coating,1,SLG | FTO,TiO2-c | TiO2-mp,Spiro-MeOTAD,1,Air,Air,100,AM 1.5,FALSE,,,1.1,19.68,0.762,19.68
FALSE,FALSE,FALSE,FALSE,TRUE,FALSE,3,TRUE,FALSE,MAPbI3,MA,MA,na,na,na,1,1,0,0,0,2.17,32.07,8.68,926.3,2.55,Pb,Pb,na,1,1,0,1.19,207.2,110,715.6,2.33,I,I,na,3,3,0,2.2,126.9,295.3,1008.4001,2.66,0.911521131,0.540909091,1.62,FALSE,,1,Spin-coating,1,SLG | ITO,PCBM-60,PEDOT:PSS,1,Air,Air,100,AM 1.5,FALSE,,,1.01,15.46,0.75,12.17
FALSE,FALSE,FALSE,FALSE,TRUE,FALSE,3,TRUE,FALSE,MAPbI3,MA,MA,na,na,na,1,1,0,0,0,2.17,32.07,8.68,926.3,2.55,Pb,Pb,na,1,1,0,1.19,207.2,110,715.6,2.33,I,I,na,3,3,0,2.2,126.9,295.3,1008.4001,2.66,0.911521131,0.540909091,1.62,FALSE,,1,Spin-coating,1,SLG | ITO,PCBM-60,PEDOT:PSS,1,Air,Air,100,AM 1.5,FALSE,,,1.01,16.13,0.75,12.88
FALSE,FALSE,FALSE,FALSE,TRUE,FALSE,3,TRUE,FALSE,MAPbI3,MA,MA,na,na,na,1,1,0,0,0,2.17,32.07,8.68,926.3,2.55,Pb,Pb,na,1,1,0,1.19,207.2,110,715.6,2.33,I,I,na,3,3,0,2.2,126.9,295.3,1008.4001,2.66,0.911521131,0.540909091,1.62,FALSE,,1,Spin-coating,1,SLG | ITO,PCBM-60,PEDOT:PSS,1,Air,Air,100,AM 1.5,FALSE,,,1.03,16.47,0.75,13.15
FALSE,FALSE,FALSE,FALSE,TRUE,FALSE,3,TRUE,FALSE,MAPbI3,MA,MA,na,na,na,1,1,0,0,0,2.17,32.07,8.68,926.3,2.55,Pb,Pb,na,1,1,0,1.19,207.2,110,715.6,2.33,I,I,na,3,3,0,2.2,126.9,295.3,1008.4001,2.66,0.911521131,0.540909091,1.62,FALSE,,1,Spin-coating,1,SLG | ITO,PCBM-60,PEDOT:PSS,1,Air,Air,100,AM 1.5,FALSE,,,1.03,15.93,0.75,12.61
FALSE,FALSE,FALSE,FALSE,TRUE,FALSE,3,TRUE,FALSE,MAPbI3,MA,MA,na,na,na,1,1,0,0,0,2.17,32.07,8.68,926.3,2.55,Pb,Pb,na,1,1,0,1.19,207.2,110,715.6,2.33,I,I,na,3,3,0,2.2,126.9,295.3,1008.4001,2.66,0.911521131,0.540909091,1.6,FALSE,Composition,1,Spin-coating,1,SLG | FTO,TiO2-c,Spiro-MeOTAD,1,N2,N2,100,AM 1.5,FALSE,,,1.1,22.72,0.75,18.28
FALSE,FALSE,FALSE,FALSE,TRUE,FALSE,3,TRUE,FALSE,MAPbI3,MA,MA,na,na,na,1,1,0,0,0,2.17,32.07,8.68,926.3,2.55,Pb,Pb,na,1,1,0,1.19,207.2,110,715.6,2.33,I,I,na,3,3,0,2.2,126.9,295.3,1008.4001,2.66,0.911521131,0.540909091,1.6,FALSE,Composition,1,Spin-coating,1,SLG | FTO,TiO2-c,Spiro-MeOTAD,1,N2,N2,100,AM 1.5,FALSE,,500,1.02,17.57,0.632,11.32
FALSE,FALSE,FALSE,FALSE,TRUE,FALSE,3,TRUE,FALSE,MAPbI3,MA,MA,na,na,na,1,1,0,0,0,2.17,32.07,8.68,926.3,2.55,Pb,Pb,na,1,1,0,1.19,207.2,110,715.6,2.33,I,I,na,3,3,0,2.2,126.9,295.3,1008.4001,2.66,0.911521131,0.540909091,1.6,FALSE,Composition,1,Spin-coating,1,SLG | FTO,TiO2-c | TiO2-mp,Spiro-MeOTAD,1,Air,Air,100,AM 1.5,FALSE,,200,0.988,19.485,0.7,13.53
FALSE,FALSE,FALSE,FALSE,TRUE,FALSE,3,TRUE,FALSE,MAPbI3,MA,MA,na,na,na,1,1,0,0,0,2.17,32.07,8.68,926.3,2.55,Pb,Pb,na,1,1,0,1.19,207.2,110,715.6,2.33,I,I,na,3,3,0,2.2,126.9,295.3,1008.4001,2.66,0.911521131,0.540909091,1.6,FALSE,Composition,1,Spin-coating,1,SLG | FTO,TiO2-c | TiO2-mp,Spiro-MeOTAD,1,Air,Air,100,AM 1.5,FALSE,,200,1.01,20.87,0.69,14.5
FALSE,FALSE,FALSE,FALSE,TRUE,FALSE,3,TRUE,FALSE,MAPbI3,MA,MA,na,na,na,1,1,0,0,0,2.17,32.07,8.68,926.3,2.55,Pb,Pb,na,1,1,0,1.19,207.2,110,715.6,2.33,I,I,na,3,3,0,2.2,126.9,295.3,1008.4001,2.66,0.911521131,0.540909091,1.6,FALSE,Composition,1,Spin-coating,1,SLG | FTO,TiO2-c | TiO2-mp,Spiro-MeOTAD,1,Air,Air,100,AM 1.5,FALSE,,200,1.041,21.964,0.7,16.11
FALSE,FALSE,FALSE,FALSE,TRUE,FALSE,3,TRUE,FALSE,MAPbI3,MA,MA,na,na,na,1,1,0,0,0,2.17,32.07,8.68,926.3,2.55,Pb,Pb,na,1,1,0,1.19,207.2,110,715.6,2.33,I,I,na,3,3,0,2.2,126.9,295.3,1008.4001,2.66,0.911521131,0.540909091,1.6,FALSE,Composition,1,Spin-coating,1,SLG | FTO,TiO2-c | TiO2-mp,Spiro-MeOTAD,1,Air,Air,100,AM 1.5,FALSE,,200,1.035,20.431,0.7,14.72
FALSE,FALSE,FALSE,FALSE,TRUE,FALSE,3,TRUE,FALSE,MAPbI3,MA,MA,na,na,na,1,1,0,0,0,2.17,32.07,8.68,926.3,2.55,Pb,Pb,na,1,1,0,1.19,207.2,110,715.6,2.33,I,I,na,3,3,0,2.2,126.9,295.3,1008.4001,2.66,0.911521131,0.540909091,1.6,FALSE,Composition,1,Spin-coating,1,SLG | FTO,TiO2-c | TiO2-mp,Spiro-MeOTAD,1,Air,Air,100,AM 1.5,FALSE,,200,0.956,18.975,0.64,11.64
FALSE,FALSE,FALSE,FALSE,TRUE,FALSE,3,TRUE,FALSE,MAPbI3,MA,MA,na,na,na,1,1,0,0,0,2.17,32.07,8.68,926.3,2.55,Pb,Pb,na,1,1,0,1.19,207.2,110,715.6,2.33,I,I,na,3,3,0,2.2,126.9,295.3,1008.4001,2.66,0.911521131,0.540909091,1.6,FALSE,Composition,1,Spin-coating,1,SLG | FTO,PCBM-60,NiO-c,1,N2,N2,100,AM 1.5,FALSE,,,1.04,22.42,0.77,16.24
FALSE,FALSE,FALSE,FALSE,TRUE,FALSE,3,TRUE,FALSE,MAPbI3,MA,MA,na,na,na,1,1,0,0,0,2.17,32.07,8.68,926.3,2.55,Pb,Pb,na,1,1,0,1.19,207.2,110,715.6,2.33,I,I,na,3,3,0,2.2,126.9,295.3,1008.4001,2.66,0.911521131,0.540909091,1.6,FALSE,Composition,1,Spin-coating,1,SLG | FTO,PCBM-60 | BCP,NiO-c,1,N2,N2,100,AM 1.5,FALSE,,,1.06,23.22,0.75,18.24
FALSE,FALSE,FALSE,FALSE,TRUE,FALSE,3,TRUE,FALSE,MAPbI3,MA,MA,na,na,na,1,1,0,0,0,2.17,32.07,8.68,926.3,2.55,Pb,Pb,na,1,1,0,1.19,207.2,110,715.6,2.33,I,I,na,3,3,0,2.2,126.9,295.3,1008.4001,2.66,0.911521131,0.540909091,1.6,FALSE,Composition,1,Spin-coating,1,SLG | FTO,PCBM-60 | BCP,NiO-c,1,N2,N2,100,AM 1.5,FALSE,,,1.06,22.53,0.71,17.24
FALSE,FALSE,FALSE,FALSE,TRUE,FALSE,3,TRUE,FALSE,MAPbI3,MA,MA,na,na,na,1,1,0,0,0,2.17,32.07,8.68,926.3,2.55,Pb,Pb,na,1,1,0,1.19,207.2,110,715.6,2.33,I,I,na,3,3,0,2.2,126.9,295.3,1008.4001,2.66,0.911521131,0.540909091,1.6,FALSE,Composition,1,Spin-coating,1,SLG | FTO,PCBM-60 | BCP,NiO-c,1,N2,N2,100,AM 1.5,FALSE,,,1.06,23.22,0.75,18.52
FALSE,FALSE,FALSE,FALSE,TRUE,FALSE,3,TRUE,FALSE,MAPbI3,MA,MA,na,na,na,1,1,0,0,0,2.17,32.07,8.68,926.3,2.55,Pb,Pb,na,1,1,0,1.19,207.2,110,715.6,2.33,I,I,na,3,3,0,2.2,126.9,295.3,1008.4001,2.66,0.911521131,0.540909091,1.6,FALSE,Composition,1,Spin-coating,1,SLG | FTO,PCBM-60 | BCP,NiO-c,1,N2,N2,100,AM 1.5,FALSE,,,1.06,23.53,0.73,18.21
FALSE,FALSE,FALSE,FALSE,TRUE,FALSE,3,TRUE,FALSE,MAPbI3,MA,MA,na,na,na,1,1,0,0,0,2.17,32.07,8.68,926.3,2.55,Pb,Pb,na,1,1,0,1.19,207.2,110,715.6,2.33,I,I,na,3,3,0,2.2,126.9,295.3,1008.4001,2.66,0.911521131,0.540909091,1.6,FALSE,Composition,1,Spin-coating,1,SLG | FTO,PCBM-60 | BCP,NiO-c,1,N2,N2,100,AM 1.5,FALSE,,,1.06,23.24,0.71,17.52
FALSE,FALSE,FALSE,FALSE,TRUE,FALSE,3,TRUE,FALSE,FA0.85MA0.15PbBr0.45I2.55,FA; MA,FA, MA,na,na,0.85; 0.15,0.85,0.15,0,0,2.476,43.111504,8.612,860.68,2.567,Pb,Pb,na,1,1,0,1.19,207.2,110,715.6,2.33,Br; I,Br, I,0.45; 2.55,0.45,2.55,2.164,119.85,299.69498,1028.125,2.705,0.978227628,0.549907579,,FALSE,,1,Spin-coating,1,SLG | FTO,TiO2-c | TiO2-mp,Spiro-MeOTAD,1,Air,Air,100,AM 1.5,FALSE,,,1.074,21.612,0.714,17.26
FALSE,FALSE,FALSE,FALSE,TRUE,FALSE,3,TRUE,FALSE,MAPbI3,MA,MA,na,na,na,1,1,0,0,0,2.17,32.07,8.68,926.3,2.55,Pb,Pb,na,1,1,0,1.19,207.2,110,715.6,2.33,I,I,na,3,3,0,2.2,126.9,295.3,1008.4001,2.66,0.911521131,0.540909091,1.6,FALSE,Composition,1,Spin-coating,1,SLG | ITO,PCBM-60,PEDOT:PSS,1,Air,Air,100,AM 1.5,FALSE,,,0.947,20.44,0.657,12.72
FALSE,FALSE,FALSE,FALSE,TRUE,FALSE,3,TRUE,FALSE,MAPbI3,MA,MA,na,na,na,1,1,0,0,0,2.17,32.07,8.68,926.3,2.55,Pb,Pb,na,1,1,0,1.19,207.2,110,715.6,2.33,I,I,na,3,3,0,2.2,126.9,295.3,1008.4001,2.66,0.911521131,0.540909091,1.6,FALSE,Composition,1,Spin-coating,1,SLG | ITO,PCBM-60,PEDOT:PSS,1,Air,Air,100,AM 1.5,FALSE,,,0.948,20.3,0.645,12.42
FALSE,FALSE,FALSE,FALSE,TRUE,FALSE,3,TRUE,FALSE,MAPbI3,MA,MA,na,na,na,1,1,0,0,0,2.17,32.07,8.68,926.3,2.55,Pb,Pb,na,1,1,0,1.19,207.2,110,715.6,2.33,I,I,na,3,3,0,2.2,126.9,295.3,1008.4001,2.66,0.911521131,0.540909091,1.6,FALSE,Composition,1,Spin-coating,1,SLG | FTO,PCBM-60,NiO-c,1,Air,Air,100,AM 1.5,FALSE,,100,0.942,18.86,0.705,12.53
FALSE,FALSE,FALSE,FALSE,TRUE,FALSE,3,TRUE,FALSE,MAPbI3,MA,MA,na,na,na,1,1,0,0,0,2.17,32.07,8.68,926.3,2.55,Pb,Pb,na,1,1,0,1.19,207.2,110,715.6,2.33,I,I,na,3,3,0,2.2,126.9,295.3,1008.4001,2.66,0.911521131,0.540909091,1.6,FALSE,Composition,1,Spin-coating,1,SLG | FTO,TiO2-c | TiO2-mp,Spiro-MeOTAD,1,Air,Air,100,AM 1.5,FALSE,,50,0.86,15.31,0.68,8.97
FALSE,FALSE,FALSE,FALSE,TRUE,FALSE,3,TRUE,FALSE,MAPbI3,MA,MA,na,na,na,1,1,0,0,0,2.17,32.07,8.68,926.3,2.55,Pb,Pb,na,1,1,0,1.19,207.2,110,715.6,2.33,I,I,na,3,3,0,2.2,126.9,295.3,1008.4001,2.66,0.911521131,0.540909091,1.6,FALSE,Composition,1,Spin-coating,1,SLG | FTO,TiO2-c | TiO2-mp,Spiro-MeOTAD,1,Air,Air,100,AM 1.5,FALSE,,50,0.94,17.79,0.66,11.07
FALSE,FALSE,FALSE,FALSE,TRUE,FALSE,3,TRUE,FALSE,MAPbI3,MA,MA,na,na,na,1,1,0,0,0,2.17,32.07,8.68,926.3,2.55,Pb,Pb,na,1,1,0,1.19,207.2,110,715.6,2.33,I,I,na,3,3,0,2.2,126.9,295.3,1008.4001,2.66,0.911521131,0.540909091,1.6,FALSE,Composition,1,Spin-coating,1,SLG | FTO,TiO2-c | TiO2-mp,Spiro-MeOTAD,1,Air,Air,100,AM 1.5,FALSE,,50,0.98,18.73,0.7,12.8
FALSE,FALSE,FALSE,FALSE,TRUE,FALSE,3,TRUE,FALSE,MAPbI3,MA,MA,na,na,na,1,1,0,0,0,2.17,32.07,8.68,926.3,2.55,Pb,Pb,na,1,1,0,1.19,207.2,110,715.6,2.33,I,I,na,3,3,0,2.2,126.9,295.3,1008.4001,2.66,0.911521131,0.540909091,1.6,FALSE,Composition,1,Spin-coating,1,SLG | FTO,TiO2-c | TiO2-mp,Spiro-MeOTAD,1,Air,Air,100,AM 1.5,FALSE,,50,1.01,19.52,0.76,14.9
FALSE,FALSE,FALSE,FALSE,TRUE,FALSE,3,TRUE,FALSE,MAPbI3,MA,MA,na,na,na,1,1,0,0,0,2.17,32.07,8.68,926.3,2.55,Pb,Pb,na,1,1,0,1.19,207.2,110,715.6,2.33,I,I,na,3,3,0,2.2,126.9,295.3,1008.4001,2.66,0.911521131,0.540909091,1.6,FALSE,Composition,1,Spin-coating,1,SLG | FTO,TiO2-c | TiO2-mp,Spiro-MeOTAD,1,Air,Air,100,AM 1.5,FALSE,,50,1.04,20.48,0.77,16.5
FALSE,FALSE,FALSE,FALSE,TRUE,FALSE,3,TRUE,FALSE,MAPbI3,MA,MA,na,na,na,1,1,0,0,0,2.17,32.07,8.68,926.3,2.55,Pb,Pb,na,1,1,0,1.19,207.2,110,715.6,2.33,I,I,na,3,3,0,2.2,126.9,295.3,1008.4001,2.66,0.911521131,0.540909091,1.6,FALSE,Composition,1,Spin-coating,1,SLG | FTO,TiO2-c | TiO2-mp,Spiro-MeOTAD,1,Air,Air,100,AM 1.5,FALSE,,50,0.99,19.07,0.75,14.28
FALSE,FALSE,FALSE,FALSE,TRUE,FALSE,3,TRUE,FALSE,MAPbI3,MA,MA,na,na,na,1,1,0,0,0,2.17,32.07,8.68,926.3,2.55,Pb,Pb,na,1,1,0,1.19,207.2,110,715.6,2.33,I,I,na,3,3,0,2.2,126.9,295.3,1008.4001,2.66,0.911521131,0.540909091,1.6,FALSE,Composition,1,Spin-coating,1,SLG | FTO,TiO2-c | TiO2-mp,Spiro-MeOTAD,1,Air,Air,100,AM 1.5,FALSE,,50,1.063,21.22,0.809,18.25
