Repository: rxhernandez/NestedAE

jacobsson2021dataset.csv is the file taken from the following paper :

Jacobsson, T. J.; Hultqvist, A.; García-Fernández, A.; Anand, A.; Al-Ashouri, A.; Hagfeldt, A.; Crovetto, A.; Abate, A.; Ricciardulli, A. G.; Vijayan, A.; Kulkarni, A.; Anderson, A. Y.; Darwich, B. P.; Yang, B.; Coles, B. L.; Perini, C. A. R.; Rehermann, C.; Ramirez, D.; Fairen-Jimenez, D.; Di Girolamo, D.; Jia, D.; Avila, E.; Juarez-Perez, E. J.; Baumann, F.; Mathies, F.; González, G. S. A.; Boschloo, G.; Nasti, G.; Paramasivam, G.; Martínez-Denegri, G.; Näsström, H.; Michaels, H.; Köbler, H.; Wu, H.; Benesperi, I.; Dar, M. I.; Bayrak Pehlivan, I.; Gould, I. E.; Vagott, J.

File: datasets/PSC_efficiencies/PSC_efficiencies_dataset.csv (part 19 of 19)
Perovskite_single_crystal,Perovskite_dimension_0D,Perovskite_dimension_2D,Perovskite_dimension_2D3D_mixture,Perovskite_dimension_3D,Perovskite_dimension_3D_with_2D_capping_layer,Perovskite_dimension_list_of_layers,Perovskite_composition_perovskite_ABC3_structure,Perovskite_composition_perovskite_inspired_structure,Perovskite_composition_long_form,Perovskite_composition_a_ions,a_1,a_2,a_3,a_4,Perovskite_composition_a_ions_coefficients,a_1_coeff,a_2_coeff,a_3_coeff,a_4_coeff,A_ion_rad,A_at_wt,A_EA,A_IE,A_En,Perovskite_composition_b_ions,b_1,b_2,Perovskite_composition_b_ions_coefficients,b_1_coeff,b_2_coeff,B_ion_rad,B_at_wt,B_EA,B_IE,B_En,Perovskite_composition_c_ions,c_1,c_2,Perovskite_composition_c_ions_coefficients,c_1_coeff,c_2_coeff,X_ion_rad,X_atom_wt,X_EA,X_IE,X_En,Tolerance Factor,Octahedral Factor,Perovskite_band_gap,Perovskite_band_gap_graded,Perovskite_band_gap_estimation_basis,Perovskite_deposition_number_of_deposition_steps,Perovskite_deposition_procedure,Perovskite_deposition_quenching_induced_crystallisation,Substrate_stack_sequence,ETL_stack_sequence,HTL_stack_sequence,JV_average_over_n_number_of_cells,Air or N2,JV_test_atmosphere,JV_light_intensity,JV_light_spectra,JV_light_masked_cell,JV_test_temperature,JV_scan_speed,JV_reverse_scan_Voc,JV_reverse_scan_Jsc,JV_reverse_scan_FF,JV_reverse_scan_PCE
FALSE,FALSE,FALSE,FALSE,TRUE,FALSE,3,TRUE,FALSE,MAPbI3,MA,MA,na,na,na,1,1,0,0,0,2.17,32.07,8.68,926.3,2.55,Pb,Pb,na,1,1,0,1.19,207.2,110,715.6,2.33,I,I,na,3,3,0,2.2,126.9,295.3,1008.4001,2.66,0.911521131,0.540909091,1.6,FALSE,Composition,1,Spin-coating,1,SLG | FTO,TiO2-c | TiO2-mp,Spiro-MeOTAD,1,Air,Air,100,AM 1.5,FALSE,,,1.038,22.31,0.749,17.36
FALSE,FALSE,FALSE,FALSE,TRUE,FALSE,3,TRUE,FALSE,MAPbI3,MA,MA,na,na,na,1,1,0,0,0,2.17,32.07,8.68,926.3,2.55,Pb,Pb,na,1,1,0,1.19,207.2,110,715.6,2.33,I,I,na,3,3,0,2.2,126.9,295.3,1008.4001,2.66,0.911521131,0.540909091,1.6,FALSE,Composition,1,Spin-coating,1,SLG | ITO,PCBM-60,PEDOT:PSS,1,Air,Air,100,AM 1.5,FALSE,,,0.859,11.44,0.763,7.49
FALSE,FALSE,FALSE,FALSE,TRUE,FALSE,3,TRUE,FALSE,MAPbI3,MA,MA,na,na,na,1,1,0,0,0,2.17,32.07,8.68,926.3,2.55,Pb,Pb,na,1,1,0,1.19,207.2,110,715.6,2.33,I,I,na,3,3,0,2.2,126.9,295.3,1008.4001,2.66,0.911521131,0.540909091,1.6,FALSE,Composition,1,Spin-coating,1,SLG | ITO,PCBM-60,PEDOT:PSS,1,Air,Air,100,AM 1.5,FALSE,,,0.875,12.58,0.728,8.01
FALSE,FALSE,FALSE,FALSE,TRUE,FALSE,3,TRUE,FALSE,MAPbI3,MA,MA,na,na,na,1,1,0,0,0,2.17,32.07,8.68,926.3,2.55,Pb,Pb,na,1,1,0,1.19,207.2,110,715.6,2.33,I,I,na,3,3,0,2.2,126.9,295.3,1008.4001,2.66,0.911521131,0.540909091,1.6,FALSE,Composition,1,Spin-coating,1,SLG | ITO,PCBM-60,PEDOT:PSS,1,Air,Air,100,AM 1.5,FALSE,,,0.844,13.18,0.702,7.81
FALSE,FALSE,FALSE,FALSE,TRUE,FALSE,3,TRUE,FALSE,MAPbBr3,MA,MA,na,na,na,1,1,0,0,0,2.17,32.07,8.68,926.3,2.55,Pb,Pb,na,1,1,0,1.19,207.2,110,715.6,2.33,Br,Br,na,3,3,0,1.96,79.9,324.6,1139.9,2.96,0.927095558,0.607142857,,FALSE,,1,Spin-coating,1,SLG | ITO,PCBM-60,PEDOT:PSS,1,Air,Air,100,AM 1.5,FALSE,,,0.95,2.44,0.41,0.95
FALSE,FALSE,FALSE,FALSE,TRUE,FALSE,3,TRUE,FALSE,MAPbBr3,MA,MA,na,na,na,1,1,0,0,0,2.17,32.07,8.68,926.3,2.55,Pb,Pb,na,1,1,0,1.19,207.2,110,715.6,2.33,Br,Br,na,3,3,0,1.96,79.9,324.6,1139.9,2.96,0.927095558,0.607142857,,FALSE,,1,Spin-coating,1,SLG | ITO,C60 | BCP,PEDOT:PSS,1,Air,Air,100,AM 1.5,FALSE,,,1.29,2.27,0.63,1.84
FALSE,FALSE,FALSE,FALSE,TRUE,FALSE,3,TRUE,FALSE,MAPbI3,MA,MA,na,na,na,1,1,0,0,0,2.17,32.07,8.68,926.3,2.55,Pb,Pb,na,1,1,0,1.19,207.2,110,715.6,2.33,I,I,na,3,3,0,2.2,126.9,295.3,1008.4001,2.66,0.911521131,0.540909091,1.6,FALSE,Composition,1,Spin-coating,1,SLG | FTO,TiO2-c,Spiro-MeOTAD,1,Air,Air,100,AM 1.5,FALSE,,,1.065,18.35,0.676,13.15
FALSE,FALSE,FALSE,FALSE,TRUE,FALSE,3,TRUE,FALSE,MAPbI3,MA,MA,na,na,na,1,1,0,0,0,2.17,32.07,8.68,926.3,2.55,Pb,Pb,na,1,1,0,1.19,207.2,110,715.6,2.33,I,I,na,3,3,0,2.2,126.9,295.3,1008.4001,2.66,0.911521131,0.540909091,1.6,FALSE,Composition,1,Spin-coating,1,SLG | FTO,SnO2-np,Spiro-MeOTAD,1,Air,Air,100,AM 1.5,FALSE,,,1.089,21.27,0.723,16.7
FALSE,FALSE,FALSE,FALSE,TRUE,FALSE,3,TRUE,FALSE,MAPbI3,MA,MA,na,na,na,1,1,0,0,0,2.17,32.07,8.68,926.3,2.55,Pb,Pb,na,1,1,0,1.19,207.2,110,715.6,2.33,I,I,na,3,3,0,2.2,126.9,295.3,1008.4001,2.66,0.911521131,0.540909091,1.6,FALSE,Composition,1,Spin-coating,1,SLG | FTO,TiO2-c | TiO2-mp,Spiro-MeOTAD,1,Air,Air,100,AM 1.5,FALSE,,,1.06,17.5,0.48,8.4
FALSE,FALSE,FALSE,FALSE,TRUE,FALSE,3,TRUE,FALSE,MAPbI3,MA,MA,na,na,na,1,1,0,0,0,2.17,32.07,8.68,926.3,2.55,Pb,Pb,na,1,1,0,1.19,207.2,110,715.6,2.33,I,I,na,3,3,0,2.2,126.9,295.3,1008.4001,2.66,0.911521131,0.540909091,1.6,FALSE,Composition,1,Spin-coating,1,SLG | FTO,TiO2-c,Spiro-MeOTAD,1,Air,Air,100,AM 1.5,FALSE,,,1.072,21.11,0.726,16.42
FALSE,FALSE,FALSE,FALSE,TRUE,FALSE,3,TRUE,FALSE,MAPbI3,MA,MA,na,na,na,1,1,0,0,0,2.17,32.07,8.68,926.3,2.55,Pb,Pb,na,1,1,0,1.19,207.2,110,715.6,2.33,I,I,na,3,3,0,2.2,126.9,295.3,1008.4001,2.66,0.911521131,0.540909091,1.6,FALSE,Composition,1,Spin-coating,1,SLG | FTO,TiO2-c,Spiro-MeOTAD,1,Air,Air,100,AM 1.5,FALSE,,,1.083,22.96,0.745,18.51
FALSE,FALSE,FALSE,FALSE,TRUE,FALSE,3,TRUE,FALSE,MAPbI3,MA,MA,na,na,na,1,1,0,0,0,2.17,32.07,8.68,926.3,2.55,Pb,Pb,na,1,1,0,1.19,207.2,110,715.6,2.33,I,I,na,3,3,0,2.2,126.9,295.3,1008.4001,2.66,0.911521131,0.540909091,1.6,FALSE,Composition,1,Spin-coating,1,SLG | ITO,PCBM-60,NiO-c,1,Air,Air,100,AM 1.5,FALSE,,,1,20.57,0.59,12.15
FALSE,FALSE,FALSE,FALSE,TRUE,FALSE,3,TRUE,FALSE,MAPbI3,MA,MA,na,na,na,1,1,0,0,0,2.17,32.07,8.68,926.3,2.55,Pb,Pb,na,1,1,0,1.19,207.2,110,715.6,2.33,I,I,na,3,3,0,2.2,126.9,295.3,1008.4001,2.66,0.911521131,0.540909091,1.6,FALSE,Composition,1,Spin-coating,1,SLG | ITO,PCBM-60,NiO-c,1,Air,Air,100,AM 1.5,FALSE,,,1,20.7,0.65,13.45
FALSE,FALSE,FALSE,FALSE,TRUE,FALSE,3,TRUE,FALSE,MAPbI3,MA,MA,na,na,na,1,1,0,0,0,2.17,32.07,8.68,926.3,2.55,Pb,Pb,na,1,1,0,1.19,207.2,110,715.6,2.33,I,I,na,3,3,0,2.2,126.9,295.3,1008.4001,2.66,0.911521131,0.540909091,1.6,FALSE,Composition,1,Spin-coating,1,SLG | ITO,PCBM-60,NiO-c,1,Air,Air,100,AM 1.5,FALSE,,,1,20.38,0.72,14.66
FALSE,FALSE,FALSE,FALSE,TRUE,FALSE,3,TRUE,FALSE,MAPbI3,MA,MA,na,na,na,1,1,0,0,0,2.17,32.07,8.68,926.3,2.55,Pb,Pb,na,1,1,0,1.19,207.2,110,715.6,2.33,I,I,na,3,3,0,2.2,126.9,295.3,1008.4001,2.66,0.911521131,0.540909091,1.6,FALSE,Composition,1,Spin-coating,1,SLG | ITO,PCBM-60,NiO-c,1,Air,Air,100,AM 1.5,FALSE,,,1.03,18.75,0.71,13.76
FALSE,FALSE,FALSE,FALSE,TRUE,FALSE,3,TRUE,FALSE,MAPbI3,MA,MA,na,na,na,1,1,0,0,0,2.17,32.07,8.68,926.3,2.55,Pb,Pb,na,1,1,0,1.19,207.2,110,715.6,2.33,I,I,na,3,3,0,2.2,126.9,295.3,1008.4001,2.66,0.911521131,0.540909091,1.6,FALSE,Composition,1,Spin-coating,1,SLG | ITO,PCBM-60,NiO-c,1,Air,Air,100,AM 1.5,FALSE,,,1.03,18.89,0.7,13.66
FALSE,FALSE,FALSE,FALSE,TRUE,FALSE,3,TRUE,FALSE,FA0.85MA0.15PbBr0.45I2.55,FA; MA,FA, MA,na,na,0.85; 0.15,0.85,0.15,0,0,2.476,43.111504,8.612,860.68,2.567,Pb,Pb,na,1,1,0,1.19,207.2,110,715.6,2.33,Br; I,Br, I,0.45; 2.55,0.45,2.55,2.164,119.85,299.69498,1028.125,2.705,0.978227628,0.549907579,,FALSE,,1,Spin-coating,1,SLG | FTO,TiO2-c | TiO2-mp,Spiro-MeOTAD,1,Air,Air,100,AM 1.5,FALSE,,,1.07,20.82,0.69,15.4
FALSE,FALSE,FALSE,FALSE,TRUE,FALSE,3,TRUE,FALSE,FA0.85MA0.15PbBr0.45I2.55,FA; MA,FA, MA,na,na,0.85; 0.15,0.85,0.15,0,0,2.476,43.111504,8.612,860.68,2.567,Pb,Pb,na,1,1,0,1.19,207.2,110,715.6,2.33,Br; I,Br, I,0.45; 2.55,0.45,2.55,2.164,119.85,299.69498,1028.125,2.705,0.978227628,0.549907579,,FALSE,,1,Spin-coating,1,SLG | FTO,TiO2-c | TiO2-mp,Spiro-MeOTAD,1,Air,Air,100,AM 1.5,FALSE,,,1.13,23.67,0.72,19.2
FALSE,FALSE,FALSE,FALSE,TRUE,FALSE,3,TRUE,FALSE,MAPbI3,MA,MA,na,na,na,1,1,0,0,0,2.17,32.07,8.68,926.3,2.55,Pb,Pb,na,1,1,0,1.19,207.2,110,715.6,2.33,I,I,na,3,3,0,2.2,126.9,295.3,1008.4001,2.66,0.911521131,0.540909091,1.6,FALSE,Composition,1,Spin-coating,1,SLG | ITO,SnO2-c,Spiro-MeOTAD,1,Air,Air,100,AM 1.5,FALSE,,,1.09,20.88,0.75,17.07
FALSE,FALSE,FALSE,FALSE,TRUE,FALSE,3,TRUE,FALSE,MAPbI3,MA,MA,na,na,na,1,1,0,0,0,2.17,32.07,8.68,926.3,2.55,Pb,Pb,na,1,1,0,1.19,207.2,110,715.6,2.33,I,I,na,3,3,0,2.2,126.9,295.3,1008.4001,2.66,0.911521131,0.540909091,1.6,FALSE,Composition,1,Spin-coating,1,SLG | ITO,SnO2-c,Spiro-MeOTAD,1,Air,Air,100,AM 1.5,FALSE,,,1.09,21.34,0.76,17.8
FALSE,FALSE,FALSE,FALSE,TRUE,FALSE,3,TRUE,FALSE,MAPbI3,MA,MA,na,na,na,1,1,0,0,0,2.17,32.07,8.68,926.3,2.55,Pb,Pb,na,1,1,0,1.19,207.2,110,715.6,2.33,I,I,na,3,3,0,2.2,126.9,295.3,1008.4001,2.66,0.911521131,0.540909091,1.6,FALSE,Composition,1,Spin-coating,1,SLG | ITO,SnO2-c,Spiro-MeOTAD,1,Air,Air,100,AM 1.5,FALSE,,,1.09,22.81,0.76,18.9
FALSE,FALSE,FALSE,FALSE,TRUE,FALSE,3,TRUE,FALSE,MAPbI3,MA,MA,na,na,na,1,1,0,0,0,2.17,32.07,8.68,926.3,2.55,Pb,Pb,na,1,1,0,1.19,207.2,110,715.6,2.33,I,I,na,3,3,0,2.2,126.9,295.3,1008.4001,2.66,0.911521131,0.540909091,1.6,FALSE,Composition,1,Spin-coating,1,SLG | ITO,SnO2-c,Spiro-MeOTAD,1,Air,Air,100,AM 1.5,FALSE,,,1.09,24.38,0.76,20.34
FALSE,FALSE,FALSE,FALSE,TRUE,FALSE,3,TRUE,FALSE,MAPbI3,MA,MA,na,na,na,1,1,0,0,0,2.17,32.07,8.68,926.3,2.55,Pb,Pb,na,1,1,0,1.19,207.2,110,715.6,2.33,I,I,na,3,3,0,2.2,126.9,295.3,1008.4001,2.66,0.911521131,0.540909091,1.6,FALSE,Composition,1,Spin-coating,1,SLG | ITO,SnO2-c,Spiro-MeOTAD,1,Air,Air,100,AM 1.5,FALSE,,,1.09,23.37,0.75,19.41
FALSE,FALSE,FALSE,FALSE,TRUE,FALSE,3,TRUE,FALSE,Cs0.05FA0.81MA0.14PbBr0.45I2.55,Cs; FA; MA,Cs, FA, MA,na,0.05; 0.81; 0.14,0.05,0.81,0.14,0,2.4401,47.6339,10.455701,836.238,2.4782,Pb,Pb,na,1,1,0,1.19,207.2,110,715.6,2.33,Br; I,Br, I,0.45; 2.55,0.45,2.55,2.164,119.85,299.69498,1028.125,2.705,0.970659013,0.549907579,,FALSE,,1,Spin-coating,1,SLG | FTO,TiO2-c,Spiro-MeOTAD,1,Air,Air,100,AM 1.5,FALSE,,,1.13,22.94,0.7,18.15
FALSE,FALSE,FALSE,FALSE,TRUE,FALSE,3,TRUE,FALSE,Cs0.05FA0.81MA0.14PbBr0.45I2.55,Cs; FA; MA,Cs, FA, MA,na,0.05; 0.81; 0.14,0.05,0.81,0.14,0,2.4401,47.6339,10.455701,836.238,2.4782,Pb,Pb,na,1,1,0,1.19,207.2,110,715.6,2.33,Br; I,Br, I,0.45; 2.55,0.45,2.55,2.164,119.85,299.69498,1028.125,2.705,0.970659013,0.549907579,,FALSE,,1,Spin-coating,1,SLG | FTO,TiO2-c,Spiro-MeOTAD,1,Air,Air,100,AM 1.5,FALSE,,,1.16,23.65,0.763,20.93
FALSE,FALSE,FALSE,FALSE,TRUE,FALSE,3,TRUE,FALSE,MAPbI3,MA,MA,na,na,na,1,1,0,0,0,2.17,32.07,8.68,926.3,2.55,Pb,Pb,na,1,1,0,1.19,207.2,110,715.6,2.33,I,I,na,3,3,0,2.2,126.9,295.3,1008.4001,2.66,0.911521131,0.540909091,1.6,FALSE,Composition,1,Spin-coating,1,SLG | ITO,PCBM-60 | BCP,PEDOT:PSS,1,Air,Air,100,AM 1.5,FALSE,,,0.85,13.88,0.647,7.65
FALSE,FALSE,FALSE,FALSE,TRUE,FALSE,3,TRUE,FALSE,MAPbI3,MA,MA,na,na,na,1,1,0,0,0,2.17,32.07,8.68,926.3,2.55,Pb,Pb,na,1,1,0,1.19,207.2,110,715.6,2.33,I,I,na,3,3,0,2.2,126.9,295.3,1008.4001,2.66,0.911521131,0.540909091,1.6,FALSE,Composition,1,Spin-coating,1,SLG | ITO,PCBM-60 | BCP,PEDOT:PSS,1,Air,Air,100,AM 1.5,FALSE,,,0.58,16.59,0.446,4.28
FALSE,FALSE,FALSE,FALSE,TRUE,FALSE,3,TRUE,FALSE,FAPbI3,FA,FA,na,na,na,1,1,0,0,0,2.53,45.06,8.6,849.1,2.57,Pb,Pb,na,1,1,0,1.19,207.2,110,715.6,2.33,I,I,na,3,3,0,2.2,126.9,295.3,1008.4001,2.66,0.986612117,0.540909091,1.48,FALSE,Composition,1,Spin-coating,1,SLG | FTO,TiO2-c | TiO2-mp,PTAA,1,Air,Air,100,AM 1.5,FALSE,,,0.88,22,0.7,13.5
FALSE,FALSE,FALSE,FALSE,TRUE,FALSE,3,TRUE,FALSE,FAPbI3,FA,FA,na,na,na,1,1,0,0,0,2.53,45.06,8.6,849.1,2.57,Pb,Pb,na,1,1,0,1.19,207.2,110,715.6,2.33,I,I,na,3,3,0,2.2,126.9,295.3,1008.4001,2.66,0.986612117,0.540909091,1.48,FALSE,Composition,1,Spin-coating,1,SLG | FTO,TiO2-c | TiO2-mp,PTAA,1,Air,Air,100,AM 1.5,FALSE,,,0.88,1.1,0.51,0.5
FALSE,FALSE,FALSE,FALSE,TRUE,FALSE,3,TRUE,FALSE,FA0.95MA0.05PbBr0.15I2.85,FA; MA,FA, MA,na,na,0.95; 0.05,0.95,0.05,0,0,2.5119998,44.4105,8.604,852.95996,2.569,Pb,Pb,na,1,1,0,1.19,207.2,110,715.6,2.33,Br; I,Br, I,0.15; 2.85,0.15,2.85,2.188,124.54999,296.76498,1014.97504,2.675,0.983837102,0.543875686,,FALSE,,1,Spin-coating,1,SLG | FTO,TiO2-c | TiO2-mp,PTAA,1,Air,Air,100,AM 1.5,FALSE,,,1.02,17.1,0.65,11.3
FALSE,FALSE,FALSE,FALSE,TRUE,FALSE,3,TRUE,FALSE,FA0.9MA0.1PbBr0.3I2.7,FA; MA,FA, MA,na,na,0.9; 0.1,0.9,0.1,0,0,2.494,43.761,8.608,856.81995,2.5679998,Pb,Pb,na,1,1,0,1.19,207.2,110,715.6,2.33,Br; I,Br, I,0.3; 2.7,0.3,2.7,2.1759999,122.200005,298.23,1021.55005,2.6900003,0.981042393,0.546875025,,FALSE,,1,Spin-coating,1,SLG | FTO,TiO2-c | TiO2-mp,PTAA,1,Air,Air,100,AM 1.5,FALSE,,,1.04,21,0.66,14.5
FALSE,FALSE,FALSE,FALSE,TRUE,FALSE,3,TRUE,FALSE,FA0.85MA0.15PbBr0.45I2.55,FA; MA,FA, MA,na,na,0.85; 0.15,0.85,0.15,0,0,2.476,43.111504,8.612,860.68,2.567,Pb,Pb,na,1,1,0,1.19,207.2,110,715.6,2.33,Br; I,Br, I,0.45; 2.55,0.45,2.55,2.164,119.85,299.69498,1028.125,2.705,0.978227628,0.549907579,,FALSE,,1,Spin-coating,1,SLG | FTO,TiO2-c | TiO2-mp,PTAA,1,Air,Air,100,AM 1.5,FALSE,,,1.08,22,0.73,17.3
FALSE,FALSE,FALSE,FALSE,TRUE,FALSE,3,TRUE,FALSE,FA0.8MA0.2PbBr0.6I2.4,FA; MA,FA, MA,na,na,0.8; 0.2,0.8,0.2,0,0,2.458,42.462,8.616001,864.54,2.566,Pb,Pb,na,1,1,0,1.19,207.2,110,715.6,2.33,Br; I,Br, I,0.6; 2.4,0.6,2.4,2.1520002,117.50001,301.16,1034.7001,2.7200003,0.975392641,0.552973926,,FALSE,,1,Spin-coating,1,SLG | FTO,TiO2-c | TiO2-mp,PTAA,1,Air,Air,100,AM 1.5,FALSE,,,1.09,21.5,0.71,16.7
FALSE,FALSE,FALSE,FALSE,TRUE,FALSE,3,TRUE,FALSE,FA0.75MA0.25PbBr0.75I2.25,FA; MA,FA, MA,na,na,0.75; 0.25,0.75,0.25,0,0,2.44,41.8125,8.620001,868.39996,2.565,Pb,Pb,na,1,1,0,1.19,207.2,110,715.6,2.33,Br; I,Br, I,0.75; 2.25,0.75,2.25,2.14,115.15,302.625,1041.275,2.735,0.972537255,0.556074766,,FALSE,,1,Spin-coating,1,SLG | FTO,TiO2-c | TiO2-mp,PTAA,1,Air,Air,100,AM 1.5,FALSE,,,1.1,21,0.69,15.9
FALSE,FALSE,FALSE,FALSE,TRUE,FALSE,3,TRUE,FALSE,FA0.7MA0.3PbBr0.9I2.1,FA; MA,FA, MA,na,na,0.7; 0.3,0.7,0.3,0,0,2.422,41.163002,8.624001,872.26,2.564,Pb,Pb,na,1,1,0,1.19,207.2,110,715.6,2.33,Br; I,Br, I,0.9; 2.1,0.9,2.1,2.128,112.799995,304.08997,1047.85,2.75,0.969661198,0.559210526,,FALSE,,1,Spin-coating,1,SLG | FTO,TiO2-c | TiO2-mp,PTAA,1,Air,Air,100,AM 1.5,FALSE,,,1.12,20,0.69,15.4
FALSE,FALSE,FALSE,FALSE,TRUE,FALSE,3,TRUE,FALSE,FA0.85MA0.15PbBr0.45I2.55,FA; MA,FA, MA,na,na,0.85; 0.15,0.85,0.15,0,0,2.476,43.111504,8.612,860.68,2.567,Pb,Pb,na,1,1,0,1.19,207.2,110,715.6,2.33,Br; I,Br, I,0.45; 2.55,0.45,2.55,2.164,119.85,299.69498,1028.125,2.705,0.978227628,0.549907579,,FALSE,,1,Spin-coating,1,SLG | FTO,TiO2-c | TiO2-mp,PTAA,1,Air,Air,100,AM 1.5,FALSE,,,1.12,22.5,0.757,19
FALSE,FALSE,FALSE,FALSE,TRUE,FALSE,3,TRUE,FALSE,FA0.85MA0.15PbBr0.45I2.55,FA; MA,FA, MA,na,na,0.85; 0.15,0.85,0.15,0,0,2.476,43.111504,8.612,860.68,2.567,Pb,Pb,na,1,1,0,1.19,207.2,110,715.6,2.33,Br; I,Br, I,0.45; 2.55,0.45,2.55,2.164,119.85,299.69498,1028.125,2.705,0.978227628,0.549907579,,FALSE,,1,Spin-coating,1,SLG | FTO,TiO2-c | TiO2-mp,PTAA,1,Air,Air,100,AM 1.5,FALSE,,,1.114,21.84,0.736,17.91
FALSE,FALSE,FALSE,FALSE,TRUE,FALSE,3,TRUE,FALSE,FA0.85MA0.15PbBr0.45I2.55,FA; MA,FA, MA,na,na,0.85; 0.15,0.85,0.15,0,0,2.476,43.111504,8.612,860.68,2.567,Pb,Pb,na,1,1,0,1.19,207.2,110,715.6,2.33,Br; I,Br, I,0.45; 2.55,0.45,2.55,2.164,119.85,299.69498,1028.125,2.705,0.978227628,0.549907579,,FALSE,,1,Spin-coating,1,SLG | FTO,TiO2-c | TiO2-mp,PTAA,1,Air,Air,100,AM 1.5,FALSE,,,1.095,21.5,0.7,16.8
FALSE,FALSE,FALSE,FALSE,TRUE,FALSE,3,TRUE,FALSE,FA0.85MA0.15PbBr0.45I2.55,FA; MA,FA, MA,na,na,0.85; 0.15,0.85,0.15,0,0,2.476,43.111504,8.612,860.68,2.567,Pb,Pb,na,1,1,0,1.19,207.2,110,715.6,2.33,Br; I,Br, I,0.45; 2.55,0.45,2.55,2.164,119.85,299.69498,1028.125,2.705,0.978227628,0.549907579,,FALSE,,1,Spin-coating,1,SLG | FTO,TiO2-c | TiO2-mp,PTAA,1,Air,Air,100,AM 1.5,FALSE,,,1.112,22.1,0.712,17.2
FALSE,FALSE,FALSE,FALSE,TRUE,FALSE,3,TRUE,FALSE,FA0.85MA0.15PbBr0.45I2.55,FA; MA,FA, MA,na,na,0.85; 0.15,0.85,0.15,0,0,2.476,43.111504,8.612,860.68,2.567,Pb,Pb,na,1,1,0,1.19,207.2,110,715.6,2.33,Br; I,Br, I,0.45; 2.55,0.45,2.55,2.164,119.85,299.69498,1028.125,2.705,0.978227628,0.549907579,,FALSE,,1,Spin-coating,1,SLG | FTO,TiO2-c | TiO2-mp,PTAA,1,Air,Air,100,AM 1.5,FALSE,,,1.128,22.55,0.766,18.94
FALSE,FALSE,FALSE,FALSE,TRUE,FALSE,3,TRUE,FALSE,FA0.85MA0.15PbBr0.45I2.55,FA; MA,FA, MA,na,na,0.85; 0.15,0.85,0.15,0,0,2.476,43.111504,8.612,860.68,2.567,Pb,Pb,na,1,1,0,1.19,207.2,110,715.6,2.33,Br; I,Br, I,0.45; 2.55,0.45,2.55,2.164,119.85,299.69498,1028.125,2.705,0.978227628,0.549907579,,FALSE,,1,Spin-coating,1,SLG | FTO,TiO2-c | TiO2-mp,PTAA,1,Air,Air,100,AM 1.5,FALSE,,,1.096,21.81,0.705,16.95
FALSE,FALSE,FALSE,FALSE,TRUE,FALSE,3,TRUE,FALSE,FA0.85MA0.15PbBr0.45I2.55,FA; MA,FA, MA,na,na,0.85; 0.15,0.85,0.15,0,0,2.476,43.111504,8.612,860.68,2.567,Pb,Pb,na,1,1,0,1.19,207.2,110,715.6,2.33,Br; I,Br, I,0.45; 2.55,0.45,2.55,2.164,119.85,299.69498,1028.125,2.705,0.978227628,0.549907579,,FALSE,,1,Spin-coating,1,SLG | FTO,TiO2-c | TiO2-mp,PTAA,1,Air,Air,100,AM 1.5,FALSE,,,1.09,20.84,0.68,15.87
FALSE,FALSE,FALSE,FALSE,TRUE,FALSE,3,TRUE,FALSE,MAPbI3,MA,MA,na,na,na,1,1,0,0,0,2.17,32.07,8.68,926.3,2.55,Pb,Pb,na,1,1,0,1.19,207.2,110,715.6,2.33,I,I,na,3,3,0,2.2,126.9,295.3,1008.4001,2.66,0.911521131,0.540909091,1.6,FALSE,Composition,1,Spin-coating,1,SLG | FTO,TiO2-c,Spiro-MeOTAD,1,Air,Air,100,AM 1.5,FALSE,,,1.09,20.73,0.675,15.25
FALSE,FALSE,FALSE,FALSE,TRUE,FALSE,3,TRUE,FALSE,FAPbI3,FA,FA,na,na,na,1,1,0,0,0,2.53,45.06,8.6,849.1,2.57,Pb,Pb,na,1,1,0,1.19,207.2,110,715.6,2.33,I,I,na,3,3,0,2.2,126.9,295.3,1008.4001,2.66,0.986612117,0.540909091,1.48,FALSE,Composition,1,Spin-coating,1,SLG | FTO,TiO2-c,Spiro-MeOTAD,1,Air,Air,100,AM 1.5,FALSE,,300,1.06,24.09,0.748,19.15
FALSE,FALSE,FALSE,FALSE,TRUE,FALSE,3,TRUE,FALSE,FASnI3,FA,FA,na,na,na,1,1,0,0,0,2.53,45.06,8.6,849.1,2.57,Sn,Sn,na,1,1,0,1.15,118.71,121,708.6,1.96,I,I,na,3,3,0,2.2,126.9,295.3,1008.4001,2.66,0.99839256,0.522727273,,FALSE,,1,Spin-coating,1,SLG | ITO,PCBM-60,PEDOT:PSS,1,Air,Air,100,AM 1.5,FALSE,,,0.316,14.4,0.61,2.78
FALSE,FALSE,FALSE,FALSE,TRUE,FALSE,3,TRUE,FALSE,FASnI3,FA,FA,na,na,na,1,1,0,0,0,2.53,45.06,8.6,849.1,2.57,Sn,Sn,na,1,1,0,1.15,118.71,121,708.6,1.96,I,I,na,3,3,0,2.2,126.9,295.3,1008.4001,2.66,0.99839256,0.522727273,,FALSE,,1,Spin-coating,1,SLG | ITO,PCBM-60,PEDOT:PSS,1,Air,Air,100,AM 1.5,FALSE,,,0.482,13.17,0.57,3.62
FALSE,FALSE,FALSE,FALSE,TRUE,FALSE,3,TRUE,FALSE,FASnI3,FA,FA,na,na,na,1,1,0,0,0,2.53,45.06,8.6,849.1,2.57,Sn,Sn,na,1,1,0,1.15,118.71,121,708.6,1.96,I,I,na,3,3,0,2.2,126.9,295.3,1008.4001,2.66,0.99839256,0.522727273,,FALSE,,1,Spin-coating,1,SLG | ITO,PCBM-60,PEDOT:PSS,1,Air,Air,100,AM 1.5,FALSE,,,0.5,8.8,0.65,2.86
FALSE,FALSE,FALSE,FALSE,TRUE,FALSE,3,TRUE,FALSE,FASnI3,FA,FA,na,na,na,1,1,0,0,0,2.53,45.06,8.6,849.1,2.57,Sn,Sn,na,1,1,0,1.15,118.71,121,708.6,1.96,I,I,na,3,3,0,2.2,126.9,295.3,1008.4001,2.66,0.99839256,0.522727273,,FALSE,,1,Spin-coating,1,SLG | ITO,PCBM-60,PEDOT:PSS,1,Air,Air,100,AM 1.5,FALSE,,,0.46,10.46,0.56,2.69
FALSE,FALSE,FALSE,FALSE,TRUE,FALSE,3,TRUE,FALSE,FASnI3,FA,FA,na,na,na,1,1,0,0,0,2.53,45.06,8.6,849.1,2.57,Sn,Sn,na,1,1,0,1.15,118.71,121,708.6,1.96,I,I,na,3,3,0,2.2,126.9,295.3,1008.4001,2.66,0.99839256,0.522727273,,FALSE,,1,Spin-coating,1,SLG | ITO,PCBM-60,PEDOT:PSS,1,Air,Air,100,AM 1.5,FALSE,,,0.45,10.48,0.6,2.85
FALSE,FALSE,FALSE,FALSE,TRUE,FALSE,3,TRUE,FALSE,FA0.85MA0.15PbBr0.45I2.55,FA; MA,FA, MA,na,na,0.85; 0.15,0.85,0.15,0,0,2.476,43.111504,8.612,860.68,2.567,Pb,Pb,na,1,1,0,1.19,207.2,110,715.6,2.33,Br; I,Br, I,0.45; 2.55,0.45,2.55,2.164,119.85,299.69498,1028.125,2.705,0.978227628,0.549907579,1.67,FALSE,,1,Spin-coating,1,SLG | FTO,TiO2-c | TiO2-mp,Spiro-MeOTAD,1,N2,N2,100,AM 1.5,FALSE,,,1.106,22.35,0.73,18.05
FALSE,FALSE,FALSE,FALSE,TRUE,FALSE,3,TRUE,FALSE,MAPbI3,MA,MA,na,na,na,1,1,0,0,0,2.17,32.07,8.68,926.3,2.55,Pb,Pb,na,1,1,0,1.19,207.2,110,715.6,2.33,I,I,na,3,3,0,2.2,126.9,295.3,1008.4001,2.66,0.911521131,0.540909091,1.6,FALSE,,1,Spin-coating,1,SLG | FTO,TiO2-c,Spiro-MeOTAD,1,Air,Air,100,AM 1.5,FALSE,,100,1.05,21.58,0.667,15.13
FALSE,FALSE,FALSE,FALSE,TRUE,FALSE,3,TRUE,FALSE,FA0.83MA0.17PbBr0.5I2.5,FA; MA,FA, MA,na,na,0.83; 0.17,0.83,0.17,0,0,2.4688,42.8517,8.6136,862.224,2.5665998,Pb,Pb,na,1,1,0,1.19,207.2,110,715.6,2.33,Br; I,Br, I,0.5; 2.5,0.5,2.5,2.16,119.06667,300.18332,1030.3167,2.71,0.977031603,0.550925926,,FALSE,,1,Spin-coating,1,SLG | FTO,TiO2-c,Spiro-MeOTAD,1,Air,Air,100,AM 1.5,FALSE,,100,1.12,19.21,0.7,15.08
FALSE,FALSE,FALSE,FALSE,TRUE,FALSE,3,TRUE,FALSE,Cs0.05FA0.79MA0.16PbBr0.49I2.51,Cs; FA; MA,Cs, FA, MA,na,0.05; 0.79; 0.16,0.05,0.79,0.16,0,2.4329,47.3741,10.4573,837.782,2.4778,Pb,Pb,na,1,1,0,1.19,207.2,110,715.6,2.33,Br; I,Br, I,0.49; 2.51,0.49,2.51,2.1608002,119.223335,300.08566,1029.8783,2.7089999,0.9693913,0.550721904,,FALSE,,1,Spin-coating,1,SLG | FTO,TiO2-c,Spiro-MeOTAD,1,Air,Air,100,AM 1.5,FALSE,,100,1.16,20.6,0.74,17.74
FALSE,FALSE,FALSE,FALSE,TRUE,FALSE,3,TRUE,FALSE,FA0.83MA0.17PbBr0.49I2.51,FA; MA,FA, MA,na,na,0.83; 0.17,0.83,0.17,0,0,2.4688,42.8517,8.6136,862.224,2.5665998,Pb,Pb,na,1,1,0,1.19,207.2,110,715.6,2.33,Br; I,Br, I,0.49; 2.51,0.49,2.51,2.1608002,119.223335,300.08566,1029.8783,2.7089999,0.976967142,0.550721904,,FALSE,,1,Spin-coating,1,SLG | FTO,TiO2-c,Spiro-MeOTAD,1,Air,Air,100,AM 1.5,FALSE,,100,1.14,19.99,0.71,16.42
FALSE,FALSE,FALSE,FALSE,TRUE,FALSE,3,TRUE,FALSE,Cs0.05FA0.79MA0.16PbBr0.48I2.52,Cs; FA; MA,Cs, FA, MA,na,0.05; 0.79; 0.16,0.05,0.79,0.16,0,2.4329,47.3741,10.4573,837.782,2.4778,Pb,Pb,na,1,1,0,1.19,207.2,110,715.6,2.33,Br; I,Br, I,0.48; 2.52,0.48,2.52,2.1616,119.38,299.98798,1029.44,2.7080002,0.969328711,0.550518135,,FALSE,,1,Spin-coating,1,SLG | FTO,TiO2-c,Spiro-MeOTAD,1,Air,Air,100,AM 1.5,FALSE,,100,1.14,20.65,0.72,17.02
FALSE,FALSE,FALSE,FALSE,TRUE,FALSE,3,TRUE,FALSE,Cs0.05FA0.8MA0.15PbBr0.45I2.55,Cs; FA; MA,Cs, FA, MA,na,0.05; 0.8; 0.15,0.05,0.8,0.15,0,2.4364998,47.504,10.456501,837.00995,2.478,Pb,Pb,na,1,1,0,1.19,207.2,110,715.6,2.33,Br; I,Br, I,0.45; 2.55,0.45,2.55,2.164,119.85,299.69498,1028.125,2.705,0.969900002,0.549907579,1.6,FALSE,,1,Spin-coating,1,SLG | FTO,TiO2-c | TiO2-mp,Spiro-MeOTAD,1,Air,Air,100,AM 1.5,FALSE,,,1.173,22.8,0.795,21.3
FALSE,FALSE,FALSE,FALSE,TRUE,FALSE,3,TRUE,FALSE,MAPbI3,MA,MA,na,na,na,1,1,0,0,0,2.17,32.07,8.68,926.3,2.55,Pb,Pb,na,1,1,0,1.19,207.2,110,715.6,2.33,I,I,na,3,3,0,2.2,126.9,295.3,1008.4001,2.66,0.911521131,0.540909091,1.59,FALSE,,1,Spin-coating,1,SLG | ITO,PCBM-60,PEDOT:PSS,1,Air,Air,100,AM 1.5,FALSE,,100,0.98,18.76,0.693,12.69
FALSE,FALSE,FALSE,FALSE,TRUE,FALSE,3,TRUE,FALSE,MAPbI3,MA,MA,na,na,na,1,1,0,0,0,2.17,32.07,8.68,926.3,2.55,Pb,Pb,na,1,1,0,1.19,207.2,110,715.6,2.33,I,I,na,3,3,0,2.2,126.9,295.3,1008.4001,2.66,0.911521131,0.540909091,1.59,FALSE,,1,Spin-coating,1,SLG | ITO,PCBM-60,PEDOT:PSS,1,Air,Air,100,AM 1.5,FALSE,,100,0.88,15.86,0.604,8.48
FALSE,FALSE,FALSE,FALSE,TRUE,FALSE,3,TRUE,FALSE,MAPbI3,MA,MA,na,na,na,1,1,0,0,0,2.17,32.07,8.68,926.3,2.55,Pb,Pb,na,1,1,0,1.19,207.2,110,715.6,2.33,I,I,na,3,3,0,2.2,126.9,295.3,1008.4001,2.66,0.911521131,0.540909091,1.59,FALSE,,1,Spin-coating,1,SLG | ITO,PCBM-60,PEDOT:PSS,1,Air,Air,100,AM 1.5,FALSE,,100,0.89,16.3,0.675,9.84
FALSE,FALSE,FALSE,FALSE,TRUE,FALSE,3,TRUE,FALSE,MAPbI3,MA,MA,na,na,na,1,1,0,0,0,2.17,32.07,8.68,926.3,2.55,Pb,Pb,na,1,1,0,1.19,207.2,110,715.6,2.33,I,I,na,3,3,0,2.2,126.9,295.3,1008.4001,2.66,0.911521131,0.540909091,1.59,FALSE,,1,Spin-coating,1,SLG | ITO,PCBM-60,PEDOT:PSS,1,Air,Air,100,AM 1.5,FALSE,,100,0.92,17.67,0.693,11.22
FALSE,FALSE,FALSE,FALSE,TRUE,FALSE,3,TRUE,FALSE,MAPbI3,MA,MA,na,na,na,1,1,0,0,0,2.17,32.07,8.68,926.3,2.55,Pb,Pb,na,1,1,0,1.19,207.2,110,715.6,2.33,I,I,na,3,3,0,2.2,126.9,295.3,1008.4001,2.66,0.911521131,0.540909091,1.59,FALSE,,1,Spin-coating,1,SLG | ITO,PCBM-60,PEDOT:PSS,1,Air,Air,100,AM 1.5,FALSE,,100,0.87,16.24,0.557,7.88
FALSE,FALSE,FALSE,FALSE,TRUE,FALSE,3,TRUE,FALSE,MAPbI3,MA,MA,na,na,na,1,1,0,0,0,2.17,32.07,8.68,926.3,2.55,Pb,Pb,na,1,1,0,1.19,207.2,110,715.6,2.33,I,I,na,3,3,0,2.2,126.9,295.3,1008.4001,2.66,0.911521131,0.540909091,1.59,FALSE,Absorption,1,Spin-coating,1,SLG | FTO,SnO2-np,Spiro-MeOTAD,1,Air,Ambient,100,AM 1.5,FALSE,,,1.1,22.96,0.71,17.93
FALSE,FALSE,FALSE,FALSE,TRUE,FALSE,3,TRUE,FALSE,MAPbI3,MA,MA,na,na,na,1,1,0,0,0,2.17,32.07,8.68,926.3,2.55,Pb,Pb,na,1,1,0,1.19,207.2,110,715.6,2.33,I,I,na,3,3,0,2.2,126.9,295.3,1008.4001,2.66,0.911521131,0.540909091,1.59,FALSE,Absorption,1,Spin-coating,1,SLG | FTO,SnO2-np,Spiro-MeOTAD,1,Air,Ambient,100,AM 1.5,FALSE,,,1.1,22.48,0.71,17.55
FALSE,FALSE,FALSE,FALSE,TRUE,FALSE,3,TRUE,FALSE,Cs0.06FA0.79MA0.15PbBr0.45I2.55,Cs; FA; MA,Cs, FA, MA,na,0.06; 0.79; 0.15,0.06,0.79,0.15,0,2.4286,48.3825,10.825401,832.276,2.4601998,Pb,Pb,na,1,1,0,1.19,207.2,110,715.6,2.33,Br; I,Br, I,0.45; 2.55,0.45,2.55,2.164,119.85,299.69498,1028.125,2.705,0.968234527,0.549907579,1.61,FALSE,Absorption,1,Spin-coating,1,SLG | ITO,PCBM-60 | BCP,PTAA,1,Air,Ambient,100,AM 1.5,FALSE,25,,1.08,23,0.685,17
FALSE,FALSE,FALSE,FALSE,TRUE,FALSE,3,TRUE,FALSE,Cs0.06FA0.79MA0.15PbBr0.45I2.55,Cs; FA; MA,Cs, FA, MA,na,0.06; 0.79; 0.15,0.06,0.79,0.15,0,2.4286,48.3825,10.825401,832.276,2.4601998,Pb,Pb,na,1,1,0,1.19,207.2,110,715.6,2.33,Br; I,Br, I,0.45; 2.55,0.45,2.55,2.164,119.85,299.69498,1028.125,2.705,0.968234527,0.549907579,1.61,FALSE,Absorption,1,Spin-coating,1,SLG | ITO,PCBM-60 | BCP,PTAA,1,Air,Ambient,100,AM 1.5,FALSE,25,,1.14,23.31,0.702,18.6
FALSE,FALSE,FALSE,FALSE,TRUE,FALSE,3,TRUE,FALSE,Cs0.05FA0.79MA0.16PbBr0.48I2.52,Cs; FA; MA,Cs, FA, MA,na,0.05; 0.79; 0.16,0.05,0.79,0.16,0,2.4329,47.3741,10.4573,837.782,2.4778,Pb,Pb,na,1,1,0,1.19,207.2,110,715.6,2.33,Br; I,Br, I,0.48; 2.52,0.48,2.52,2.1616,119.38,299.98798,1029.44,2.7080002,0.969328711,0.550518135,1.61,FALSE,,1,Spin-coating,1,SLG | FTO,SnO2-np,Spiro-MeOTAD,1,Air,Air,100,AM 1.5,FALSE,,100,1.04,21.7,0.74,16.7
FALSE,FALSE,FALSE,FALSE,TRUE,FALSE,3,TRUE,FALSE,Cs0.05FA0.79MA0.16PbBr0.48I2.52,Cs; FA; MA,Cs, FA, MA,na,0.05; 0.79; 0.16,0.05,0.79,0.16,0,2.4329,47.3741,10.4573,837.782,2.4778,Pb,Pb,na,1,1,0,1.19,207.2,110,715.6,2.33,Br; I,Br, I,0.48; 2.52,0.48,2.52,2.1616,119.38,299.98798,1029.44,2.7080002,0.969328711,0.550518135,1.61,FALSE,,1,Spin-coating,1,SLG | FTO,SnO2-np,Spiro-MeOTAD,1,Air,Air,100,AM 1.5,FALSE,,100,1.08,23.5,0.77,19.6
FALSE,FALSE,FALSE,FALSE,TRUE,FALSE,3,TRUE,FALSE,Cs0.05FA0.79MA0.16PbBr0.48I2.52,Cs; FA; MA,Cs, FA, MA,na,0.05; 0.79; 0.16,0.05,0.79,0.16,0,2.4329,47.3741,10.4573,837.782,2.4778,Pb,Pb,na,1,1,0,1.19,207.2,110,715.6,2.33,Br; I,Br, I,0.48; 2.52,0.48,2.52,2.1616,119.38,299.98798,1029.44,2.7080002,0.969328711,0.550518135,1.61,FALSE,,1,Spin-coating,1,SLG | FTO,SnO2-np,Spiro-MeOTAD,1,Air,Air,100,AM 1.5,FALSE,,100,1.06,21.9,0.76,17.6
FALSE,FALSE,FALSE,FALSE,TRUE,FALSE,3,TRUE,FALSE,Cs0.05FA0.79MA0.16PbBr0.48I2.52,Cs; FA; MA,Cs, FA, MA,na,0.05; 0.79; 0.16,0.05,0.79,0.16,0,2.4329,47.3741,10.4573,837.782,2.4778,Pb,Pb,na,1,1,0,1.19,207.2,110,715.6,2.33,Br; I,Br, I,0.48; 2.52,0.48,2.52,2.1616,119.38,299.98798,1029.44,2.7080002,0.969328711,0.550518135,1.61,FALSE,,1,Spin-coating,1,SLG | FTO,SnO2-np,Spiro-MeOTAD,1,Air,Air,100,AM 1.5,FALSE,,100,1.03,21.6,0.73,16.2
